Repository: DeaAnalytics/univ-workshop

File: data/Analisis_C7_temperatura.csv (part 1 of 28)
Mes,Turno,No_Colada,GPO_CH,TCM,No_Cargas,C_Arrabio,C_Primeras,C_Segundas,C_Triturado,C_Retornos,Cumpl_CM,Cons_Chorreadura,Cons_Ri,Rendimiento_Teo,Altura_Banda,Tiempo_Caida_Banda,TPQB,Rendimiento_Real,ENERGÍA,CONSUMO_C,O2_INSTANTANEO,O2_TCM,CONSUMO_CAL_SIDER,CONSUMO_CAL_DOLOM,BALANCE_02_C,VAC_TO_VAC,COBERTURA_DE_ARCO,POWER_ON,AUXILIARES,DEMORAS,POTENCIA,FACTOR_O2,VELOCIDAD_DE_FUSIÓN,TIEMPO_VACIADO,REMANENTE_HF,ACERO_VACIADO,O2_VACIADA,TON_Hr_ACERO LIQUIDO,TEMPERATURA_VACIADO,MgO_ESCORIA,FeO_ESCORIA,CaO,SiO2,Al2O3,IB3,IB4,RESULTADO,coladas ,TEMPERATURA
Marzo,1,48214,5,174.1100006,Hibrida,0,8.529090805,54.74125553,35.09275745,1.636896215,62.29129135,7.322956751,0,87.64275458,0,21,148.91136,85.53,364.7119624,12.71609897,143,28.86680824,15.50743777,18.72379524,2.270099368,173.1499939,67.55600476,34.98332977,7.69999981,130.4666596,108.0851059,3.236867,4976.941925,4.5,99,147,829,50.93849443,1603,Sin Análisis,Sin Análisis,Sin Análisis,Sin Análisis,Sin Análisis,Sin Análisis,Sin Análisis,49.23,48214,853
Marzo,1,48215,5,162.449997,1,0,9.048938135,48.96891351,34.27516159,7.706986765,75.44366028,0.831024931,0,89.07639274,0,23,151.52384,93.27,367.4976985,9.190520333,137,26.36503589,16.43582672,19.14435247,2.868720697,40.29999924,82.10982265,31.23333168,4.6500001,4.41666603,116.3616791,3.438353,5201.174137,2.8,78,149,906,221.8362325,1650,Sin Análisis,Sin Análisis,Sin Análisis,Sin Análisis,Sin Análisis,Sin Análisis,Sin Análisis,52.33,48215,671
Marzo,1,48216,5,164.5599976,1,0,8.629071463,47.05882353,36.09625668,8.215848323,75.90177995,7.863393291,0,88.38867282,0,34,148.91136,90.49,405.9309734,9.230675878,146,31.58118666,16.71123019,19.50656324,3.421329822,67.79999542,79.26311377,35.39999771,7.31666565,25.08333206,114.7328262,1.653485,4648.587802,4.1,140,146,590,129.2035486,1626,10.58,29.67,30.46,10.17,7.42,1.7317,2.33,37.65,48216,780
Marzo,1,48217,5,168.3099976,1,0,10.63513754,46.01627948,35.0305983,8.317984671,74.71565205,7.694135821,0,88.53413344,0,26,122.78656,72.95,360.6440549,7.004931478,150,27.38399422,16.51714123,19.07195084,3.909245123,43.5633316,86.69712722,30.70000076,12.86333275,0,119.3446045,3.560691,5482.410208,3.8,104,145,855,199.7092435,1636,9.24,32.88,27.99,10.71,6.53,1.6235,2.16,60.73,48217,849
Marzo,1,48218,5,168.3200073,1,0,0,56.44011407,34.93346008,8.626425856,96.06901634,7.545152091,0,87.93559886,0,26,229.89824,136.58,374.287056,8.899714442,151,28.5884018,15.68440996,18.47671022,3.212283044,82.0166626,83.10667539,31.75,5.63333273,44.6333313,118.8056412,2.93346,5301.417553,3.8,91,147,1153,107.5391234,1671,Sin Análisis,Sin Análisis,Sin Análisis,Sin Análisis,Sin Análisis,Sin Análisis,Sin Análisis,57.62,48218,889
Marzo,1,48219,5,169.1799927,1,0,0,55.10698664,37.12022698,7.772786381,98.56716843,7.270362927,0,87.89478662,0,25,96.66176,57.14,350.5142603,7.471332632,145,25.10935207,16.01844259,18.9738748,3.360759494,39.79999924,86.74275568,29.26666641,6.99999905,3.53333306,121.2265701,4.286679,5780.637614,4.3,76,145,1130,218.592969,1675,Sin Análisis,Sin Análisis,Sin Análisis,Sin Análisis,Sin Análisis,Sin Análisis,Sin Análisis,54.12,48219,833
Marzo,1,48220,5,169.199997,1,0,0,54.01891253,38.17966903,7.80141844,99.40242626,7.535460993,0,87.87056738,0,26,148.91136,88.01,327.4231738,9.219858322,148,23.9952723,16.54846366,18.97163155,2.602564103,37.53332901,87.05403349,27.33333206,6.28333187,3.91666603,121.3877182,5.448024,6190.244079,4,74,144,773,230.1954084,1632,Sin Análisis,Sin Análisis,Sin Análisis,Sin Análisis,Sin Análisis,Sin Análisis,Sin Análisis,70.59,48220,879
Marzo,1,48221,5,154.8000031,1,0,0,54.06976744,37.40310078,8.527131783,98.42367243,5.749354005,0,88.10723514,0,28,146.29888,94.51,406.3307413,8.029715604,149,30.17441801,17.63565857,20.09043888,3.757843926,86.1499939,88.55502008,31.28333282,6.94999981,47.91666412,121.0261993,1.717324,4948.321969,4.2,65,146,609,101.6831181,1628,Sin Análisis,Sin Análisis,Sin Análisis,Sin Análisis,Sin Análisis,Sin Análisis,Sin Análisis,50.1,48221,835
Marzo,1,48222,5,165.3999939,1,0,0,51.81378476,37.06166868,11.12454655,93.07904076,6.045949214,0,88.2853688,0,29,151.52384,91.61,371.8258904,6.493349695,157,29.09915464,16.74727994,19.40749769,4.481378026,39,87.80582656,30.63333321,5.89999962,2.46666598,119.8051987,2.96655,5399.346939,4.1,68,146,906,224.6153846,1662,Sin Análisis,Sin Análisis,Sin Análisis,Sin Análisis,Sin Análisis,Sin Análisis,Sin Análisis,53.33,48222,840
Marzo,1,48223,5,165.3999939,1,0,0,53.14389359,38.87545345,7.980652963,99.18416716,6.469165659,0,87.99153567,0,27,146.29888,88.45,376.6626499,6.263603617,148,27.8718269,16.38452297,19.40749769,4.44980695,41.39999771,85.93432032,31.11666489,5.81666565,4.46666574,120.3218765,2.923645,5315.479486,4,63,146,696,211.5942146,1616,Sin Análisis,Sin Análisis,Sin Análisis,Sin Análisis,Sin Análisis,Sin Análisis,Sin Análisis,34.42,48223,904
Marzo,1,48224,5,170.5,1,0,0,52.72727273,38.70967742,8.563049853,97.84688437,6.33431085,0,88.0516129,0,27,151.52384,88.87,368.914956,5.653958944,143,27.3313783,16.01173021,18.24046921,4.834024896,45.86666489,86.69186352,32.56666565,5.44999981,7.85000038,118.7414856,3.26493,5235.414698,3.7,61,146,763,190.9883795,1624,Sin Análisis,Sin Análisis,Sin Análisis,Sin Análisis,Sin Análisis,Sin Análisis,Sin Análisis,32.88,48224,769
Marzo,1,48225,5,176.8999939,1,0,0,53.92877332,39.68343697,6.387789712,95.09466098,6.105144149,0,87.90050876,0,28,151.52384,85.66,383.2673959,7.778406147,146,28.75070761,14.92368621,18.14584574,3.69622093,48.98332977,86.60603865,34.71666718,7.03333282,7.23333168,117.7424011,2.604548,5095.535035,3.8,75,147,1135,180.0612584,1670,Sin Análisis,Sin Análisis,Sin Análisis,Sin Análisis,Sin Análisis,Sin Análisis,Sin Análisis,54.18,48225,798
Marzo,2,48226,5,144.6000061,1,0,0,52.62793914,44.53665284,2.835408022,83.64494564,7.814661134,0,86.9944675,0,24,138.46144,95.75,374.1355306,17.43430079,169,32.10234996,18.18810435,21.23098112,1.841332804,100.0833283,82.94582701,27.36666489,5.53333282,67.18333435,118.0363617,2.617081,5283.80081,3.7,0,147,1378,88.12656568,1686,Sin Análisis,Sin Análisis,Sin Análisis,Sin Análisis,Sin Análisis,Sin Análisis,Sin Análisis,31.88,48226,772
Marzo,2,48227,3B,190.699997,3,0,44.7823807,21.34242265,32.19716833,1.678028317,73.33300127,0,36.75930781,91.87834295,0,1,142.60851,74.78,416.8851666,12.64813864,99,27.46198261,15.04981671,17.14735214,2.171227197,65.83332825,44.5999185,52.3833313,8.14999866,5.29999924,92.95224762,1.502616,3640.470971,2.8,53,143,1224,130.329124,1677,Sin Análisis,Sin Análisis,Sin Análisis,Sin Análisis,Sin Análisis,Sin Análisis,Sin Análisis,11.91,48227,634
Marzo,2,48228,3B,189.3000031,3,0,45.00792393,22.23983096,30.11093502,2.64131009,77.9191812,0,37.24247227,91.95773904,0,1,127.88218,67.56,404.1204372,14.27892212,86,22.73111427,15.10829347,17.32699391,1.591934887,60.83332825,49.22262009,49.89999771,9.14999676,1.78333294,95.79129791,2.376899,3793.58741,2.6,81,142,733,140.0548062,1619,Sin Análisis,Sin Análisis,Sin Análisis,Sin Análisis,Sin Análisis,Sin Análisis,Sin Análisis,15.96,48228,606
Marzo,2,48229,3B,180,Hibrida,0,35.24444444,34.16111111,22.72777778,7.866666667,89.22065342,5.388888889,19.37777778,90.81994444,0,25,150.18765,83.44,388.8888889,17.26666667,161,33.91111111,14.05555556,14.94444444,1.963963964,57.14999771,73.98421646,37.78333282,18.35000038,1.01666605,113.4113464,2.042431,4764.005358,5,105,147,950,154.3307148,1652,Sin Análisis,Sin Análisis,Sin Análisis,Sin Análisis,Sin Análisis,Sin Análisis,Sin Análisis,18.07,48229,670
Marzo,2,48230,3B,160.1799927,1,0,35.20414534,31.7642652,24.84704707,8.18454239,91.24553342,6.829816456,13.85316519,90.60956424,0,31,153.36712,95.75,433.2625994,20.66425366,148,33.63715973,15.42015303,14.79585534,1.627794562,45.71666336,83.43791523,36.28333282,7.39999914,2.03333187,114.3955994,0.739878,4414.698988,5,122,146,961,191.6150339,1653,Sin Análisis,Sin Análisis,Sin Análisis,Sin Análisis,Sin Análisis,Sin Análisis,Sin Análisis,30.91,48230,790
Marzo,1,48231,3B,171.8600006,Hibrida,0,39.82893052,27.17328058,23.99627604,9.001512859,87.36366884,7.040614454,19.31223089,90.86302805,0,19,147.64455,85.91,352.6125904,14.93075754,136,29.21564053,14.60491092,15.65227505,1.956742011,291.9666748,68.18869123,36.84999847,8.69999886,246.4166718,110.8536606,3.612359,4663.772259,5,122,146,888,30.00342421,1645,Sin Análisis,Sin Análisis,Sin Análisis,Sin Análisis,Sin Análisis,Sin Análisis,Sin Análisis,57.57,48231,800
Marzo,1,48232,3B,169.25,1,0,33.97341211,25.96750369,30.605613,9.453471196,92.30660541,7.0605613,10.75332349,90.30369276,0,26,150.92554,89.17,376.366322,10.16248154,140,28.53175775,14.18020679,14.00295421,2.80755814,48.46666336,77.30247525,34.28333282,6.63333273,7.54999876,113.132721,2.866408,4936.801241,4.8,120,147,801,181.9807552,1640,9.91,31.28,30.89,10.08,5.49,1.9839,2.62,38.41,48232,744
Marzo,1,48233,3B,166.9700012,1,0,37.19231,24.38761454,30.60430017,7.815775289,92.61997243,7.127028808,13.11612865,90.40642032,0,24,154.20653,92.36,344.3732382,11.49308251,134,24.78888405,14.4936215,14.19416651,2.156852527,39.5166626,83.33208333,30.84999847,5.81666565,2.84999895,114.8086472,4.589829,5412.317974,4,122,148,682,224.7153331,1632,Sin Análisis,Sin Análisis,Sin Análisis,Sin Análisis,Sin Análisis,Sin Análisis,Sin Análisis,59.59,48233,740
Marzo,1,48234,3B,169.0299988,1,0,39.69709519,21.78903153,29.81719221,8.696681063,88.13285852,7.513459149,15.20440159,90.63030231,0,25,154.20653,91.23,352.0085217,12.72555177,140,26.01905006,14.37614635,14.02117977,2.044630404,42.0166626,81.42519894,31.39999771,6.03333282,4.58333206,113.2733841,4.079375,5383.121373,4.2,129,149,886,212.7727298,1688,Sin Análisis,Sin Análisis,Sin Análisis,Sin Análisis,Sin Análisis,Sin Análisis,Sin Análisis,59.59,48234,742
Marzo,1,48235,3B,170.5700073,1,0,33.59324617,33.07146626,25.12751363,8.207773934,91.10718579,7.099724453,13.01518438,90.22254793,0,26,154.20653,90.41,340.6226037,12.59306975,135,25.831036,14.30497681,13.89458814,2.051210428,47.3833313,81.24444444,32.6333313,13.53333282,1.21666598,108.8807755,4.549852,5226.864697,4,115,147,614,186.1414079,1634,10.14,27.67,32.68,9.24,6.64,2.0579,2.7,50.71,48235,648
Marzo,1,48236,3B,172.699997,1,0,37.29009844,30.68905617,22.87203243,9.14881297,87.68520227,7.180081065,13.43370006,90.51997684,0,25,150.92554,87.39,334.105391,12.0729591,137,24.6323108,14.3022585,13.7232197,2.04028777,41.86666107,85.03243243,30.86666489,6.11666584,4.88333178,111.9181137,5.035849,5595.032621,4.3,116,146,829,209.2356968,1665,Sin Análisis,Sin Análisis,Sin Análisis,Sin Análisis,Sin Análisis,Sin Análisis,Sin Análisis,73.34,48236,640
Marzo,1,48237,3B,172.3699951,Hibrida,0,39.09032894,39.04391715,19.429135,2.436618901,72.16519883,5.917503046,15.36230202,90.2094332,0,21,147.64455,85.66,320.8214977,13.51163234,157,27.99791226,14.67772856,15.60596436,2.072133963,40.6333313,68.49836957,30.61666679,8.41666508,1.60000002,108.1956406,4.904955,5629.939938,3.9,116,147,713,217.0631774,1648,Sin Análisis,Sin Análisis,Sin Análisis,Sin Análisis,Sin Análisis,Sin Análisis,Sin Análisis,70.68,48237,638
Marzo,1,48238,3B,174.6100006,1,0,35.56497337,32.74153829,24.56903957,7.124448772,92.864439,6.68346601,15.11940897,90.33789588,0,26,154.20653,88.31,351.0680934,13.722009,135,27.06603278,13.7449172,13.57310573,1.97245409,43.71666336,82.4608209,34.81666565,6.6833334,2.21666598,109.5186234,3.95632,5015.127019,5,114,148,775,203.1262067,1660,10.34,26.87,32.37,9.98,6.77,1.9325,2.55,50.71,48238,709
Marzo,1,48239,3B,173.6199951,1,0,32.65752793,31.80509158,28.1073609,7.430019583,95.02710566,7.153553738,14.28406866,90.12417924,0,25,147.64455,85.04,342.7024633,12.65983217,137,25.56733167,14.226472,13.65050148,2.019563239,40.40000153,84.78478544,32.18333435,6.66666603,1.54999995,111.3884506,4.515431,5394.717441,3.9,110,148,766,219.8019719,1632,Sin Análisis,Sin Análisis,Sin Análisis,Sin Análisis,Sin Análisis,Sin Análisis,Sin Análisis,56.87,48239,894
Marzo,1,48240,3B,171.2599945,1,0,29.77928296,36.12051851,29.1369847,4.963213827,87.17984799,6.960177508,8.641831134,89.36879598,0,23,154.20653,90.04,321.7330478,11.33948419,134,22.90669231,14.42251594,13.83860841,2.020082389,38.43333054,85.73851641,29.1333313,5.63333321,3.66666603,113.0256424,5.955331,5878.489924,3.8,110,148,651,231.049453,1634,10,32.88,28.6,8.76,6.86,1.831,2.47,94.4,48240,733
Marzo,1,48241,3B,170.2100067,1,0,35.07431996,29.55173022,30.78550026,4.588449562,91.61355463,7.108865519,11.69143999,89.99447741,0,27,154.20653,90.6,355.4432619,13.08971219,138,26.6553071,14.15897953,13.92397572,2.036355476,80.83332825,80.72290076,32.7666626,5.66666603,42.39999771,110.3902512,3.853144,5194.609191,3.9,106,147,608,109.1134089,1613,Sin Análisis,Sin Análisis,Sin Análisis,Sin Análisis,Sin Análisis,Sin Análisis,Sin Análisis,56.87,48241,578
Marzo,1,48242,3B,170.6399994,1,0,30.35630567,30.67276137,31.17674637,7.794186592,93.97315388,7.466010314,10.25550867,89.90342241,0,24,150.92554,88.45,352.2034706,12.66408818,139,25.96108776,14.24050638,13.88888894,2.049976863,38.1333313,82.30603675,31.79999924,1.79999995,4.53333282,113.2182007,4.080974,5366.037845,0,103,147,556,231.2937186,1604,Sin Análisis,Sin Análisis,Sin Análisis,Sin Análisis,Sin Análisis,Sin Análisis,Sin Análisis,56.87,48242,760
Marzo,1,48243,3B,170.1399994,1,0,33.03162102,30.25155754,25.97860585,10.73821559,88.95955031,7.270483132,11.34359939,90.34077818,0,28,150.92554,88.71,363.8180335,13.01281302,140,27.00717066,14.57623139,13.929705,2.075429088,45.2666626,85.78278061,32.68333054,3.13333297,9.44999886,113.1741867,3.492848,5205.711798,3.1,103,147,843,194.8453783,1638,Sin Análisis,Sin Análisis,Sin Análisis,Sin Análisis,Sin Análisis,Sin Análisis,Sin Análisis,36.17,48243,802
Marzo,1,48244,3B,170.2899933,Hibrida,0,36.39673498,39.17434964,23.371895,1.057020377,72.08992243,6.171824535,15.5147102,90.03077104,0,24,150.92554,88.63,317.6933592,13.01896816,154,26.83657396,15.150626,15.79658292,2.061344159,40.66666412,66.99830986,29.53333282,7.33333302,3.79999924,109.538826,5.233776,5766.026961,3.3,115,151,732,222.7868992,1631,Sin Análisis,Sin Análisis,Sin Análisis,Sin Análisis,Sin Análisis,Sin Análisis,Sin Análisis,51.77,48244,716
Marzo,1,48245,3B,171.0299988,1,0,34.43840262,33.34502719,25.55107291,6.665497281,93.21762348,7.326200082,12.62936327,90.1195112,0,24,160.76851,94,320.411626,11.0857745,133,23.00765964,14.1495645,13.85721813,2.075421941,35.68333435,81.89813218,29.45000076,5.16666603,1.06666601,113.2491455,5.986631,5807.470097,3.4,105,149,626,250.537125,1628,Sin Análisis,Sin Análisis,Sin Análisis,Sin Análisis,Sin Análisis,Sin Análisis,Sin Análisis,73.34,48245,749
Marzo,2,48246,3B,166.8399963,1,0,36.63989451,30.64013426,22.99208823,9.727883002,87.20810564,7.624070966,14.54687125,90.73507552,0,24,147.64455,88.49,344.0422037,12.04747089,138,25.28770135,14.80460354,14.20522688,2.099004975,43.53333282,74.70123288,30.44999886,5.14999962,7.93333292,112.9180298,4.512383,5479.146226,3.3,100,149,722,205.3598799,1622,Sin Análisis,Sin Análisis,Sin Análisis,Sin Análisis,Sin Análisis,Sin Análisis,Sin Análisis,41.1,48246,755
Marzo,2,48247,3B,170.5200043,1,0,34.7525217,29.94956603,25.92657753,9.371334741,91.15637435,7.266009852,12.97208539,90.62696458,0,32,111.55366,65.42,365.3530286,13.61717067,141,29.08163192,14.71968061,13.89866257,2.135658915,49.98332977,50.58517618,35.06666565,5.05000019,9.86666584,108.926651,3.190913,4862.737905,3.3,107,152,719,182.4608333,1606,Sin Análisis,Sin Análisis,Sin Análisis,Sin Análisis,Sin Análisis,Sin Análisis,Sin Análisis,29.53,48247,609
Marzo,2,48248,3B,169.7799988,Hibrida,0,39.75733302,32.45965367,18.97161032,8.811402992,83.5083419,7.515608434,20.19672517,90.93244198,0,31,193.57841,114.02,414.0652639,18.17646379,164,37.41312313,14.78383801,15.84403357,2.058327933,50.58333206,63.00193548,38.70000076,6.36666584,5.51666594,108.8516159,1.178322,4387.079986,3.2,117,148,1102,175.551899,1644,7.73,39.3,29.89,7.39,4.2,2.5789,3.25,7.8,48248,937
Marzo,2,48249,3B,166.6300049,1,0,33.00126028,29.88657505,28.81233871,8.299825962,94.89526225,7.723699214,12.8068175,90.41595151,0,28,154.35911,92.64,349.8769627,14.14511151,139,25.46960257,14.82326068,14.52319468,1.800593975,38.56666565,84.55354223,30.51666641,4.56666565,3.48333311,114.37603,4.251068,5460.295127,2.8,118,151,784,234.9178973,1619,Sin Análisis,Sin Análisis,Sin Análisis,Sin Análisis,Sin Análisis,Sin Análisis,Sin Análisis,59.59,48249,791
Marzo,2,48250,3B,168.0800018,1,0,30.83055688,30.27724893,29.05759162,9.83460257,90.89909803,7.413136602,14.53474536,90.47655878,0,29,148.7889,88.52,361.1375496,15.74845295,138,27.42146567,14.45740108,14.10042821,1.741216471,51.18333054,81.36735219,33.31666565,17.86666489,0,112.1765747,3.537828,5044.92267,4.8,117,147,723,172.3217287,1616,8.7,34.89,27.79,10.17,5.08,1.8223,2.39,60.95,48250,702
Marzo,2,48251,3B,167.8500061,1,0,34.81680071,33.48823354,23.28269288,8.412272863,89.01446345,7.405421507,13.46440274,90.5235627,0,26,145.48248,86.67,324.6946561,12.31456613,138,24.25975485,14.59636527,14.11974926,1.970004838,40.04999924,82.25756719,29.31666565,6.80000019,3.93333197,111.0985413,5.5011,5725.412573,5,110,148,596,221.7228506,1652,Sin Análisis,Sin Análisis,Sin Análisis,Sin Análisis,Sin Análisis,Sin Análisis,Sin Análisis,76.06,48251,650
Marzo,2,48252,3B,156.5299988,1,0,36.44668754,31.04836134,22.64102728,9.863923848,86.62507614,8.854532677,15.15364467,90.61994506,0,30,132.2568,84.49,406.3118923,16.71883997,138,31.01003027,15.39640975,15.46029527,1.854795567,45.1166687,82.09720535,35.13333511,7.76666594,2.21666598,111.1996002,1.671656,4455.312833,5,115,147,630,195.4931571,1632,Sin Análisis,Sin Análisis,Sin Análisis,Sin Análisis,Sin Análisis,Sin Análisis,Sin Análisis,54.57,48252,839
Marzo,2,48253,5,150.4900055,Hibrida,0,10.16678849,55.81101734,22.10778125,11.91441292,64.41580554,6.339291647,0,89.15030899,0,27,145.48248,96.67,404.013541,20.50634519,152,36.69346667,17.47624363,20.59937462,1.789371355,75.25,68.56666667,36.26666641,8.16666603,30.81666565,108.4100952,1.47537,4149.540622,5,113,148,677,118.0066445,1647,Sin Análisis,Sin Análisis,Sin Análisis,Sin Análisis,Sin Análisis,Sin Análisis,Sin Análisis,2.69,48253,968
Marzo,2,48254,5,155.2100067,1,0,0,49.96456414,39.70105019,10.33438567,93.13075882,6.391340764,0,88.58462728,0,26,115.7247,74.56,355.6471723,10.34727099,168,31.47348617,16.81592608,20.16622553,3.041718555,41.1333313,84.67659884,29.03333282,6.80000019,5.29999924,115.5348663,3.256799,5345.924551,5,112,149,614,217.3419881,1616,10.23,26.07,34.66,13,8.22,1.6334,2.12,54.6,48254,932
Marzo,2,48255,5,150.8999939,1,0,0,54.32736912,35.79854208,9.874088801,94.92484758,6.653412856,0,88.48257124,0,31,145.48248,96.41,400.2650924,15.93108083,163,35.30152562,17.36249242,20.34459989,2.215890183,49.93333435,79.81955086,32.48333359,6.49999905,10.95000076,114.6230698,1.639728,4645.458985,4.7,109,149,614,179.0387146,1651,Sin Análisis,Sin Análisis,Sin Análisis,Sin Análisis,Sin Análisis,Sin Análisis,Sin Análisis,13.39,48255,951
Marzo,2,48256,5,163.5299988,1,0,0,51.56851954,39.36892313,9.062557329,96.05907904,6.744939766,0,88.44419984,0,31,191.77236,117.27,376.6892953,10.36507071,151,31.2358591,14.98196061,14.24815029,3.013569322,45.98332977,82.62674271,33.66666412,7.73333263,4.58333206,112.340416,2.607922,4857.327064,5,122,149,540,194.4182826,1624,Sin Análisis,Sin Análisis,Sin Análisis,Sin Análisis,Sin Análisis,Sin Análisis,Sin Análisis,58.8,48256,928
Marzo,2,48257,5,160.0299988,Hibrida,0,0,71.26163844,26.42629507,2.312066488,74.84416172,5.936386927,0,87.949322,0,27,148.7889,92.98,361.8071639,12.84134235,167,32.80634906,16.24695382,19.30887973,2.554744526,75.43333435,65.10291005,31.36666489,6.58333302,37.48333359,109.9947357,2.936713,5101.913109,3.4,120,145,718,115.3336264,1623,Sin Análisis,Sin Análisis,Sin Análisis,Sin Análisis,Sin Análisis,Sin Análisis,Sin Análisis,6.44,48257,908
Marzo,2,48258,5,148.6699982,1,0,0,57.97403646,31.8692406,10.15672294,91.155426,7.38548463,0,88.45994484,0,23,145.48248,97.86,362.5479294,10.39887011,160,29.6562861,17.9592388,20.64976147,2.851875809,35.11666489,84.96287879,27.48333168,5.06666565,2.56666613,117.457634,3.223669,5409.460538,3.3,106,148,562,252.8713939,1614,Sin Análisis,Sin Análisis,Sin Análisis,Sin Análisis,Sin Análisis,Sin Análisis,Sin Análisis,71.49,48258,875
Marzo,2,48259,5,149.7599945,Hibrida,0,0,61.7721688,26.79620726,11.43162393,85.58313044,6.810897436,0,88.50140224,0,22,142.17606,94.94,415.9989469,12.57345132,150,34.28151835,17.62820577,20.63301358,2.726500266,44.86666489,69.3586165,34.16666794,6.23333216,4.46666527,108.7681961,1.229556,4383.219188,2.9,112,138,1093,184.5468127,1682,Sin Análisis,Sin Análisis,Sin Análisis,Sin Análisis,Sin Análisis,Sin Análisis,Sin Análisis,28.83,48259,1025
Marzo,1,48260,5,167.4100037,Hibrida,0,23.11689863,38.83877905,30.4462099,7.598112419,69.40433503,6.749895466,13.97765964,89.59942656,0,26,152.09532,90.85,353.0254985,15.01105039,138,27.62678394,15.76966694,18.45767835,1.840429765,83.06665802,61.05747126,33.48332977,5.71666622,43.86666489,108.2197266,3.805166,4999.801537,3.2,112,152,518,109.7913437,1626,Sin Análisis,Sin Análisis,Sin Análisis,Sin Análisis,Sin Análisis,Sin Análisis,Sin Análisis,33.76,48260,1007
Marzo,1,48261,5,167.0800018,Hibrida,0,0,61.69499641,30.28489346,8.020110127,93.39473984,7.60114915,0,87.8814939,0,26,152.09532,91.03,380.0574533,17.23126627,136,29.85396185,15.62125911,18.49413434,1.732546023,46,61.16367925,36.43333435,6.79999781,2.76666594,107.6271133,2.615818,4585.910261,2.8,108,151,696,196.9565217,1648,Sin Análisis,Sin Análisis,Sin Análisis,Sin Análisis,Sin Análisis,Sin Análisis,Sin Análisis,31.07,48261,967
Marzo,1,48262,5,174.5500031,Hibrida,0,0,68.20395302,26.41077055,5.385276425,83.19845592,4.812374678,0,87.94958465,0,27,158.70816,90.92,344.3139441,15.9610424,178,34.41993638,15.01002552,17.64537351,2.15649677,56.3999939,61.79019851,33.58333206,6.68333197,16.1333313,106.8444443,3.30727,5197.518898,3,108,150,886,159.5744853,1669,Sin Análisis,Sin Análisis,Sin Análisis,Sin Análisis,Sin Análisis,Sin Análisis,Sin Análisis,11.91,48262,1004
Marzo,1,48263,5,167.9400024,Hibrida,0,0,60.87888532,30.07026319,9.050851495,91.24448989,7.103727522,0,88.01369537,0,36,148.7889,88.6,357.2704485,17.5241155,134,27.55150609,15.54126451,18.3994281,1.572205233,62.78332901,61.2983891,34.36666489,23.54999924,4.86666584,106.2469101,3.661489,4886.712254,5,97,147,515,140.4831528,1637,Sin Análisis,Sin Análisis,Sin Análisis,Sin Análisis,Sin Análisis,Sin Análisis,Sin Análisis,37.81,48263,972
Marzo,1,48264,5,169.9299927,Hibrida,0,34.60248338,43.74154063,21.65597599,0,47.59845271,7.438356971,6.885188019,89.47001707,0,27,112.41828,66.16,381.3335067,18.10745679,137,29.51803811,15.65350506,18.18395888,1.630159246,57.34999466,58.45291429,36.53333282,14.29999828,6.51666498,106.1328278,2.602357,4651.368478,0.4,107,146,376,152.7463089,1627,Sin Análisis,Sin Análisis,Sin Análisis,Sin Análisis,Sin Análisis,Sin Análisis,Sin Análisis,24.63,48264,912
Marzo,1,48265,5,171.4199982,Hibrida,0,40.9520476,35.71345234,13.82569128,9.508808774,57.33038726,6.988682767,19.13429005,90.52374285,0,28,148.7889,86.8,330.1831794,14.28071419,153,28.613931,14.64239894,15.69245146,2.003676471,46.33333206,64.04790026,32,8.56666565,5.76666498,109.7253571,4.472185,5356.874943,5,112,145,871,187.7697893,1666,9.67,31.28,31.66,9.64,4.96,2.1685,2.83,69.78,48265,344
Marzo,1,48266,3B,167.199997,Hibrida,0,38.39712919,34.03110048,18.77990431,8.791866029,83.19663679,7.59569378,15.66985646,90.56339713,0,23,175.24026,104.81,336.7224942,20.66387598,156,29.46172303,15.19138784,16.08851704,1.425759768,45.56666183,64.38990579,31.39999771,8.51666546,5.64999771,106.1151886,4.121534,5324.841056,5,115,146,540,192.2458141,1629,Sin Análisis,Sin Análisis,Sin Análisis,Sin Análisis,Sin Análisis,Sin Análisis,Sin Análisis,88.63,48266,830
Marzo,1,48267,3B,163.199997,Hibrida,0,44.85294118,36.02941176,11.2745098,7.843137255,76.62495479,8.026960784,18.68872549,90.88970588,0,21,148.7889,91.17,332.7205945,12.97181397,152,27.60416718,15.56372578,16.48284345,2.128011337,36.21666336,65.67338028,29.49999809,3.5999999,3.11666584,110.0056076,4.543857,5532.203645,0,111,146,480,241.8776107,1612,Sin Análisis,Sin Análisis,Sin Análisis,Sin Análisis,Sin Análisis,Sin Análisis,Sin Análisis,78.38,48267,831
Marzo,1,48268,3B,169.8000031,Hibrida,0,35.63015312,37.1024735,19.49352179,7.77385159,85.72211173,6.937573616,14.42873969,90.35453475,0,25,148.7889,87.63,342.1672494,11.00706694,146,28.76913965,14.89988195,15.37102446,2.613697164,49.7666626,67.14403183,33.41666412,7.38333225,8.96666622,110.9013825,4.031498,5081.297237,0.6,107,146,692,176.0214477,1641,Sin Análisis,Sin Análisis,Sin Análisis,Sin Análisis,Sin Análisis,Sin Análisis,Sin Análisis,59.11,48268,656
Marzo,1,48269,3B,169.7400055,Hibrida,0,42.18216095,36.52645222,15.61211264,5.679274184,78.63403465,7.423117709,15.61211264,90.55520207,0,25,148.7889,87.66,318.7227421,11.3114171,151,26.46400291,14.90514857,15.84776666,2.339583333,39.33332825,70.4089725,29.64999771,8.16666508,1.51666605,112.4480209,5.268562,5724.789835,4.5,107,147,728,224.2373171,1639,10.85,33.68,29.58,8.86,4.28,2.2511,3.08,59.47,48269,679
Marzo,1,48270,3B,163.6300049,Hibrida,0,37.21811404,35.03636253,21.75640164,5.989121799,86.44094746,7.107498625,13.68942126,90.27525515,0,24,115.7247,70.72,367.9031853,14.26999896,160,31.98068718,15.46171194,16.43952771,2.24111349,43.14999771,73.71760104,32.64999771,8.01666641,2.48333192,112.4649887,2.821916,5011.639092,4.6,110,147,883,204.4032553,1666,Sin Análisis,Sin Análisis,Sin Análisis,Sin Análisis,Sin Análisis,Sin Análisis,Sin Análisis,40.31,48270,639
Marzo,1,48271,5,163.75,Hibrida,0,0,61.34351145,32.91603053,5.740458015,89.28114565,7.480916031,0,87.71114504,0,23,178.54668,109.04,369.4656489,15.57862595,143,28.44580153,16,18.87022901,1.825950608,44.6333313,72.39858974,32.54999924,7.61666584,4.46666527,111.2359314,3.11766,5030.722084,4.2,108,147,636,197.6101658,1675,Sin Análisis,Sin Análisis,Sin Análisis,Sin Análisis,Sin Análisis,Sin Análisis,Sin Análisis,56.93,48271,925
Marzo,1,48272,5,166.8000031,Hibrida,0,0,65.16786571,28.53717026,6.294964029,87.32955847,7.853717026,0,87.71822542,0,23,148.7889,89.2,318.3453179,13.92685826,149,27.30215777,15.70743377,18.52517952,1.96039604,54.09999466,65.23663912,30.49999809,13.78333282,9.81666565,104.1744003,5.120645,5468.852901,4.2,96,149,477,165.2495542,1607,Sin Análisis,Sin Análisis,Sin Análisis,Sin Análisis,Sin Análisis,Sin Análisis,Sin Análisis,69.93,48272,908
Marzo,1,48273,5,155.5599976,Hibrida,0,0,68.84803291,25.2635639,5.888403188,83.70434324,8.228336333,0,87.64823862,0,24,145.48248,93.52,365.1324305,15.77526381,144,30.73412236,16.77809232,19.86371849,1.948247759,51.43332672,64.51187097,33.18333054,7.68333197,10.5666647,105.0231018,3.026524,4687.895851,4.3,78,149,457,173.8172615,1597,Sin Análisis,Sin Análisis,Sin Análisis,Sin Análisis,Sin Análisis,Sin Análisis,Sin Análisis,24.45,48273,916
Marzo,2,48274,5,178.8200073,Hibrida,0,0,62.38116542,28.68806621,8.93076837,90.32749193,7.130074936,0,88.00145398,0,25,148.7889,83.21,357.901786,14.41673132,138,27.62554411,14.65160437,17.27994561,1.916214119,68.66666412,67.2174971,35.78333282,21.31666565,11.56666565,106.9141388,3.628823,4997.298832,5,75,149,534,130.1941796,1639,Sin Análisis,Sin Análisis,Sin Análisis,Sin Análisis,Sin Análisis,Sin Análisis,Sin Análisis,33.4,48274,875
Marzo,2,48275,5,169.6699982,Hibrida,0,0,56.0264042,33.12901515,10.84458066,91.46686209,6.972358107,0,88.50162079,355,24,152.09532,89.64,340.6612873,10.63829799,142,27.28237196,15.44174001,18.21182315,2.564542936,107.8833237,71.38877285,32.58333206,7.01666451,68.2833252,108.8853912,4.306396,5207.263574,4.1,97,150,568,83.42345873,1636,Sin Análisis,Sin Análisis,Sin Análisis,Sin Análisis,Sin Análisis,Sin Análisis,Sin Análisis,33.76,48275,777
Marzo,2,48276,5,169.1499939,Hibrida,0,0,59.80490689,30.44043748,9.754655631,90.48242599,7.27165238,0,88.35761159,433,24,148.7889,87.96,375.9976488,11.05527678,143,29.31717516,15.60744957,18.2678103,2.651871658,46.06666183,66.67644231,34.59999847,7.29999876,4.16666603,109.9711762,2.802191,4888.728364,4,88,149,1019,194.0665906,1681,Sin Análisis,Sin Análisis,Sin Análisis,Sin Análisis,Sin Análisis,Sin Análisis,Sin Análisis,31.07,48276,809
Marzo,2,48277,5,180.3699951,Hibrida,0,40.5499806,34.43477297,17.10927538,7.905971059,61.52342904,7.11315629,18.86677385,90.90258912,565,23,211.61088,117.32,350.9452886,8.953817396,157,30.19349197,14.47025598,17.13145248,3.372136223,53.26666641,72.43489771,34.5,7.16666508,11.59999943,109.5576782,3.55059,5228.115801,3.8,95,149,0,167.8347943,1631,Sin Análisis,Sin Análisis,Sin Análisis,Sin Análisis,Sin Análisis,Sin Análisis,Sin Análisis,73.01,48277,710
Marzo,2,48278,3B,170.6799927,1,0,34.40356222,28.86102648,27.88844622,8.846965081,94.08648453,5.84134052,14.10241387,90.74876963,455,29,148.7889,87.17,376.7283968,12.37403381,142,28.60323535,14.23716958,13.94422371,2.31155303,47.21666336,82.38733252,34.14999771,11.94999886,1.11666596,112.642334,2.846587,4997.95034,3.7,101,150,855,190.6106734,1648,10.23,30.88,31.23,9.56,5.23,2.1116,2.8,53.39,48278,664
Marzo,2,48279,3B,163.5299988,1,0,33.0887299,30.11679814,28.36176848,8.432703479,94.2321902,7.454289733,15.34275057,90.5049838,384,34,82.02475,50.16,391.3655016,12.3280133,142,29.56032554,15.16541319,14.49275373,2.39781746,43.09999847,85.04822086,33.8833313,5.81666565,3.4000001,113.1075058,2.259261,4826.266855,4,109,146,1053,203.2482671,1686,9.67,32.8,31.66,9.64,4.96,2.1685,2.83,56.9,48279,630
Marzo,2,48280,3B,170.6499939,Hibrida,0,37.14034574,35.61675945,21.20714914,6.035745678,85.97648591,7.46557281,16.11485497,90.49909171,444,20,147.64455,86.52,311.1632107,11.18663972,145,26.20568509,14.70846815,15.76325869,2.342587742,38.43333054,73.3481268,30.78333282,7.64999819,0,109.735939,5.608965,5543.584085,3.2,100,148,1111,231.049453,1111,Sin Análisis,Sin Análisis,Sin Análisis,Sin Análisis,Sin Análisis,Sin Análisis,Sin Análisis,49.87,48280,606
Marzo,2,48281,3B,160.6600037,1,0,33.76696128,29.50952322,26.1981825,10.525333,90.28428728,7.873770696,14.54624673,90.63357401,404,29,157.48752,98.03,358.5210923,11.07307332,135,26.39113596,15.43632481,15.00062209,2.383361439,37.7666626,83.76037992,31.3833313,4.98333311,1.39999998,112.2077942,3.775089,5119.278197,3.2,100,150,468,238.3054096,1641,Sin Análisis,Sin Análisis,Sin Análisis,Sin Análisis,Sin Análisis,Sin Análisis,Sin Análisis,58.05,48281,664
Marzo,2,48282,3B,162.6000061,1,0,34.29274293,29.89544895,25.83640836,9.975399754,90.48901212,7.669126691,14.37269373,90.63450185,473,31,154.20653,94.84,373.9237252,11.94341899,136,28.86223754,14.82164766,14.45264398,2.416580844,40.54999924,83.494,34.43333435,6.11666584,0,109.3306809,2.918217,4722.168479,3.4,107,153,481,226.3871806,1604,Sin Análisis,Sin Análisis,Sin Análisis,Sin Análisis,Sin Análisis,Sin Análisis,Sin Análisis,50.74,48282,602
Marzo,2,48283,3B,161.6000061,1,0,34.5049505,31.31806931,24.13985149,10.03712871,88.26842363,7.716584158,14.46163366,90.6322401,437,31,127.95861,79.18,379.9504807,12.84653417,144,29.12747415,15.2227717,14.60395984,2.26734104,45.79999924,83.19412516,32.51666641,9.59999943,3.68333292,112.890686,2.684733,4969.759325,3,116,148,764,193.8864661,1639,Sin Análisis,Sin Análisis,Sin Análisis,Sin Análisis,Sin Análisis,Sin Análisis,Sin Análisis,55.36,48283,765
Marzo,2,48284,3B,161.6600037,Hibrida,0,34.56018805,35.1911419,21.09365335,9.155016702,85.51183688,7.812693307,15.96560683,90.55499196,391,28,147.64455,91.33,361.2520022,13.05827015,153,31.06519786,15.65012955,16.63986106,2.378967314,55.58332825,68.13591088,32.64999771,5.71666479,17.21666718,110.1309509,3.119181,4951.302144,3,120,151,630,162.9985157,1611,Sin Análisis,Sin Análisis,Sin Análisis,Sin Análisis,Sin Análisis,Sin Análisis,Sin Análisis,38.77,48284,662
Marzo,2,48285,3B,176.6000061,Hibrida,0,38.1993205,44.69988675,14.77916195,2.321630804,67.26279364,7.197055493,18.59569649,90.27768969,405,23,154.20653,87.32,293.3182232,10.63420122,156,25.58890059,14.66591116,15.23216255,2.40628328,39.29999924,66.33621461,28.79999924,5.69999886,4.80000019,110.9339447,6.441534,6131.944818,2.5,97,154,726,235.1145084,1641,Sin Análisis,Sin Análisis,Sin Análisis,Sin Análisis,Sin Análisis,Sin Análisis,Sin Análisis,77.63,48285,793
Marzo,2,48286,3B,145.0299988,Hibrida,0,43.16348342,31.77273668,22.75391298,2.309866924,75.77759671,8.260359926,18.14796939,90.45659519,500,21,157.48752,108.59,333.7240599,12.10783986,154,28.09763521,17.51361802,18.5478868,2.320615034,44.74999619,69.83096367,26.34999847,15.49999809,2.9000001,109.6538773,4.428342,5503.985093,4.4,87,123,812,164.9162152,1687,Sin Análisis,Sin Análisis,Sin Análisis,Sin Análisis,Sin Análisis,Sin Análisis,Sin Análisis,83.22,48286,791
Marzo,2,48287,3B,154.1499939,Hibrida,0,41.97859228,29.45183263,19.70158936,8.867985728,84.81342261,8.563087901,18.74148557,90.94369121,379,20,144.36356,93.65,325.6568407,10.40544965,152,26.87642014,16.28284203,17.45053588,2.582917706,39.7666626,71.71226994,27.14999771,9.36666584,3.25,110.6674728,4.929717,5677.716645,5,72,148,551,223.3026213,1643,Sin Análisis,Sin Análisis,Sin Análisis,Sin Análisis,Sin Análisis,Sin Análisis,Sin Análisis,52.85,48287,741
Marzo,1,48288,3B,162.25,Hibrida,0,38.47149461,37.85516179,15.34668721,8.326656394,80.04157735,7.457627119,15.19260401,90.69201849,431,23,154.20653,95.04,315.5624037,7.599383667,153,26.98921418,15.53158706,16.57935285,3.551500406,56.00333405,61.1379562,28.46666718,21.14999962,6.3866663,107.6007004,5.283132,5699.648609,4.7,62,146,709,156.4192588,1655,Sin Análisis,Sin Análisis,Sin Análisis,Sin Análisis,Sin Análisis,Sin Análisis,Sin Análisis,74.01,48288,731
Marzo,1,48289,3B,171.7799988,Hibrida,0,31.05134474,34.8061474,25.49190825,8.650599604,88.1076747,7.102107347,15.12399581,89.96285947,421,23,154.20653,89.77,327.7447922,11.92804759,154,27.35475628,14.66992675,15.65956467,2.293313812,50.11666489,67.59699864,30.43333244,9.34999847,10.33333302,110.5728378,4.767185,5644.46891,4.9,63,152,0,181.9753972,1631,Sin Análisis,Sin Análisis,Sin Análisis,Sin Análisis,Sin Análisis,Sin Análisis,Sin Análisis,78.63,48289,789
Marzo,1,48290,3B,176.4299927,Hibrida,0,40.29926883,35.70821289,16.9472312,7.045287083,84.28611137,7.991838123,16.55047328,90.51340475,412,28,144.36356,81.82,317.40635,11.7723748,157,26.84917642,14.68004369,15.24684074,2.280693308,41.81666565,70.32347222,30,9.73333168,2.08333302,111.6897659,5.242009,5880.999756,0.3,57,146,674,209.485856,1655,Sin Análisis,Sin Análisis,Sin Análisis,Sin Análisis,Sin Análisis,Sin Análisis,Sin Análisis,58.93,48290,671
Marzo,1,48291,3B,175.3000031,Hibrida,0,44.20992584,30.3479749,19.45236737,5.989731888,84.57458002,6.731317741,18.42555619,90.82715345,374,24,142.30335,81.18,332.5727267,11.73416979,153,28.03194475,14.6605816,15.34512238,2.388915897,40.7666626,68.22473404,31.93333244,8.83333206,0,111.3421631,4.479791,5489.561836,4.4,55,146,668,214.8814605,1626,Sin Análisis,Sin Análisis,Sin Análisis,Sin Análisis,Sin Análisis,Sin Análisis,Sin Análisis,76.94,48291,638
Marzo,1,48292,3B,172.1699982,Hibrida,0,41.35447523,34.5414416,16.61148864,7.492594529,82.99406854,7.219608526,17.77313121,90.44514143,483,25,118.87844,69.05,346.1694873,12.47023304,157,30.16204946,14.7528607,15.62409263,2.418723801,50.19999695,67.02548015,32.8833313,8.76666451,8.55000019,109.6932526,3.712629,5235.78334,4.5,54,147,0,175.6972218,1637,Sin Análisis,Sin Análisis,Sin Análisis,Sin Análisis,Sin Análisis,Sin Análisis,Sin Análisis,53.31,48292,643
Marzo,1,48293,3B,172.2799988,Hibrida,0,40.10912468,32.21499884,19.96749478,7.708381704,86.4314956,7.371720455,15.32389134,90.5925238,440,25,156.419,90.79,327.954495,9.374274503,157,27.72811722,14.62735093,15.84629684,2.957894737,42.59999847,69.94291609,30.31666565,9.05000019,3.23333311,111.5131531,4.695432,5682.682943,4.7,70,146,832,205.6338102,1660,Sin Análisis,Sin Análisis,Sin Análisis,Sin Análisis,Sin Análisis,Sin Análisis,Sin Análisis,57.93,48293,619
Marzo,1,48294,3B,169.2599945,Hibrida,0,35.41888219,38.57969987,18.61042184,7.390996101,85.58152649,7.857733664,12.37740754,90.1781874,532,25,148.9416,88,339.1232533,12.84414552,157,29.22722534,15.06558007,15.89270996,2.275528979,42.46666718,68.23625337,31.48333359,8.33333206,2.6500001,110.8583527,4.072461,5376.177654,4.8,70,146,756,206.2794324,1661,Sin Análisis,Sin Análisis,Sin Análisis,Sin Análisis,Sin Análisis,Sin Análisis,Sin Análisis,77.48,48294,627
Marzo,1,48295,3B,164.4900055,Hibrida,0,38.23940665,36.05082376,18.60295459,7.106815004,85.9724716,7.660040124,13.55705514,90.36804669,537,25,145.83865,88.66,338.6223974,11.84266481,153,28.08681285,15.32007974,16.35357718,2.371663244,38.84999466,71.12364672,30.1333313,8.71666336,0,113.9965744,4.255648,5458.739489,4.3,80,148,700,228.57146,1643,Sin Análisis,Sin Análisis,Sin Análisis,Sin Análisis,Sin Análisis,Sin Análisis,Sin Análisis,77.48,48295,640
Marzo,1,48296,3B,172.1900024,Hibrida,0,39.0266566,33.73598931,18.58412219,8.653231895,83.18465132,6.881932749,16.08688077,90.63848075,478,23,148.17851,86.06,311.8647961,13.40960548,156,26.42429837,,,1.970550022,93.25,66.16719198,29.03333282,8.88333225,55.33333206,110.7216492,5.53601,5930.76942,0.2,79,146,1133,93.94101877,1659,Sin Análisis,Sin Análisis,Sin Análisis,Sin Análisis,Sin Análisis,Sin Análisis,Sin Análisis,72.16,48296,568
Marzo,1,48297,3B,175.6600037,Hibrida,0,41.7511101,32.65968348,17.76158488,7.827621542,83.77232888,6.87122851,19.40111579,90.67846977,388,21,148.22954,84.38,314.8126998,10.85050643,151,26.28372939,14.28896703,15.31367382,2.422350472,50.74999619,69.51538462,30.41666412,8.86666584,11.46666527,111.0317993,5.453461,5775.123892,4.3,90,149,800,176.1576487,1649,Sin Análisis,Sin Análisis,Sin Análisis,Sin Análisis,Sin Análisis,Sin Análisis,Sin Análisis,77.63,48297,615
Marzo,1,48298,3B,155.6000061,Hibrida,0,40.87403599,36.31105398,16.58097686,6.233933162,81.47479751,8.097686375,15.42416452,90.27634961,570,23,149.95876,96.37,330.9768508,11.34961395,150,27.57069301,16.13110477,17.28791706,2.429218573,36.86666489,64.98852459,28.49999809,8.36666584,0,110.4228821,4.61262,5459.649703,4.1,90,147,587,239.2405179,1622,Sin Análisis,Sin Análisis,Sin Análisis,Sin Análisis,Sin Análisis,Sin Análisis,Sin Análisis,72.55,48298,634
Marzo,1,48299,3B,154.199997,Hibrida,0,40.98573281,35.73281453,18.54734112,4.734111543,78.71364525,7.976653696,16.01815824,90.01167315,396,24,147.517,95.67,365.1102537,13.54734138,156,31.67963746,16.73151784,17.44487713,2.338439445,39.86666489,66.67168022,31.26666641,8.59999847,0,109.853653,2.936894,4931.769666,4.4,76,148,531,222.7424848,1621,Sin Análisis,Sin Análisis,Sin Análisis,Sin Análisis,Sin Análisis,Sin Análisis,Sin Análisis,28.32,48299,726
Marzo,1,48300,3B,155.1000061,Hibrida,0,37.33075435,34.30045132,23.27530625,5.093488072,85.19463644,8.833010961,12.37911025,89.69439072,409,25,150.46734,97.01,361.0573681,13.04319742,156,30.67053393,16.63442875,17.34364858,2.35145823,38.96666336,71.9922114,30.36666489,8.59999847,0,111.7516556,3.165664,5107.574594,4.4,81,147,642,226.3473246,1651,Sin Análisis,Sin Análisis,Sin Análisis,Sin Análisis,Sin Análisis,Sin Análisis,Sin Análisis,33.69,48300,761
Marzo,1,48301,3B,155,Hibrida,0,36,34.06451613,21.5483871,8.387096774,86.97330313,6.387096774,13.41935484,90.46064516,530,25,152.52763,98.4,365.8064516,13.15483871,153,30.98064516,16.38709677,17.35483871,2.355076018,39.66666412,72.41994536,31.18333054,7.46666622,1.01666605,111.41922,2.980685,4970.6044,4.1,64,151,694,228.403376,1638,Sin Análisis,Sin Análisis,Sin Análisis,Sin Análisis,Sin Análisis,Sin Análisis,Sin Análisis,35.48,48301,813
Marzo,1,48302,3B,171.8999939,Hibrida,0,41.24490983,35.77661431,15.64863293,7.329842932,82.2310122,8.086096568,16.87027341,90.09773124,404,24,149.17041,86.78,342.6410825,12.89121628,155,29.44153682,14.95055318,15.64863348,2.283844765,42.85000229,65.3912031,32.63333511,8.78333282,1.43333304,109.0740662,3.923331,5267.619547,4.3,65,150,635,210.0349946,1617,Sin Análisis,Sin Análisis,Sin Análisis,Sin Análisis,Sin Análisis,Sin Análisis,Sin Análisis,53.52,48302,817
