Repository: DeaAnalytics/univ-workshop

File: data/Analisis_C7_temperatura.csv (part 2 of 28)
Mes,Turno,No_Colada,GPO_CH,TCM,No_Cargas,C_Arrabio,C_Primeras,C_Segundas,C_Triturado,C_Retornos,Cumpl_CM,Cons_Chorreadura,Cons_Ri,Rendimiento_Teo,Altura_Banda,Tiempo_Caida_Banda,TPQB,Rendimiento_Real,ENERGÍA,CONSUMO_C,O2_INSTANTANEO,O2_TCM,CONSUMO_CAL_SIDER,CONSUMO_CAL_DOLOM,BALANCE_02_C,VAC_TO_VAC,COBERTURA_DE_ARCO,POWER_ON,AUXILIARES,DEMORAS,POTENCIA,FACTOR_O2,VELOCIDAD_DE_FUSIÓN,TIEMPO_VACIADO,REMANENTE_HF,ACERO_VACIADO,O2_VACIADA,TON_Hr_ACERO LIQUIDO,TEMPERATURA_VACIADO,MgO_ESCORIA,FeO_ESCORIA,CaO,SiO2,Al2O3,IB3,IB4,RESULTADO,coladas ,TEMPERATURA
Marzo,1,48303,3B,135.9299927,Hibrida,0,33.32597661,31.67071287,24.1962775,10.80703303,87.00234368,8.776576179,18.4653866,89.97175017,0,0,119.92131,88.22,278.8199959,10.15964154,144,22.37181022,17.95041662,20.3781369,2.202027516,38.21666336,62.1312253,21.01666641,13.98333073,3.21666598,107.1798782,8.015891,6467.723759,4.2,63,143,845,224.5093958,1647,Sin Análisis,Sin Análisis,Sin Análisis,Sin Análisis,Sin Análisis,Sin Análisis,Sin Análisis,28.14,48303,518
Marzo,1,48304,3B,193.5,3,0,37.82945736,34.9870801,27.18346253,0,72.6752662,0,20.7751938,90.68527132,0,1,141.07392,72.91,423.7726098,13.62790698,93,24.3875969,16.33074935,15.45219638,1.789533561,91.48332786,37.40485997,50.73332977,25.43333244,15.31666565,96.97766113,1.409625,3814.060715,0.2,0,140,0,91.82000914,1672,Sin Análisis,Sin Análisis,Sin Análisis,Sin Análisis,Sin Análisis,Sin Análisis,Sin Análisis,7.62,48304,581
Marzo,1,48305,3B,183.699997,3,0,38.32335329,34.45835602,27.21829069,0,72.72118866,0,19.16167665,90.04681546,0,20,18.28736,9.96,420.7947811,12.87969537,86,22.56940702,16.92977709,16.43984785,1.752324598,77.63333511,35.78042142,47.66667175,19.68333244,10.28333092,97.30068207,1.655126,3853.845679,4.8,47,146,0,112.8381254,1674,Sin Análisis,Sin Análisis,Sin Análisis,Sin Análisis,Sin Análisis,Sin Análisis,Sin Análisis,7.62,48305,635
Marzo,1,48306,3B,169.199997,3,3.78250591,67.31678487,8.451536643,13.65248227,6.796690307,44.45090851,8.451536643,49.82269504,92.96099291,0,0,211.61088,125.07,447.3995353,19.09574503,91,24.5449177,29.72813292,17.67139512,1.285360569,80.56666184,40.93431463,45.31666565,12.44999695,22.79999924,100.2280197,0.437991,3733.725651,4.8,79,147,0,109.4745618,1679,Sin Análisis,Sin Análisis,Sin Análisis,Sin Análisis,Sin Análisis,Sin Análisis,Sin Análisis,2.72,48306,485
Marzo,1,48307,1A,141.5599976,Hibrida,8.053122351,71.55976264,8.307431478,10.03108223,2.0486013,38.29965964,8.307431478,58.13789206,93.2726759,633,26,91.4368,64.59,449.9858795,24.71743473,132,34.55778528,26.41989308,16.38881068,1.398113747,131.4299927,64.46500566,36.98332977,8.59999847,85.84666443,103.3438492,0.236245,3827.670424,4.8,84,144,982,65.73841955,1705,Sin Análisis,Sin Análisis,Sin Análisis,Sin Análisis,Sin Análisis,Sin Análisis,Sin Análisis,5.23,48307,777
Marzo,1,48308,1A,91.65000153,Hibrida,11.56573923,57.82869613,13.85706492,13.20240044,3.546099291,43.63246055,13.85706492,46.15384615,91.9847245,0,0,156.7488,171.03,393.8897916,16.23567894,157,36.15930109,28.80523684,26.95035416,2.227150538,80.55333233,53.23844622,21.06666756,5.39999866,54.08666611,102.8164444,1.777141,4350.474572,2.3,75,231,539,172.059921,1676,Sin Análisis,Sin Análisis,Sin Análisis,Sin Análisis,Sin Análisis,Sin Análisis,Sin Análisis,8.34,48308,500
Marzo,1,48309,1A,157.1000061,Hibrida,6.683640993,66.70910248,7.893061744,8.8478676,9.86632718,43.71786865,7.893061744,52.95989815,93.46276257,497,25,151.52384,96.45,387.0146253,14.92043227,146,31.78230303,17.0591973,14.70400961,2.130119454,87.18333435,69.37151665,33.9833374,8.64999771,44.54999924,107.3467484,2.238207,4622.853967,5,110,142,1002,97.72509922,1639,Sin Análisis,Sin Análisis,Sin Análisis,Sin Análisis,Sin Análisis,Sin Análisis,Sin Análisis,26.42,48309,561
Marzo,1,48310,1A,155.5,Hibrida,8.231511254,60.64308682,8.810289389,11.38263666,10.93247588,44.41947207,8.810289389,42.05787781,92.96720257,579,31,151.52384,97.44,324.1157556,13.21543408,137,25.27974277,17.36334405,14.85530547,1.912895377,52.26666355,61.65278592,28.56666565,14.36666584,9.33333206,105.8576279,5.302041,5443.407428,5,93,140,869,160.7142953,1628,Sin Análisis,Sin Análisis,Sin Análisis,Sin Análisis,Sin Análisis,Sin Análisis,Sin Análisis,44.79,48310,710
Marzo,1,48311,1A,183.5,Hibrida,5.776566757,63.32425068,6.430517711,19.78201635,4.686648501,43.57615013,6.430517711,50.19073569,92.88174387,401,31,101.88672,55.52,380.3814714,16.63215259,153,33.05722071,14.27792916,12.58855586,1.987549148,54.66666842,66.1844773,39.51667023,7.58333206,7.56666613,105.9805832,2.352542,4643.609872,4,90,139,976,152.5609707,1625,Sin Análisis,Sin Análisis,Sin Análisis,Sin Análisis,Sin Análisis,Sin Análisis,Sin Análisis,13.42,48311,685
Marzo,2,48312,1A,167.2400055,Hibrida,6.756756757,66.49127003,7.773259986,11.26524755,7.713465678,51.07652122,7.773259986,54.17364267,93.31810572,472,26,148.91136,89.04,363.5493782,16.03085334,152,31.48170191,16.02487391,14.41042765,1.96381947,51.61666536,60.01221282,34.48333359,6.89999914,10.23333263,105.7902451,3.004939,4849.879292,4,77,144,1036,167.3877989,1624,Sin Análisis,Sin Análisis,Sin Análisis,Sin Análisis,Sin Análisis,Sin Análisis,Sin Análisis,29.86,48312,846
Marzo,2,48313,1A,170.1000061,Hibrida,7.34861846,64.43268665,8.465608466,11.81657848,7.936507937,50.83289898,8.465608466,47.56025867,93.04644327,457,31,130.624,76.79,348.0305578,15.62610173,153,30.09994013,11.34626649,14.16813588,1.926260346,49.91665889,62.86691729,33.33332825,7.26666594,9.3166647,106.5600128,3.65846,5103.000961,4.2,70,148,822,177.8965219,1605,Sin Análisis,Sin Análisis,Sin Análisis,Sin Análisis,Sin Análisis,Sin Análisis,Sin Análisis,48.23,48313,855
Marzo,2,48314,3A,176.3500061,1,0,45.08080522,22.68216615,25.31896796,6.918060675,97.21399932,7.201587752,25.06379359,91.03941026,582,36,180.26112,102.22,383.8956488,13.76807437,145,29.65693121,14.17635335,15.36716703,2.154036244,143.7333341,76.7976825,36.04999924,7.06666613,100.6166687,112.6768417,2.503777,4891.817193,3.9,87,148,749,61.78107575,1612,Sin Análisis,Sin Análisis,Sin Análisis,Sin Análisis,Sin Análisis,Sin Análisis,Sin Análisis,36.87,48314,641
Marzo,2,48315,3A,168.3600006,1,0,48.11119031,19.99287242,23.34283678,8.553100499,93.6215077,7.697790449,22.15490615,91.24423854,555,31,154.13632,91.55,358.7550474,11.55262528,139,26.46115457,14.61154663,16.69042522,2.290488432,41.74999809,81.74527559,31.85000038,6.48333263,3.41666508,113.7833557,3.756259,5286.028214,4.7,96,150,602,215.5688721,1617,Sin Análisis,Sin Análisis,Sin Análisis,Sin Análisis,Sin Análisis,Sin Análisis,Sin Análisis,59.59,48315,776
Marzo,2,48316,3A,170.8999939,1,0,44.82153306,24.04915155,24.04915155,7.080163839,95.55010133,7.489760094,19.48507899,90.89643066,458,32,151.52384,88.66,355.7636171,11.91340007,141,26.40140527,14.27735569,16.14979578,2.21611002,39.58333135,81.97473822,31.89999962,5.29999876,2.38333297,114.3573685,3.878065,5357.366644,3.5,107,143,875,216.7579056,1605,8.24,37.69,29.79,6.89,5.31,2.4418,3.12,58.05,48316,677
Marzo,2,48317,3A,166.7599945,1,0,41.01703046,24.14248021,26.62508995,8.215399376,90.67122399,6.992084433,18.94938834,90.7980331,538,30,143.6864,86.16,360.9978531,15.66922575,144,28.26217411,14.57184025,16.55073214,1.803673938,43.31666232,80.54316731,32.69999695,6.04999924,4.56666613,110.4587097,3.437532,5099.694497,3.6,106,150,525,207.7722409,1621,9.09,31.68,33.24,9.14,5.5,2.2705,2.89,56.9,48317,850
Marzo,2,48318,3A,173.5,1,0,47.08933718,21.44092219,24.38040346,7.089337176,98.80305623,7.319884726,23.45821326,91.129683,489,32,159.36128,91.85,356.7723343,16.18443804,141,27.19884726,13.71757925,14.81268012,1.680555556,49.44999838,78.20049875,33.45000076,7.51666594,8.48333168,111.0313797,3.727278,5186.845921,5,110,152,1022,184.4287219,1645,Sin Análisis,Sin Análisis,Sin Análisis,Sin Análisis,Sin Análisis,Sin Análisis,Sin Análisis,39.56,48318,833
Marzo,2,48319,3A,158.5299988,1,0,60.17788431,18.5769255,18.91124708,2.333943102,75.11007293,6.654891819,33.9367943,91.81063521,496,37,203.77344,128.54,355.1378315,17.51088136,137,26.25370613,14.06673827,15.58064732,1.499279539,44.80000305,78.44167813,30.31667137,6.5,7.98333168,111.423851,3.923719,5229.136037,4.7,100,150,912,200.8928435,1662,7.88,37.29,30.62,7.3,5.07,2.4753,3.11,43.61,48319,800
Marzo,2,48320,2,161.6300049,1,0,55.20633546,17.19977727,19.48895626,8.104931015,91.86280033,7.115015777,31.20089092,91.87329085,501,33,101.28384,62.66,349.563808,17.31114221,170,32.642454,13.30198562,15.21994633,1.885632595,64.88332654,83.32341001,30.91666222,7.74999905,26.21666527,109.6495819,3.326532,5227.925438,5,108,135,903,124.8394685,1614,8.79,32.88,30.54,8.97,6.76,1.9415,2.5,32.55,48320,832
Marzo,2,48321,2,159.1499939,1,0,53.87998743,20.79798932,17.09079485,8.231228401,90.03965631,7.288721332,31.38548539,91.79013509,487,32,161.57184,101.52,369.4627851,17.72541695,152,31.02733389,13.69776992,15.77128556,1.750443105,41.48333501,77.00957309,32.31666946,5.31666565,3.8499999,109.1696625,2.858357,4924.702841,3.5,106,154,927,222.7400472,1599,Sin Análisis,Sin Análisis,Sin Análisis,Sin Análisis,Sin Análisis,Sin Análisis,Sin Análisis,32.61,48321,852
Marzo,2,48322,2,146.8999939,Hibrida,0,53.23349217,22.4642614,21.85159973,2.450646698,74.52573338,8.304969367,31.51803948,91.18992512,445,14,156.7488,106.7,393.4649585,18.0803275,154,33.56024646,15.04424841,17.42682169,1.856174699,51.93333149,56.31882353,31.85000038,6.46666622,13.61666489,108.8853912,1.92743,4612.244651,3.5,89,154,1026,177.9204171,1654,Sin Análisis,Sin Análisis,Sin Análisis,Sin Análisis,Sin Análisis,Sin Análisis,Sin Análisis,7.37,48322,926
Marzo,2,48323,2,162.5899963,Hibrida,0,57.87563811,20.84384033,11.62433114,9.656190418,84.63253802,12.11021588,37.02564733,91.59985239,430,24,151.92576,93.44,354.8803819,15.49910854,149,29.07927982,13.53096777,15.74512613,1.876190476,42.71666575,57.12078947,31.66666794,6.44999886,4.59999895,109.3263016,3.551312,5134.420731,3.4,86,150,1187,210.6906015,1662,Sin Análisis,Sin Análisis,Sin Análisis,Sin Análisis,Sin Análisis,Sin Análisis,Sin Análisis,52.16,48323,952
Marzo,2,48324,2,162.3200073,1,0,56.33932972,22.0983243,17.86594381,3.696402169,82.63788003,7.374322326,28.06185313,91.49987679,521,27,77.16864,47.54,327.7476442,15.70970851,152,26.89132456,13.30704721,14.78560801,1.711764706,38.86666846,83.97865497,28.53333664,6.69999981,3.63333201,111.8691635,4.849235,5688.784644,3.5,86,150,1109,231.5608813,1687,Sin Análisis,Sin Análisis,Sin Análisis,Sin Análisis,Sin Análisis,Sin Análisis,Sin Análisis,77.96,48324,832
Marzo,1,48325,2,168.2799988,1,0,56.86950321,18.76634181,17.47088186,6.893273116,95.08530034,5.823627288,30.84145472,91.99809841,510,31,147.10272,87.42,358.9256028,17.53624924,151,29.7480392,12.77632526,16.10411231,1.69637411,54.90000153,83.06245259,33.03333664,5.14999962,16.71666527,109.7073746,3.335493,5094.247687,3.3,86,149,979,162.8415255,1647,Sin Análisis,Sin Análisis,Sin Análisis,Sin Análisis,Sin Análisis,Sin Análisis,Sin Análisis,51.85,48325,868
Marzo,1,48326,2,171.7599945,1,0,59.38518864,20.3539823,14.03120633,6.229622729,91.83734071,6.555659059,35.34000932,92.11271542,482,38,118.16448,68.8,381.3460765,21.29715951,148,31.72450032,12.63390818,15.42850538,1.48961181,53.46666575,77.80170455,36.71666718,6.34999895,10.39999962,107.0358429,2.420965,4677.984352,4.6,84,153,1092,171.6957635,1636,Sin Análisis,Sin Análisis,Sin Análisis,Sin Análisis,Sin Análisis,Sin Análisis,Sin Análisis,28.32,48326,820
Marzo,1,48327,4,176.2100067,Hibrida,0,7.20730946,49.66800976,33.69842801,9.426252767,93.04183009,7.264059928,0,88.19306509,0,0,190.71104,108.23,251.9720692,14.27274221,127,18.33040053,14.07411558,16.62788655,1.284294235,71.86999846,51.00431177,25.31666756,6.71666479,39.83666611,105.2271042,11.247868,6960.237017,2.9,92,231,889,192.8482023,1627,Sin Análisis,Sin Análisis,Sin Análisis,Sin Análisis,Sin Análisis,Sin Análisis,Sin Análisis,12.7,48327,801
Marzo,1,48328,4,170.8000031,Hibrida,0,10.53864169,55.56206089,31.55737705,2.341920375,75.84687612,9.074941452,0,87.91217799,366,27,156.7488,91.77,361.8266914,15.91920346,154,30.9601868,14.34426204,16.92037441,1.944832659,65.7666583,63.09574727,34.31666183,7.71666479,23.73333168,108.0524368,3.111199,4977.174176,3.7,103,148,1020,135.0228251,1649,7.97,32.08,31.61,8.52,7.85,1.931,2.42,33.18,48328,883
Marzo,1,48329,4,170.1600037,1,0,8.403855195,48.58368594,34.90832158,8.104137283,97.93511465,6.975787494,0,87.69099671,409,32,148.91136,87.51,342.6187044,14.69205422,168,28.98448457,14.51574957,17.45416041,1.9728,47.46666526,87.72446352,29.35000038,4.78333282,13.33333206,119.1822739,3.98597,5797.615041,3,98,147,1317,185.8146122,1668,Sin Análisis,Sin Análisis,Sin Análisis,Sin Análisis,Sin Análisis,Sin Análisis,Sin Análisis,76.06,48329,757
Marzo,1,48330,4,170.8899994,1,0,45.23377611,24.31388613,23.14939435,7.302943414,64.78609888,7.695008485,22.35356077,90.64345485,521,24,146.29888,85.61,308.970684,8.4264732,154,24.47188258,13.51746742,14.45374222,2.904166667,36.36666633,82.70307692,27.13333321,5.08333302,4.1500001,116.7567749,6.095947,6298.157254,3.3,96,149,858,245.8295165,1624,7.77,30.88,31.15,8.31,7.97,1.9134,2.39,77.78,48330,636
Marzo,1,48331,3A,164.0800018,1,0,39.24914676,26.80399805,26.69429547,7.252559727,90.40519183,8.837152608,13.16431009,89.95538762,412,28,159.36128,97.12,340.6874657,10.90321782,136,24.38444634,14.93174045,14.80984869,2.236444941,39.94999552,81.51226819,29.29999733,4.89999914,5.74999905,114.4709854,4.817108,5600.000573,3.1,84,151,897,226.7835048,1624,Sin Análisis,Sin Análisis,Sin Análisis,Sin Análisis,Sin Análisis,Sin Análisis,Sin Análisis,58.8,48331,747
Marzo,1,48332,3A,179.1699982,Hibrida,0,53.85946308,19.90846682,23.88792767,2.344142435,82.22116555,7.060333761,33.76681364,91.37031869,530,25,148.91136,83.11,340.4587856,14.3606632,147,27.63297455,14.00904184,15.01367432,1.924212981,78.56666946,61.14447205,33.66667175,6.33333206,38.56666565,108.7128525,4.259085,5321.88033,3.6,78,144,1117,109.9702973,1656,Sin Análisis,Sin Análisis,Sin Análisis,Sin Análisis,Sin Análisis,Sin Análisis,Sin Análisis,33.4,48332,680
Marzo,1,48333,3A,169.449997,1,0,48.09678371,23.63529065,20.83210387,7.435821776,92.8074247,7.465329006,20.83210387,91.03570375,493,27,146.29888,86.34,351.7261792,11.37798781,136,25.29359739,14.63558598,14.22248476,2.223029046,39.46666049,77.5025266,31.3999958,4.71666574,3.34999895,113.8853531,4.207539,5396.49744,2.9,80,144,1148,218.9189532,1645,6.69,36.49,29.87,9,7.33,1.8291,2.24,42.46,48333,754
Marzo,1,48334,3A,166.7599945,1,0,47.07363876,27.20076757,23.86663468,1.858958983,79.81407324,7.531782202,17.81002639,90.18277764,434,46,151.52384,90.86,407.7716613,19.1112983,142,31.06860261,14.45190741,14.1520753,1.625666771,80.11666298,80.41132948,36.25,24.31666565,19.54999733,112.5517197,1.621519,4600.275711,5,75,144,1230,107.8427343,1635,Sin Análisis,Sin Análisis,Sin Análisis,Sin Análisis,Sin Análisis,Sin Análisis,Sin Análisis,50.46,48334,694
Marzo,1,48335,3A,169.3800049,Hibrida,0,48.94320463,27.97260597,20.84071319,2.243476207,77.30312718,7.072853938,27.63018066,90.75180068,410,29,148.91136,87.92,368.4023982,10.6860311,158,31.39685823,14.87778916,15.88144954,2.938121547,65.61666393,65.04510533,33.6333313,8.19999981,23.78333282,111.3181152,2.858489,5036.075772,5,96,146,1078,133.5026726,1634,Sin Análisis,Sin Análisis,Sin Análisis,Sin Análisis,Sin Análisis,Sin Análisis,Sin Análisis,40.31,48335,840
Marzo,1,48336,3A,172.8399963,Hibrida,0,45.18629947,21.25665355,31.87919463,1.677852349,79.46480625,7.891691738,25.97778292,90.62728535,425,27,128.01152,74.06,341.9347446,13.48646175,154,28.92270369,13.94353189,13.82781793,2.144573145,54.38332653,59.6632732,32.33332825,8.53333282,13.51666546,109.6701202,4.018132,5345.567738,5,105,146,1060,161.078782,1626,Sin Análisis,Sin Análisis,Sin Análisis,Sin Análisis,Sin Análisis,Sin Análisis,Sin Análisis,52.13,48336,819
Marzo,1,48337,5,174,Hibrida,0,10.75287356,50.47701149,28.95402299,9.816091954,70.23391472,6.988505747,0,88.24908046,412,25,219.44832,126.12,323.5632184,10.8045977,156,27.45402299,13.96551724,13.90804598,2.540957447,43.88332749,60.27821918,30.46666336,8.54999924,4.86666489,110.8752594,4.90226,5711.160357,5,50,142,890,194.1511842,1621,Sin Análisis,Sin Análisis,Sin Análisis,Sin Análisis,Sin Análisis,Sin Análisis,Sin Análisis,56.75,48337,872
Marzo,2,48338,5,177.6199951,Hibrida,0,3.377997973,54.1605675,33.14379011,9.317644409,74.55652897,6.924895845,0,87.96622002,407,26,167.19872,94.13,325.9768134,12.47607286,163,29.43925315,15.03209139,18.41008946,2.35965704,49.03333139,62.29658793,31.93333244,14.91666603,2.18333292,108.7891541,4.489692,5562.212946,0.6,116,151,732,184.7722711,1600,Sin Análisis,Sin Análisis,Sin Análisis,Sin Análisis,Sin Análisis,Sin Análisis,Sin Análisis,66.7,48338,860
Marzo,2,48339,5,168.1600037,Hibrida,0,7.254995243,43.91650809,46.44386299,2.384633682,58.5907988,8.08753568,0,87.81731684,453,24,104.4992,62.14,335.3948547,11.58420527,144,26.69481388,15.81826797,18.25642206,2.304414784,42.200001,60.62291105,30.96666908,7.66666603,3.56666589,109.2787857,4.598464,5430.354916,4.6,111,153,800,217.5355399,1635,9.38,31.68,29.71,8.49,7.69,1.8362,2.42,50.8,48339,836
Marzo,2,48340,5,167.6900024,1,0,0,51.60713221,38.64273362,9.750134176,95.19112893,7.358816864,0,88.04412905,475,29,156.7488,93.48,383.4456382,17.60391172,161,33.31743049,15.3855326,17.71125265,1.892615176,42.96666192,77.2280532,34.56666183,6.30000019,2.0999999,111.610405,2.2422,4851.20615,4.5,118,151,698,210.861156,1605,Sin Análisis,Sin Análisis,Sin Análisis,Sin Análisis,Sin Análisis,Sin Análisis,Sin Análisis,20.4,48340,850
Marzo,2,48341,5,167.1499939,1,0,0,55.36942866,35.53694287,9.093628477,95.80373944,5.055339515,0,88.40861502,443,30,146.29888,87.53,349.9850561,14.44211839,162,29.68591194,15.13610585,17.46933955,2.055509528,41.75,79.31691678,30.50000191,6.01666641,5.23333168,115.0819702,3.643645,5480.327326,4.2,117,149,1049,214.1317365,1650,8.04,34.49,29.83,10.04,7.59,1.692,2.15,63.03,48341,854
Marzo,2,48342,5,166.0399933,1,0,0,53.24620573,37.82221152,8.931582751,97.54120224,8.401589978,0,88.07335582,415,32,167.19872,100.7,366.7791042,13.41845393,144,28.65574676,15.83955737,17.58612454,2.135547576,42.78333474,75.9047014,32.83333588,7.11666584,2.83333302,111.2893524,3.188571,5057.055241,4.4,117,154,1009,215.9719446,1611,Sin Análisis,Sin Análisis,Sin Análisis,Sin Análisis,Sin Análisis,Sin Análisis,Sin Análisis,37.62,48342,850
Marzo,2,48343,5,167.8699951,1,0,0,55.38809793,35.02710431,9.58479776,94.62719329,8.00023828,0,88.16095788,451,28,151.52384,90.26,347.2925579,14.3503906,140,26.44903871,15.54774573,17.63269248,1.843088418,38.11667156,75.43531746,31.56667137,6.55000019,0,110.8130798,4.191359,5317.950479,4,111,150,476,236.1171538,1638,Sin Análisis,Sin Análisis,Sin Análisis,Sin Análisis,Sin Análisis,Sin Análisis,Sin Análisis,40.31,48343,902
Marzo,2,48344,5,172.0299988,1,0,0,54.50793466,38.48166018,7.010405162,97.08930967,7.882346102,0,87.95419404,473,32,156.7488,91.12,359.820964,16.19484985,146,28.31482901,15.28803127,17.20630135,1.748384781,45.05000186,73.57257862,33.20000458,10.3833313,1.46666598,111.8674622,3.472704,5181.625754,3.3,80,152,549,202.4417231,1624,9.91,26.07,31.79,9.66,8.52,1.7486,2.29,41.58,48344,888
Marzo,2,48345,5,162.1699982,1,0,0,51.05753222,41.00635136,7.936116421,97.28420246,8.077942899,0,87.82709502,524,32,154.13632,95.05,374.9152167,17.38299335,159,32.15761274,16.21754967,18.00579659,1.84994679,40.3666668,76.08846154,32.66666794,5.36666584,2.33333302,111.6734543,2.588338,4964.387506,3,130,147,629,218.4971091,1605,Sin Análisis,Sin Análisis,Sin Análisis,Sin Análisis,Sin Análisis,Sin Análisis,Sin Análisis,16.04,48345,952
Marzo,2,48346,5,166.1499939,1,0,0,59.04905206,32.56093891,8.390009028,94.49751627,8.359915739,0,88.09304845,317,30,156.7488,94.34,312.3683533,13.37947687,154,25.66957663,15.76888412,17.57448154,1.918578498,36.86666537,78.73708207,27.51666641,4.83333302,4.51666594,113.1677628,5.67916,6038.158526,3,111,152,496,247.3779472,1602,Sin Análisis,Sin Análisis,Sin Análisis,Sin Análisis,Sin Análisis,Sin Análisis,Sin Análisis,58.68,48346,943
Marzo,2,48347,5,165.6799927,1,0,0,53.70593916,36.69724771,9.596813134,95.87763073,7.713664896,0,87.99637856,387,35,151.52384,91.46,345.2438588,15.43336621,157,27.70400895,15.27040145,16.71897708,1.79507235,45.14999675,81.1892396,29.06666374,5.53333282,10.55000019,118.0733872,4.075444,5700.000322,3.7,106,152,843,201.99337,1636,8.27,34.09,30.07,8.22,7.25,1.9438,2.48,62.85,48347,878
Marzo,2,48348,5,177.5399933,1,0,37.11839585,27.91483609,23.70170103,11.26506703,57.01660767,8.088318125,16.39067252,90.64729075,437,31,214.22336,120.66,339.6417837,16.52022142,141,25.2844439,12.10994751,14.47561168,1.530514831,39.79999733,71.95072273,31.74999809,8.04999924,0,113.9527588,4.687001,5591.811149,0.4,107,153,556,230.6532818,1606,9.35,32.08,28.33,8.73,7.75,1.7191,2.29,64,48348,960
Marzo,2,48349,3B,169.7100067,1,0,35.35442814,33.0446055,26.98721348,4.613752873,87.95945953,7.819221024,14.90778387,90.12704025,410,30,99.9174,58.88,341.7594585,13.87072009,138,25.03093413,14.55423901,15.08455541,1.804587935,42.01666523,76.58188011,30.61666489,7.45000029,3.95000005,113.6635666,4.649868,5543.059877,0.1,101,149,491,212.7727165,1599,8.97,30.88,29.54,7.03,8.6,1.89,2.46,42.46,48349,958
Marzo,2,48350,3B,165.75,1,0,28.95927602,27.78280543,33.7254902,9.532428356,88.67283025,8.02413273,15.26395173,90.12850679,477,25,156.68865,94.53,322.775264,15.49924585,133,22.47963801,13.15233786,15.50527903,1.450369794,34.24999988,79.81302395,27.83333397,5.3499999,1.06666601,115.3293533,6.022104,5955.089684,3.5,84,152,547,266.2773732,1629,8.97,30.88,29.54,7.03,8.6,1.89,2.46,62.19,48350,980
Marzo,2,48351,3B,171.3099976,Hibrida,0,36.77543634,32.30984764,24.1492032,6.765512813,91.87129196,10.39052011,12.55034732,89.95972214,357,19,152.14695,88.81,351.4097301,14.34825775,143,27.94933202,13.01733718,15.23553813,1.947925142,98.76666737,58.63441397,33.40000153,6.30000019,59.06666565,108.1437073,3.819063,5129.041608,3.2,92,149,859,90.5163679,1625,9.81,32.48,27.63,11.51,6.89,1.5016,2.03,37.32,48351,889
Marzo,2,48352,3B,168.0099945,1,0,34.10511279,26.5400869,30.71245759,8.642342718,93.97722552,7.255520505,15.41574906,90.32045712,413,27,158.9595,94.61,324.9806665,13.76703813,133,23.17719259,14.34438473,15.59431037,1.683527886,42.24999953,79.7765043,29.13333321,8.63333321,4.48333311,112.4485245,5.745705,5766.933474,0.4,66,153,649,217.2781089,1634,Sin Análisis,Sin Análisis,Sin Análisis,Sin Análisis,Sin Análisis,Sin Análisis,Sin Análisis,57.57,48352,839
Marzo,1,48353,3B,175.5899963,Hibrida,0,33.25929723,38.09442451,28.64627826,0,73.88713649,11.04277009,11.9596788,89.0769406,378,16,136.251,77.6,307.5346041,11.23070813,156,26.33976933,13.89600803,13.61125377,2.345334686,59.89999771,62.77757405,29.54999924,6.28333282,24.06666565,109.6446762,5.718174,5942.132009,3.1,71,149,956,149.2487536,1637,Sin Análisis,Sin Análisis,Sin Análisis,Sin Análisis,Sin Análisis,Sin Análisis,Sin Análisis,49.8,48353,827
Marzo,1,48354,3B,169.9799957,1,0,38.06330156,33.16860807,22.47323214,6.294858219,88.3188544,5.753618073,13.4721732,90.20849512,456,30,162.41584,95.55,361.218976,11.94846483,140,27.75032426,14.47229122,14.0016476,2.322501231,51.31665945,74.78768657,33.59999466,5.23333311,12.48333168,109.6428528,3.492969,5058.929248,3.5,75,151,1127,176.550853,1656,10.12,38.5,21.82,11.58,5.71,1.262,1.85,14.81,48354,737
Marzo,1,48355,3B,170.4700012,Hibrida,0,52.97119728,28.74406054,16.05561096,2.229131225,69.73334203,7.508652549,16.89446823,90.67947439,462,21,147.2835,86.4,341.9956566,11.13392378,140,26.13363036,14.54801421,14.02006208,2.347207587,81.96666527,63.63557312,31.71666527,20.11666679,30.13333321,110.2890091,4.44463,5374.776944,5,71,148,979,108.3367241,1640,9.67,37.29,24.19,9.83,6.87,1.4485,2.03,63.97,48355,760
Marzo,1,48356,3B,166.8699951,1,0,36.76514652,32.38449092,24.27039012,6.579972434,91.38576719,6.4361479,13.51351351,90.12464793,576,31,154.83968,92.79,370.3481861,12.79439122,140,28.06376303,14.80194206,14.20267315,2.193442623,43.38332891,75.24406991,33.41666412,6.13333273,3.83333206,110.9625702,3.128654,4993.616195,4.3,90,151,987,208.8359798,1622,Sin Análisis,26.47,Sin Análisis,Sin Análisis,Sin Análisis,1.64,2.19,43.12,48356,896
Marzo,1,48357,3B,166.3899994,1,0,36.36035819,36.17404892,20.91471843,6.550874452,87.39520934,7.145862131,15.08504117,89.99591322,597,39,152.52864,91.67,309.513794,9.591922627,127,22.2248934,14.6042431,14.0633452,2.317042607,57.74999809,52.6463097,28.95000076,6.31666565,22.48333168,106.7357483,6.687825,5747.49551,4.5,70,148,766,153.7662389,1613,Sin Análisis,Sin Análisis,Sin Análisis,Sin Análisis,Sin Análisis,Sin Análisis,Sin Análisis,51.41,48357,795
Marzo,1,48358,3B,169.449997,1,0,37.17910888,35.61522573,20.47801711,6.727648274,87.44887473,6.957804662,16.9371496,90.12097964,577,32,118.46592,69.91,330.4809738,9.318383172,133,23.05104792,14.57657152,13.98642693,2.473717543,48.78333473,79.03443329,29.20000458,6.23333263,13.34999752,115.0684891,5.538534,5803.081177,4.4,70,150,880,184.4892328,1641,Sin Análisis,Sin Análisis,Sin Análisis,Sin Análisis,Sin Análisis,Sin Análisis,Sin Análisis,56.39,48358,820
Marzo,1,48359,5,168.9600067,1,0,35.74810606,32.96046402,25.03551136,6.255918561,61.02396059,5.735085227,13.61268939,90.1032197,467,34,114.94912,68.03,418.4422182,12.01467755,144,31.47490405,14.44128731,13.90861687,2.619704433,44.33333147,81.9179661,36.84999847,5.83333302,1.64999998,115.1153336,1.261569,4585.074999,4,100,147,940,198.9473768,1599,Sin Análisis,Sin Análisis,Sin Análisis,Sin Análisis,Sin Análisis,Sin Análisis,Sin Análisis,54.93,48359,849
Marzo,1,48360,5,153.8500061,Hibrida,0,77.21806955,7.86480338,9.879753006,5.037374066,40.70619531,7.86480338,53.75365616,93.42346441,576,22,253.41056,164.71,353.5911462,12.55118572,134,26.49983645,15.85960288,15.40461427,2.111341274,55.4999981,45.00041379,30.39999962,7.39999962,17.69999886,107.3684235,3.945641,5060.855527,4.2,80,149,1080,161.0810866,1598,Sin Análisis,Sin Análisis,Sin Análisis,Sin Análisis,Sin Análisis,Sin Análisis,Sin Análisis,53.1,48360,743
Marzo,1,48361,1A,155.449997,1,0,80.21871985,6.400771952,11.06465101,2.315857189,62.11952989,6.400771952,59.76198134,93.66420071,525,31,78.3744,50.42,385.332912,16.60340978,164,35.56127442,14.60276645,15.11740139,2.141805502,50.34999561,70.59453416,33.61666489,6.78333282,9.9499979,106.9112701,2.047651,4624.194502,5,74,149,1185,177.5571158,1614,Sin Análisis,Sin Análisis,Sin Análisis,Sin Análisis,Sin Análisis,Sin Análisis,Sin Análisis,12.7,48361,881
Marzo,1,48362,1A,158.3000031,1,0,77.0688566,6.2539482,12.69740998,3.979785218,69.02107496,6.2539482,57.48578648,93.59380922,620,30,107.11168,67.66,464.3082665,21.21920363,126,33.3038528,19.70941213,18.63550185,1.569514737,66.26666928,58.11457286,41.76667023,10.33333302,14.16666603,105.5865784,-0.184911,3790.103501,5,50,148,1137,134.0040189,1623,Sin Análisis,Sin Análisis,Sin Análisis,Sin Análisis,Sin Análisis,Sin Análisis,Sin Análisis,4.84,48362,877
Marzo,1,48363,1A,170.199997,1,0,81.19858989,4.112808461,8.343125734,6.345475911,69.50714821,4.112808461,67.8613396,94.40893067,692,33,138.46144,81.35,381.9036496,17.40893098,79,17.70857846,13.04347849,16.86251499,1.017212285,85.46666574,24.35033186,37.80000305,3.18333292,44.48332977,103.1746063,4.305616,4502.645059,0,58,139,963,97.58190433,1629,Sin Análisis,Sin Análisis,Sin Análisis,Sin Análisis,Sin Análisis,Sin Análisis,Sin Análisis,33.61,48363,749
Marzo,2,48364,1A,192.5500031,1,0,79.82342249,6.56972215,11.63334199,1.973513373,62.05135863,6.56972215,61.49052194,93.60685536,0,0,154.13632,80.05,366.1386595,14.27161754,113,24.00934784,12.51622935,13.3991169,1.68231441,144.3533249,0,40.61666107,19.91666412,83.81999969,104.1444473,3.832313,4740.66548,4.2,65,155,1131,64.42525662,1626,Sin Análisis,Sin Análisis,Sin Análisis,Sin Análisis,Sin Análisis,Sin Análisis,Sin Análisis,33.22,48364,661
Marzo,2,48365,1A,158.7700043,Hibrida,7.369150343,61.40958619,13.45972161,13.47861687,4.282924986,47.03882617,13.45972161,48.05693771,92.15317755,543,25,112.33664,70.75,462.9337912,21.92479629,134,35.2396539,15.55709475,16.24992083,1.607296754,76.06665515,56.00461384,41.59999084,8.28333187,26.18333244,106.0096207,-0.13575,3816.587481,2.9,45,153,1168,120.6836291,1613,Sin Análisis,Sin Análisis,Sin Análisis,Sin Análisis,Sin Análisis,Sin Análisis,Sin Análisis,5.47,48365,944
Marzo,2,48366,1A,184.9199982,Hibrida,5.407743889,76.89811811,6.986805105,8.760545101,1.9467878,37.54519329,6.986805105,59.53926022,93.58619944,549,36,154.13632,83.35,428.8340947,20.760329,138,32.73848183,10.59917813,12.81635314,1.57697317,59.18333339,57.22395038,43.70000076,7.25,8.23333263,108.8787155,0.895457,4231.578832,4.1,64,151,1053,153.0836383,1610,Sin Análisis,Sin Análisis,Sin Análisis,Sin Análisis,Sin Análisis,Sin Análisis,Sin Análisis,5.84,48366,991
Marzo,2,48367,1A,173.6300049,Hibrida,6.220123251,73.83516673,6.813338709,11.34596556,1.785405748,40.00212878,6.813338709,56.21148419,93.38904567,514,30,128.01152,73.73,397.9726894,22.3866837,133,29.85659076,11.28837151,13.64971453,1.333676357,57.26333761,54.21423948,38.78334045,6.09666586,12.3833313,106.9015961,2.015545,4476.922381,3.2,56,151,1103,158.2164152,1607,Sin Análisis,Sin Análisis,Sin Análisis,Sin Análisis,Sin Análisis,Sin Análisis,Sin Análisis,23.85,48367,1000
Marzo,2,48368,3B,174.2700043,Hibrida,0,35.51385781,37.8034085,24.61697366,2.065760028,76.80347432,7.161301429,16.520342,89.91036897,521,29,175.03616,100.44,371.2629736,17.79422691,163,32.59310186,13.42743985,14.86199539,1.831667204,51.22000075,61.36662651,34.65000153,5.01666594,11.55333328,112.0346222,2.66581,5029.437131,2.1,96,108,1385,126.513079,1675,Sin Análisis,Sin Análisis,Sin Análisis,Sin Análisis,Sin Análisis,Sin Análisis,Sin Análisis,18.86,48368,891
Marzo,2,48369,3B,165.7599945,1,0,39.57528958,27.96814672,29.92277992,2.533783784,83.65871826,6.979971042,15.02171815,90.17965734,428,32,164.58624,99.29,416.8677744,17.95970137,145,31.5275107,14.05646765,15.50434414,1.755458515,49.28333378,82.05180023,35.90000153,4.46666622,8.91666603,115.4874573,1.309403,4617.269845,2.7,108,150,1148,182.6175161,1629,Sin Análisis,Sin Análisis,Sin Análisis,Sin Análisis,Sin Análisis,Sin Análisis,Sin Análisis,56.9,48369,816
Marzo,2,48370,3B,164.75,1,0,26.94992413,29.98482549,34.96206373,8.103186646,89.63462585,8.254931715,14.26403642,89.72503794,529,34,161.97376,98.31,365.4021244,16.46130501,139,28.13960546,14.08194234,15.90288316,1.709439528,45.00332832,70.55457967,33.23332977,8.76999855,3,108.6860657,3.29599,4957.372648,3.4,110,154,601,205.3181475,1605,Sin Análisis,Sin Análisis,Sin Análisis,Sin Análisis,Sin Análisis,Sin Análisis,Sin Análisis,31.46,48370,881
Marzo,2,48371,3B,155.2899933,1,0,35.28881448,30.72316311,26.14463262,7.843389787,93.42700693,7.98506021,13.65187713,90.4807779,477,32,154.13632,99.26,394.1013758,15.13941723,140,29.65419666,15.90572546,16.80726456,1.958740961,42.03333187,75.7975827,32.81666565,9.21666622,0,111.8943481,2.15985,4732.046666,2.7,115,149,790,212.68835,1637,Sin Análisis,Sin Análisis,Sin Análisis,Sin Análisis,Sin Análisis,Sin Análisis,Sin Análisis,36.87,48371,770
Marzo,2,48372,3B,153.699997,1,0,26.0897853,34.61288224,31.62003904,7.677293429,89.31460131,7.872478855,14.37865973,89.6798959,496,31,128.01152,83.29,388.4190058,21.26870569,138,29.29733305,14.44372182,16.98113241,1.37748547,55.13333094,75.82396907,32.39999771,21.46666718,1.26666605,110.5555496,2.380114,4743.827402,0.5,115,148,651,161.0640941,1606,9.18,29.67,31.52,10.44,6.66,1.8433,2.38,35.84,48372,877
Marzo,2,48373,5,152.5599976,1,0,0,55.09963293,36.51022549,8.390141584,97.88676468,6.463030939,0,88.02490823,525,25,148.91136,97.61,365.1022607,17.06869456,158,30.12585261,15.27267985,17.10802335,1.764976959,45.41666842,76.77262248,28.9833374,12.16666508,4.26666594,115.3076553,3.088634,5263.713956,0.5,97,147,652,194.2018274,1641,Sin Análisis,Sin Análisis,Sin Análisis,Sin Análisis,Sin Análisis,Sin Análisis,Sin Análisis,38.77,48373,867
Marzo,2,48374,5,159.7400055,1,0,0,52.36008514,41.12933517,6.510579692,94.14736864,7.850256667,0,87.73582071,482,27,159.36128,99.76,368.7241641,14.28571379,161,31.17565938,15.90083832,17.65368664,2.182296231,42.08333111,78.58987854,30.91666603,7.16666603,3.99999905,114.3072662,2.86845,5166.792737,5,94,152,1030,216.7128827,1697,Sin Análisis,Sin Análisis,Sin Análisis,Sin Análisis,Sin Análisis,Sin Análisis,Sin Análisis,36.87,48374,834
Marzo,2,48375,5,139.0099945,1,0,0,60.24027048,33.30695633,6.452773182,91.59011633,9.179195741,0,87.59830228,488,27,156.7488,112.76,466.1535325,18.82598449,141,37.67355015,18.34400475,20.78987205,2.001146351,161.4000025,64.60644796,36.91666794,8.14999866,116.3333359,105.3182678,-0.212444,3765.507622,4.7,90,141,795,52.41635607,1643,Sin Análisis,Sin Análisis,Sin Análisis,Sin Análisis,Sin Análisis,Sin Análisis,Sin Análisis,0,48375,742
Marzo,1,48376,5,158.6799927,1,0,0,62.25737333,29.67607764,8.066549029,92.80133108,10.20922612,0,87.92116209,410,30,138.46144,87.26,313.8391877,10.69447995,150,24.21855418,15.88101913,14.93572038,2.264584561,39.21666336,83.56889251,25.51666641,7.31666565,6.38333225,116.7947998,5.958688,6218.680377,5,82,149,936,227.9643201,1673,Sin Análisis,Sin Análisis,Sin Análisis,Sin Análisis,Sin Análisis,Sin Análisis,Sin Análisis,75.63,48376,690
Marzo,1,48377,5,160.1699982,Hibrida,0,0,63.65112068,29.21271149,7.136167822,90.18302474,8.678279328,0,87.99519261,421,20,133.23648,83.18,363.36393,13.84154352,137,28.33239715,15.42111524,14.79677859,2.046910239,44.56666183,62.59089727,32.94999695,8.10000038,3.51666594,108.8981171,3.345501,4861.001912,4.9,82,149,738,200.5983763,1644,Sin Análisis,Sin Análisis,Sin Análisis,Sin Análisis,Sin Análisis,Sin Análisis,Sin Análisis,29.92,48377,672
Marzo,1,48378,5,168.8899994,1,0,0,52.38320801,38.71158742,8.905204571,97.00057406,8.514417668,0,87.66913376,493,26,156.7488,92.81,329.800463,11.04269055,200,34.56687797,15.21700521,14.03280247,3.130294906,45.36666489,80.21201717,29.09999847,6.63333321,9.63333225,114.3215637,3.713078,5803.780353,4.8,90,145,450,191.7707643,1688,7.98,25.26,27.99,15.12,11.67,1.0448,1.34,75.27,48378,869
Marzo,1,48379,5,166.9199982,Hibrida,0,0,64.46201773,29.15168943,6.386292835,88.06277857,7.039300264,0,87.25557153,523,19,135.84896,81.39,304.3374105,10.5200097,150,25.46729,14.67769007,14.19841856,2.420842825,111.3666611,62.66445428,28.20000076,7.86666584,75.29999542,107.8301697,6.039613,5919.148712,4.7,91,149,510,80.27537069,1665,Sin Análisis,Sin Análisis,Sin Análisis,Sin Análisis,Sin Análisis,Sin Análisis,Sin Análisis,53.31,48379,742
Marzo,1,48380,5,163.8000031,1,0,0,53.5958486,39.55433455,6.84981685,96.18893267,6.544566545,0,88.28907204,519,25,154.13632,94.1,322.9548169,7.380952244,175,29.38339384,15.75091546,14.7741145,3.980976013,37.99999619,81.29605463,27.46666527,7.08333206,3.45000005,115.3482513,4.601074,5963.592647,4.6,88,151,435,238.4210765,1631,9.1,26.47,30.75,9.54,11.82,1.4396,1.87,98.78,48380,791
Marzo,1,48381,5,163.3899994,1,0,0,54.89932064,35.93855193,9.162127425,96.05059497,7.228104535,0,87.78236122,477,23,151.52384,92.74,329.2735186,9.260052669,178,30.5955078,15.6680336,14.50517173,3.304031725,39.6333313,83.54086181,27.94999886,6.21666622,5.46666574,115.2171173,4.212268,5845.796281,4.4,88,148,446,224.0538382,1634,Sin Análisis,Sin Análisis,Sin Análisis,Sin Análisis,Sin Análisis,Sin Análisis,Sin Análisis,113.77,48381,790
Marzo,1,48382,5,162.1699982,1,0,37.15237097,24.09816859,30.70234939,8.047111056,64.96729076,7.991613739,15.2124314,90.68502189,430,31,190.71104,117.6,375.5318535,9.095393825,163,31.86162705,15.84756755,14.92261224,3.503050847,39.8833313,84.16552632,31.60000038,6.33333206,1.95000005,115.3894577,2.593029,5131.961906,3.6,107,138,1179,207.6055267,1647,Sin Análisis,Sin Análisis,Sin Análisis,Sin Análisis,Sin Análisis,Sin Análisis,Sin Análisis,56.9,48382,819
Marzo,1,48383,3B,140.2400055,Hibrida,0,30.01996577,37.07929264,32.90074159,0,71.53762824,7.772390188,16.47176269,89.6824016,503,20,101.88672,72.65,377.2104815,14.53222989,149,30.45493321,17.68396964,17.04221268,2.095682041,99.6333313,66.02852984,28.64999962,7.25,63.73332977,110.5281372,2.657681,4894.939175,4.1,98,149,940,89.72900819,1624,Sin Análisis,Sin Análisis,Sin Análisis,Sin Análisis,Sin Análisis,Sin Análisis,Sin Análisis,32.58,48383,667
Marzo,1,48384,3B,146.0800018,1,0,33.38581599,23.82256298,32.26998905,10.52163198,87.96711655,8.645947426,15.26560789,90.30476451,385,28,146.29888,100.15,384.0361398,12.22617728,135,27.74507085,16.84008741,16.56626485,2.269316909,37.34999847,78.30265363,29.8833313,4.58333302,2.88333297,112.4498978,2.671244,4888.343952,2.8,85,151,941,242.5702911,1646,Sin Análisis,Sin Análisis,Sin Análisis,Sin Análisis,Sin Análisis,Sin Análisis,Sin Análisis,13.78,48384,720
Marzo,1,48385,3B,150.9299927,Hibrida,0,39.53488372,31.27277546,22.95766249,6.234678328,88.86495803,7.751937984,18.04810177,90.66222752,419,20,151.52384,100.39,341.2177996,11.91943343,147,27.06552838,16.43145909,15.83515614,2.270705948,62.1966629,61.67421289,27.74999809,5.69999886,28.74666595,111.084465,4.320336,5438.919029,2.5,69,148,834,142.7729332,1624,Sin Análisis,Sin Análisis,Sin Análisis,Sin Análisis,Sin Análisis,Sin Análisis,Sin Análisis,35.27,48385,638
Marzo,1,48386,3B,148.1399994,Hibrida,20.65613609,67.0109356,9.963547995,0,2.369380316,23.78866792,9.963547995,67.0109356,93.79343864,433,27,146.29888,98.76,393.5466467,7.499662512,141,31.92925624,50.29026617,25.71891465,4.257425743,59.68333054,61.87766749,33.53333282,23.20000076,2.94999886,104.1071472,2.023327,4417.693886,5,52,145,1079,145.769345,1662,Sin Análisis,Sin Análisis,Sin Análisis,Sin Análisis,Sin Análisis,Sin Análisis,Sin Análisis,24.45,48386,578
Marzo,1,48387,3B,164.5599976,Hibrida,43.95964998,56.04035002,0,0,0,12.13411408,0,56.04035002,95.120807,281,33,141.07392,85.73,401.0695247,8.62299478,148,34.98420081,45.63685046,23.15264983,4.057082452,50.51666641,69.42673913,38.79999924,8.34999943,3.36666584,102.9462585,1.631607,4241.237134,4.6,55,147,443,174.5958438,1614,Sin Análisis,Sin Análisis,Sin Análisis,Sin Análisis,Sin Análisis,Sin Análisis,Sin Análisis,8.98,48387,629
Marzo,1,48388,3B,165.0299988,Hibrida,26.7163546,60.67987639,12.60376901,0,0,19.8986056,12.60376901,60.67987639,93.19699449,484,25,130.14168,78.86,357.5107583,8.198509423,145,32.67890711,45.62806796,23.08671168,3.985957132,52.91666412,70.9868323,37.08333206,9.36666584,6.46666622,105.6190872,3.079639,4450.247311,0.1,20,146,452,165.5433151,1634,Sin Análisis,Sin Análisis,Sin Análisis,Sin Análisis,Sin Análisis,Sin Análisis,Sin Análisis,7.98,48388,741
Marzo,2,48389,1 ARRABIO,172.4700012,Hibrida,40.55198005,59.44801995,0,0,0,94.02108509,0,59.44801995,95.1889604,0,34,156.54784,90.77,442.9755868,10.65692577,218,52.85556871,43.36986112,22.09079824,4.959738847,51.91666412,61.31786427,41.73333359,8.18333244,21.61666679,109.6650696,0.287092,4132.667735,5,60,149,1757,172.1990454,1695,Sin Análisis,Sin Análisis,Sin Análisis,Sin Análisis,Sin Análisis,Sin Análisis,Sin Análisis,7.44,48389,746
Marzo,2,48390,1 ARRABIO,170.949997,1,40.7721556,59.2278444,0,0,0,93.86747149,0,59.2278444,95.18455689,0,27,154.488,90.37,329.9210354,7.920444716,208,37.56654059,34.8054993,20.5908164,4.742983752,45.41666412,81.17935223,30.75,5.64999962,26.58333206,109.5736771,3.413382,5559.349494,3.8,65,150,1164,198.1651487,1651,Sin Análisis,Sin Análisis,Sin Análisis,Sin Análisis,Sin Análisis,Sin Análisis,Sin Análisis,42.4,48390,612
Marzo,2,48391,1 ARRABIO,181.3099976,Hibrida,48.06684684,51.93315316,0,0,0,89.23331158,0,51.93315316,95.03866306,0,33,156.54784,86.34,427.9962553,9.144559166,200,46.77624022,41.03469252,21.01373367,5.115199035,51.48332977,71.46029412,42.3833313,6.44999886,14.71666527,109.2103043,0.644638,4277.860942,2.8,68,151,1216,175.9792935,1650,Sin Análisis,Sin Análisis,Sin Análisis,Sin Análisis,Sin Análisis,Sin Análisis,Sin Análisis,6.44,48391,742
Marzo,2,48392,1 ARRABIO,162.4100037,1,47.201527,52.798473,0,0,0,89.7433367,0,52.798473,95.05596946,0,42,158.60768,97.66,385.4442374,13.73683856,211,45.1265306,51.8440971,21.4888241,3.285073958,47.36666107,75.11466346,34.59999847,6.78333282,37.68333054,107.9827652,1.611153,4693.930949,5,60,149,1366,188.740346,1645,7.03,38.9,27.93,7.67,6.41,1.9837,2.48,10.34,48392,809
Marzo,2,48393,1 ARRABIO,167.8200073,1,43.73733762,56.26266238,0,0,0,91.88490633,0,56.26266238,95.12525325,0,34,154.488,92.06,364.6764231,11.72684969,220,44.14849051,50.35156496,18.41258411,3.764735772,47.83332825,67.47893432,33.58333206,14.24999905,13.41666603,108.907547,2.117254,4997.121996,4.5,60,148,1588,185.644619,1685,Sin Análisis,Sin Análisis,Sin Análisis,Sin Análisis,Sin Análisis,Sin Análisis,Sin Análisis,8.98,48393,871
