Repository: DeaAnalytics/univ-workshop

File: data/Analisis_C7_temperatura.csv (part 3 of 28)
Mes,Turno,No_Colada,GPO_CH,TCM,No_Cargas,C_Arrabio,C_Primeras,C_Segundas,C_Triturado,C_Retornos,Cumpl_CM,Cons_Chorreadura,Cons_Ri,Rendimiento_Teo,Altura_Banda,Tiempo_Caida_Banda,TPQB,Rendimiento_Real,ENERGÍA,CONSUMO_C,O2_INSTANTANEO,O2_TCM,CONSUMO_CAL_SIDER,CONSUMO_CAL_DOLOM,BALANCE_02_C,VAC_TO_VAC,COBERTURA_DE_ARCO,POWER_ON,AUXILIARES,DEMORAS,POTENCIA,FACTOR_O2,VELOCIDAD_DE_FUSIÓN,TIEMPO_VACIADO,REMANENTE_HF,ACERO_VACIADO,O2_VACIADA,TON_Hr_ACERO LIQUIDO,TEMPERATURA_VACIADO,MgO_ESCORIA,FeO_ESCORIA,CaO,SiO2,Al2O3,IB3,IB4,RESULTADO,coladas ,TEMPERATURA
Marzo,2,48394,1 ARRABIO,160.9799957,1,45.40936762,54.59063238,0,0,0,90.83015712,0,54.59063238,95.09181265,0,37,140.06912,87.01,357.8084329,14.59808711,218,42.31581675,52.6152331,19.19493156,2.898723404,43.41666412,69.1157754,31.18333054,6.78333282,19.51666451,109.88871,2.371254,5162.373388,5,50,145,1200,200.3838889,1660,7.18,39.3,28.78,7.19,7.83,1.9161,2.39,7.8,48394,972
Marzo,2,48395,3B,181.3000031,Hibrida,13.67898511,62.60341975,7.942636514,7.832322118,7.942636514,39.18764375,7.942636514,39.10645339,93.20022063,0,33,207.39072,114.39,362.3827849,16.29343602,142,28.86927696,13.34804169,14.23055685,1.7718348,57.93333054,59.29410431,36.76666641,8.18333244,12.98333263,106.8775253,3.31727,4931.097126,5,50,147,936,152.2439659,1632,Sin Análisis,Sin Análisis,Sin Análisis,Sin Análisis,Sin Análisis,Sin Análisis,Sin Análisis,30.71,48395,693
Marzo,1,48396,1A,165,Hibrida,14.72727273,60.96969697,9.636363636,10.12121212,4.545454545,42.88125377,9.636363636,48.12121212,92.90424242,0,27,96.53616,58.51,401.8181818,18.04242424,149,34.06666667,14.96969697,15.63636364,1.888142425,55.98333455,56.54260289,37.65000153,8.09999943,10.23333359,105.6573639,1.653575,4382.469941,4.6,62,147,733,157.5468855,1633,Sin Análisis,Sin Análisis,Sin Análisis,Sin Análisis,Sin Análisis,Sin Análisis,Sin Análisis,8.01,48396,793
Marzo,1,48397,1A,146.9799957,Hibrida,14.55980405,64.62103688,8.708667846,9.389032521,2.721458702,37.54825606,8.708667846,29.09239352,92.67954824,0,23,156.29664,106.34,376.9220412,16.13825057,139,29.18764543,16.53286209,17.55340914,1.808600337,56.43333339,58.56200814,30.85000038,7.96666622,17.61666679,107.7471619,2.782956,4764.343401,4.8,52,147,857,156.2906082,1654,10.94,37.29,31.87,6.38,2.95,3.4159,4.59,45.33,48397,704
Marzo,1,48398,1A,175.5299988,Hibrida,17.27909759,59.55107389,6.32370535,5.18429898,11.66182419,34.48734554,6.32370535,40.09571014,93.76414288,0,25,151.69968,86.42,373.1555885,17.35315912,154,31.97743998,19.08505682,14.69834227,1.842744583,49.46667147,61.52016129,36.38333893,8.1833334,4.89999914,108.0164719,2.657949,4824.460974,5,68,146,927,177.0889316,1667,Sin Análisis,Sin Análisis,Sin Análisis,Sin Análisis,Sin Análisis,Sin Análisis,Sin Análisis,28.32,48398,575
Marzo,1,48399,1A,173.449997,1,12.13029692,61.1473047,7.679446526,9.316805996,9.726145863,43.18424403,7.679446526,36.24099164,93.13162295,0,24,151.69968,87.46,385.1254031,18.02248518,140,30.79850155,20.87056825,14.24041536,1.708893154,49.81666637,78.01336254,38.15000153,7.69999886,3.96666598,105.0589752,2.371043,4546.526605,5,77,146,1063,175.8447652,1688,12.15,28.07,35.04,8.65,3.76,2.8235,3.8,19.98,48399,616
Marzo,1,48400,1A,157.1600037,1,13.58488165,64.76202596,7.864596589,6.114787478,7.673708323,43.37497306,7.864596589,44.35607025,93.41537287,0,30,147.10272,93.6,374.1409941,18.38253966,148,30.67574375,23.67014452,16.8617965,1.66874351,45.60000086,79.22825806,32.43333435,6.80000019,6.36666632,108.7769852,2.738613,4845.632027,5,66,146,948,192.1052595,1658,Sin Análisis,Sin Análisis,Sin Análisis,Sin Análisis,Sin Análisis,Sin Análisis,Sin Análisis,19.98,48400,811
Marzo,1,48401,1A,161.8699951,1,12.85599555,61.80268116,8.729227158,8.216470007,8.39562612,44.05941221,8.729227158,39.16105517,93.14363378,0,30,160.8936,99.4,406.4990547,16.92098649,133,30.83956354,22.79607161,15.25915904,1.822562979,47.34999394,76.9359955,37.34999466,6.80000019,3.19999909,105.7028122,1.674827,4333.869298,5,65,148,1171,187.5396227,1690,Sin Análisis,Sin Análisis,Sin Análisis,Sin Análisis,Sin Análisis,Sin Análisis,Sin Análisis,26.63,48401,697
Marzo,1,48402,1A,161.2899933,1,12.84642569,78.50455701,8.649017298,0,0,19.87457139,8.649017298,50.70370141,93.63023126,0,30,151.69968,94.05,387.5007911,15.11563086,129,28.30305778,22.75404645,15.19003101,1.872436423,45.90000391,75.98380952,35.16667175,6.80000019,3.93333197,106.6350555,2.496168,4586.444644,5,62,149,866,194.7712252,1638,Sin Análisis,Sin Análisis,Sin Análisis,Sin Análisis,Sin Análisis,Sin Análisis,Sin Análisis,26.63,48402,723
Marzo,1,48403,1A,152.9799957,1,15.36148516,71.85252974,8.24290757,0,4.543077526,31.17073536,8.24290757,52.04601909,93.81291672,0,30,156.29664,102.17,410.5111894,21.49300622,132,33.45535457,23.66322461,16.47274199,1.556569343,56.33333587,78.95842333,38.71667099,14.53333282,3.08333206,97.32241821,1.423951,3951.269358,4.9,55,149,804,158.6982177,1630,Sin Análisis,Sin Análisis,Sin Análisis,Sin Análisis,Sin Análisis,Sin Análisis,Sin Análisis,6.23,48403,747
Marzo,1,48404,1A,158.5500031,Hibrida,13.45316935,65.79627878,7.820876695,9.839167455,3.090507726,39.54326135,7.820876695,36.08325449,92.98908862,0,22,151.69968,95.68,324.8186629,11.76915777,139,25.86565702,22.70577061,16.27246894,2.197749196,53.36666846,55.53034188,29.46666908,20.04999924,3.85000014,104.8642426,5.154763,5380.655771,5,46,146,980,164.1474024,1612,Sin Análisis,Sin Análisis,Sin Análisis,Sin Análisis,Sin Análisis,Sin Análisis,Sin Análisis,65.28,48404,719
Marzo,1,48405,1A,152.3000031,Hibrida,14.78660538,65.46290217,8.273145108,11.47734734,0,32.96909711,8.273145108,45.34471438,93.0093237,0,28,151.69968,99.61,380.1707081,11.90413633,136,28.97570526,23.76887674,16.94024917,2.434087148,44.0666647,55.32591146,32.26666641,7.24999905,4.54999924,107.6652756,2.691195,4720.041454,4.1,31,148,1278,201.5128683,1648,Sin Análisis,Sin Análisis,Sin Análisis,Sin Análisis,Sin Análisis,Sin Análisis,Sin Análisis,25.63,48405,696
Marzo,1,48406,1A,161.9400024,Hibrida,13.87550945,70.53229591,7.996788934,7.595405706,0,28.70685703,7.996788934,41.88588366,93.15252563,0,28,156.29664,96.52,380.3877922,16.12325528,148,31.99333038,22.35395792,15.93182636,1.984297204,62.44999885,64.98942308,34.88333511,8.06666565,19.49999809,105.9531555,2.430575,4642.331415,4,4,149,1123,143.1545263,1600,Sin Análisis,Sin Análisis,Sin Análisis,Sin Análisis,Sin Análisis,Sin Análisis,Sin Análisis,26.42,48406,704
Marzo,1,48407,1A,172.9199982,Hibrida,14.2320148,59.64029609,6.650474208,13.9023826,5.574832292,50.88744798,6.650474208,38.45708998,93.12144344,0,30,146.23608,84.57,335.9935266,13.63636378,150,28.09969958,20.93453642,14.92019447,2.060644614,44.59999418,64.90843061,32.19999695,6.91666603,5.4833312,108.2608643,4.347251,5370.186787,3.7,26,144,1143,193.7219984,1621,Sin Análisis,Sin Análisis,Sin Análisis,Sin Análisis,Sin Análisis,Sin Análisis,Sin Análisis,65.49,48407,728
Marzo,1,48408,1A,169.8099976,Hibrida,13.17943584,65.51439845,8.715623344,6.654496202,5.936046169,43.05247871,8.715623344,40.757317,93.17955362,0,30,153.24456,90.24,383.3696539,15.13456238,150,32.57169825,21.25905454,15.19345172,2.152140078,68.80000401,55.10022883,36.63333893,6.99999905,25.16666603,106.6241837,2.295868,4635.39504,3.8,32,148,1163,129.0697599,1594,Sin Análisis,Sin Análisis,Sin Análisis,Sin Análisis,Sin Análisis,Sin Análisis,Sin Análisis,11.06,48408,850
Marzo,1,48409,1A,167.2299957,Hibrida,13.47844286,58.8530766,7.893320576,11.06260838,8.712551576,46.77201077,7.893320576,39.28122944,93.09836752,0,24,150.11712,89.77,395.2640177,18.0948399,167,37.52317264,21.58703637,15.42785425,2.073694646,57.65000201,62.49227324,37.51667023,6.88333273,13.24999905,105.7130051,1.675923,4457.485025,3.7,39,148,1213,154.0329521,1634,Sin Análisis,Sin Análisis,Sin Análisis,Sin Análisis,Sin Análisis,Sin Análisis,Sin Análisis,3.51,48409,899
Marzo,2,48410,1A,158.1499939,Hibrida,16.46538097,65.31141322,7.94815049,9.566866899,0.708188429,32.22488321,7.94815049,45.05848878,93.11975972,0,15,115.71528,73.17,383.1805396,15.42839136,144,30.65444317,23.20581816,16.31362693,1.986885246,51.65000057,70.32730673,33.6166687,8.19999981,9.83333206,108.1606445,2.445631,4704.511185,5,25,142,1005,164.9564357,1637,Sin Análisis,Sin Análisis,Sin Análisis,Sin Análisis,Sin Análisis,Sin Análisis,Sin Análisis,26.42,48410,855
Marzo,2,48411,1A,163.7299957,Hibrida,14.23074574,65.08886582,7.445184145,12.39846088,0.836743419,36.58097633,7.445184145,47.61497587,93.03389727,0,21,153.24456,93.6,364.6246965,14.73157065,141,28.71801211,24.43046543,12.09308039,1.949419569,51.91999865,63.19596977,33.23333359,6.76666594,11.91999912,107.7833633,3.256677,4926.679874,3.9,21,145,945,167.5654897,1661,Sin Análisis,Sin Análisis,Sin Análisis,Sin Análisis,Sin Análisis,Sin Análisis,Sin Análisis,46.48,48411,831
Marzo,2,48412,1A,172.6699982,Hibrida,14.39740546,66.31146117,7.297156426,11.38588058,0.608096369,34.79067357,7.297156426,47.89482829,93.11936063,0,14,157.5024,91.22,459.2575482,19.40117007,154,39.09770123,20.96484646,11.46696022,2.015223881,59.13332796,68.47975048,43.68333054,7.58333158,7.86666584,108.9202652,-0.028327,3952.766331,4,17,147,810,149.1544668,1644,8.34,35.69,35.18,6.86,3.06,3.5464,4.39,2.69,48412,863
Marzo,2,48413,1A,167.1900024,Hibrida,15.74256834,65.65584066,6.998026198,10.94563072,0.657934087,34.1381588,6.998026198,48.24451223,93.20162689,0,30,149.2128,89.25,396.5548121,16.70554435,145,32.70530486,21.71182455,11.84281339,1.957751522,100.5299921,59.06022346,37.53332901,6.61666584,56.37999725,105.9858017,1.883339,4454.441075,3.4,49,143,1134,85.34766412,1652,Sin Análisis,Sin Análisis,Sin Análisis,Sin Análisis,Sin Análisis,Sin Análisis,Sin Análisis,8.77,48413,853
Marzo,2,48414,1A,160.8000031,Hibrida,15.54726368,63.30845771,7.773631841,13.37064677,0,35.1283816,7.773631841,46.14427861,92.87686567,0,27,145.068,90.22,399.2537238,17.1890544,145,33.00994962,22.69900454,12.3134326,1.92040521,49.01666642,66.47770115,36.3666687,6.76666594,5.88333178,105.9211884,1.784197,4421.631367,3.4,58,147,889,179.9387972,1631,Sin Análisis,Sin Análisis,Sin Análisis,Sin Análisis,Sin Análisis,Sin Análisis,Sin Análisis,8.23,48414,857
Marzo,2,48415,1A,161.4400024,Hibrida,14.12289395,53.25817641,8.2135778,11.70713578,12.69821606,41.23273305,8.2135778,37.52477701,92.98785927,0,24,154.1112,95.46,380.3270507,10.1957382,119,25.40262598,22.60901849,12.26461825,2.491494532,47.26666498,59.11603427,34.25,7.98333311,5.03333187,107.5620422,3.063578,4713.576714,4,63,147,915,186.6008529,1649,7.17,34.89,33.46,7.1,5.36,2.6854,3.26,7.44,48415,884
Marzo,2,48416,1A,159.3000031,Hibrida,18.01632141,54.80225989,8.349026993,7.532956685,11.29943503,37.02535654,8.349026993,41.74513497,93.27306968,0,23.5,156.29664,98.11,386.0640227,13.01318243,144,31.61330762,22.91274281,12.42937829,2.429329474,60.1666627,64.49408926,34.79999924,7.23333216,18.1333313,106.0344849,2.280241,4577.586395,3.6,59,146,1105,145.5955775,1652,Sin Análisis,Sin Análisis,Sin Análisis,Sin Análisis,Sin Análisis,Sin Análisis,Sin Análisis,25.45,48416,795
Marzo,2,48417,1A,162.7200012,Hibrida,16.30408063,53.94542773,7.866273353,12.26032448,9.623893805,45.71894601,7.866273353,35.80998033,92.91445428,0,22.5,151.69968,93.23,351.5240878,17.67453281,144,28.23254649,25.50393295,12.1681415,1.597357441,53.46666574,67.73592105,31.88333511,7.54999781,14.03333282,107.6424561,3.776701,5103.606654,3.5,50,149,1074,167.2069854,1648,Sin Análisis,Sin Análisis,Sin Análisis,Sin Análisis,Sin Análisis,Sin Análisis,Sin Análisis,71.23,48417,800
Marzo,2,48418,1A,159.0700073,Hibrida,15.65348589,53.37272899,7.965046835,12.57308103,10.43565726,44.88916979,7.965046835,40.42245552,92.9883699,0,21,147.10272,92.48,374.0491435,13.30860566,159,33.71471524,23.07160263,12.44734965,2.533301842,52.93333054,67.84157303,33.68333435,8.26666451,10.98333168,105.9871445,2.494485,4722.513682,4,39,147,1043,166.6246939,1669,Sin Análisis,Sin Análisis,Sin Análisis,Sin Análisis,Sin Análisis,Sin Análisis,Sin Análisis,28.83,48418,802
Marzo,2,48419,1A,155.0200043,Hibrida,15.48187331,58.17313895,8.153786608,6.450780544,11.74042059,35.86739311,8.153786608,37.8660818,93.30047736,0,25,151.39824,97.66,359.9535445,11.70171559,154,30.75732079,23.80337955,12.77254513,2.628445424,46.84999657,64.63210884,30.88333321,7.36666584,8.59999752,108.4079971,3.19262,5019.536046,3.9,38,147,984,188.2604193,1654,Sin Análisis,Sin Análisis,Sin Análisis,Sin Análisis,Sin Análisis,Sin Análisis,Sin Análisis,26.35,48419,723
Marzo,2,48420,1A,156.9400024,Hibrida,15.99337326,50.97489486,8.245189244,12.74372372,12.04281891,42.73554145,8.245189244,38.23117115,92.9216261,0,25,154.1112,98.2,352.3639553,10.40525025,167,32.06320837,23.44845127,12.61628628,3.081445193,43.39999628,71.45250696,30.08333206,7.39999914,5.91666508,110.2936325,3.299296,5216.842407,4.1,32,148,890,204.6083125,1637,Sin Análisis,Sin Análisis,Sin Análisis,Sin Análisis,Sin Análisis,Sin Análisis,Sin Análisis,12.6,48420,719
Marzo,2,48421,1A,161.2599945,Hibrida,14.69676299,56.24457398,7.788664269,11.7202034,9.549795362,45.64228036,7.788664269,35.09859854,92.94356939,0,30,160.8936,99.77,343.5445981,9.642813177,158,29.88962027,22.44822103,12.27830874,3.099678457,44.29999876,67.6120332,30.33333397,7.18333292,6.78333187,109.582428,3.834287,5316.263444,3.7,19,149,930,201.8058747,1633,Sin Análisis,Sin Análisis,Sin Análisis,Sin Análisis,Sin Análisis,Sin Análisis,Sin Análisis,47.84,48421,702
Marzo,2,48422,1A,168.6000061,Hibrida,14.17556346,57.82918149,8.054567023,10.74733096,9.193357058,45.22201615,8.054567023,36.00237248,92.97034401,0,27,142.50576,84.52,370.1067482,10.59311943,149,30.10082928,23.42823166,11.15065203,2.841545353,44.16666508,69.15420792,33.88333511,8.03333092,2.24999905,110.4967804,2.924944,4975.897607,3.7,10,144,882,195.6226485,1646,Sin Análisis,Sin Análisis,Sin Análisis,Sin Análisis,Sin Análisis,Sin Análisis,Sin Análisis,32.15,48422,790
Marzo,1,48423,1A,155.699997,Hibrida,15.79961464,56.45472062,8.670520231,10.91843288,8.156711625,47.05387512,8.670520231,38.79254978,92.89659602,0,0,137.9088,88.57,378.9338546,9.274245525,115,24.31599277,25.24084828,12.07450248,2.621883657,45.34999657,61.83329065,32.75,7.98333073,4.61666584,108.0915985,3.257779,4754.19838,3.7,0,148,718,195.8103786,1666,Sin Análisis,Sin Análisis,Sin Análisis,Sin Análisis,Sin Análisis,Sin Análisis,Sin Análisis,6.44,48423,577
Marzo,1,48424,3B,201.3000031,3,0,51.11773472,14.80377546,29.65722802,4.421261798,75.91578614,0,43.3681073,92.58469945,0,32,149.42475,74.23,411.8231433,8.738201557,88,21.46547409,14.65474394,16.44311947,2.45650938,58.8999989,34.39845095,48.95000076,6.21666622,3.73333192,101.613884,2.158203,4112.359549,4.1,42,147,652,149.7453339,1637,7.93,32.08,32.89,10.31,5.99,2.0178,2.5,13.27,48424,924
Marzo,1,48425,3B,203.3600006,Hibrida,0,47.68882769,27.89634146,18.43036979,5.984461054,82.8833345,5.999213218,19.02045633,91.30487805,0,32,127.17,62.53,348.1510611,13.97029894,167,31.50570408,14.65381585,16.27655385,2.255191834,52.6500001,62.91610077,38.21666718,7,7.43333292,111.1556702,3.491397,5321.238497,3.8,74,150,1011,170.9401706,1612,Sin Análisis,Sin Análisis,Sin Análisis,Sin Análisis,Sin Análisis,Sin Análisis,Sin Análisis,36.08,48425,817
Marzo,1,48426,3B,168.5200043,1,0,33.91882269,25.42724899,29.81841918,10.83550914,90.28771048,6.266318538,11.38737242,90.80126988,0,30,181.8531,107.91,378.5900687,18.8701633,146,29.32589529,13.52955105,15.72513608,1.55408805,40.83333588,77.6976456,33.80000305,5.44999981,1.58333302,113.2544327,2.712958,4985.798493,3.7,70,149,1250,218.9387619,1656,Sin Análisis,Sin Análisis,Sin Análisis,Sin Análisis,Sin Análisis,Sin Análisis,Sin Análisis,36.02,48426,876
Marzo,1,48427,3B,175.8500061,1,0,32.994029,29.01336366,29.57065681,8.421950526,95.73603904,5.880011373,12.50497583,90.61120273,0,30,148.7889,84.61,361.1032004,17.8504401,147,27.73954979,13.02246187,15.12652777,1.553998089,50.71999598,81.23795712,33.18333054,9.56666565,7.96999979,114.8166809,3.498499,5299.347692,3.4,82,150,846,177.444809,1614,8.41,32.89,29.85,10.47,6.87,1.7215,2.21,45.32,48427,884
Marzo,1,48428,3B,165.9299927,1,0,35.58729585,28.13234496,29.10263364,7.177725547,97.41610129,5.665039474,13.84921352,90.71096245,0,27,152.09532,91.66,399.5660997,18.68257781,150,32.35701945,13.68046827,15.18712777,1.731935484,53.15333319,83.83858824,35.66666794,9.93333244,7.55333281,111.532692,1.810546,4652.242619,3.8,92,148,952,167.0638409,1611,Sin Análisis,Sin Análisis,Sin Análisis,Sin Análisis,Sin Análisis,Sin Análisis,Sin Análisis,33.56,48428,847
Marzo,1,48429,3B,165.6799927,1,0,34.74770642,30.5709802,27.37204249,7.309270884,95.94366339,6.50651859,14.15379044,90.22941816,0,27,155.40174,93.8,362.1439078,15.0531151,141,27.03404272,13.94254045,15.51183072,1.795910184,41.95000267,83.83082011,31.75000381,5.14999962,5.04999924,113.3858261,3.551303,5218.26686,3.3,80,149,944,213.1108327,1611,Sin Análisis,Sin Análisis,Sin Análisis,Sin Análisis,Sin Análisis,Sin Análisis,Sin Análisis,59.59,48429,819
Marzo,1,48430,3B,161.5500031,1,0,30.56019808,33.01145156,27.86134324,8.567007119,90.46223954,8.591767255,13.37047354,90.20581863,0,29,142.17606,88.01,372.0210391,16.9483129,140,27.73754203,14.42277905,15.84648686,1.636596056,40.41666746,80.96217277,31.91666985,4.96666574,3.53333187,112.9817123,3.10514,5061.61839,3.2,86,142,716,210.8041196,1630,7.95,35.69,26.36,11.21,6.59,1.4809,1.93,41.27,48430,810
Marzo,1,48431,3B,161.2100067,1,0,32.27467279,28.45977297,32.65306122,6.612493022,95.88036848,6.69313318,14.22988648,90.40729483,0,29,155.40174,96.4,375.9071861,19.04348286,140,28.03175865,14.45319709,15.87990753,1.471986971,38.76666105,79.10469974,32.08332825,5.19999981,1.48333299,113.3298798,2.933915,5024.728278,3.4,87,150,1051,232.1582452,1641,8.33,34.09,28.57,10.68,6.32,1.6806,2.17,39.19,48431,857
Marzo,1,48432,3B,164.0200043,1,0,34.56285819,10.90720644,47.3478844,7.182050969,79.3617099,7.645409096,15.04084868,90.65809048,0,29,145.48248,88.7,354.2250853,15.96756452,145,27.764906,13.7788071,15.3639796,1.738831615,38.86666489,81.16358768,31.28333282,5.26666594,2.31666613,111.4331436,3.743031,5243.047639,3.5,74,147,815,226.9296845,1626,Sin Análisis,Sin Análisis,Sin Análisis,Sin Análisis,Sin Análisis,Sin Análisis,Sin Análisis,59.59,48432,832
Marzo,1,48433,3B,165.449997,1,0,34.39709882,29.36838924,29.01178604,7.222725899,98.24268874,7.017225748,12.80749471,90.48618918,0,28,148.7889,89.93,375.3399888,19.69175014,145,29.47718398,14.20368718,15.41251162,1.496930632,51.18333578,81.81113892,33.4833374,5.43333292,12.26666546,111.2792587,2.809291,4941.263619,3.6,77,149,569,174.6662241,1599,Sin Análisis,Sin Análisis,Sin Análisis,Sin Análisis,Sin Análisis,Sin Análisis,Sin Análisis,54.51,48433,880
Marzo,1,48434,3B,168.6499939,1,0,36.35932404,25.18233027,30.97539283,7.482952861,94.14874835,6.4275126,14.81174029,90.36833679,0,23,158.70816,94.11,373.5547126,17.89504957,146,29.80136485,14.58642211,14.05277252,1.665341286,43.98333502,80.7898533,34.26667023,7.18333197,2.53333282,110.3112717,2.838638,4921.691917,0.4,78,150,892,204.6229554,1634,Sin Análisis,Sin Análisis,Sin Análisis,Sin Análisis,Sin Análisis,Sin Análisis,Sin Análisis,76.6,48434,846
Marzo,2,48435,3B,164.7700043,1,0,26.45505857,36.25660011,29.43496996,7.853371366,89.00893864,6.760939491,8.436001699,89.70819931,0,25,145.48248,88.29,388.4202121,15.20300986,142,29.63524837,15.05128322,14.38368598,1.949301397,49.1333294,81.03321078,34.18333054,8.19999981,6.74999905,112.3354492,2.352934,4820.185794,5,78,144,834,175.8480466,1642,Sin Análisis,Sin Análisis,Sin Análisis,Sin Análisis,Sin Análisis,Sin Análisis,Sin Análisis,56.9,48435,829
Marzo,2,48436,3B,160.5200043,1,0,26.25841017,32.78096187,33.32918016,7.631447795,89.48670598,6.541240967,16.72688762,89.80750062,0,24,152.09532,94.75,365.6865091,13.29429319,134,25.97807058,15.51208531,17.13182112,1.954076851,40.56666207,72.49769648,30.8999958,6.80000019,2.86666608,113.9805832,3.55929,5194.822851,5,88,149,662,220.3780036,1627,Sin Análisis,Sin Análisis,Sin Análisis,Sin Análisis,Sin Análisis,Sin Análisis,Sin Análisis,39.56,48436,886
Marzo,2,48437,3B,160.1900024,1,0,28.84075161,33.51644922,29.90199139,7.740807791,92.29071241,7.297584119,13.98339472,89.8996192,0,24,152.09532,94.95,365.8155884,13.09070459,140,27.22392118,15.35676361,17.16711379,2.079637577,41.36666107,74.01445946,31.03332901,5.66666603,4.66666603,113.2975388,3.391664,5161.869756,3.9,85,149,696,216.1160647,1627,Sin Análisis,Sin Análisis,Sin Análisis,Sin Análisis,Sin Análisis,Sin Análisis,Sin Análisis,18.86,48437,883
Marzo,2,48438,3B,157.25,1,0,30.42925278,33.13195548,29.12559618,7.313195548,93.965861,6.613672496,14.7217806,90.04387917,0,25,153.62141,97.69,350.3974563,11.75198728,137,24.97297297,15.51669316,17.48807631,2.125,38.45000101,79.18220588,28.50000191,6.38333321,3.56666589,116,4.314766,5517.54349,4.6,82,148,775,230.9492787,1638,10.85,32.08,32.7,8.24,6.27,2.2536,3,39.56,48438,807
Marzo,2,48439,3B,161.1499939,1,0,29.41358982,31.4303444,30.84083152,8.315234254,92.04691164,6.422587651,14.08625504,90.06950047,0,24,152.60419,94.7,371.703396,13.62705605,141,27.52094426,15.14117339,17.06484706,2.019581056,51.09999704,76.28836898,31.28333282,6.13333178,13.68333244,114.8854599,3.14112,5151.305164,4.4,79,148,1021,173.7769181,1662,Sin Análisis,Sin Análisis,Sin Análisis,Sin Análisis,Sin Análisis,Sin Análisis,Sin Análisis,18.86,48439,786
Marzo,2,48440,3B,170.4799957,1,0,30.71328015,36.00422337,26.57203191,6.710464571,91.06330048,7.496480526,14.42984514,89.91858282,0,24,150.77296,88.44,336.109816,11.82543436,133,24.31956889,14.54716132,16.13092485,2.056547619,48.73332835,74.94073072,30.96666336,15.24999905,2.51666594,111.0225906,5.018188,5505.274939,3.7,83,147,719,180.9849706,1622,Sin Análisis,Sin Análisis,Sin Análisis,Sin Análisis,Sin Análisis,Sin Análisis,Sin Análisis,56.03,48440,774
Marzo,2,48441,3B,168.9400024,1,0,30.66177341,31.65620931,27.73765834,9.944358944,88.9282828,7.505623298,14.14703445,90.16763348,0,24,150.77296,89.25,281.1649066,9.14525854,127,18.7758965,14.44299731,16.27796827,2.053074434,47.01666356,82.27010135,24.78333092,6.4333334,15.79999924,114.9966507,9.426186,6816.678637,4.6,78,147,654,187.5930645,1634,11.19,32.08,36.25,7.66,4.53,2.9737,3.89,76.06,48441,645
Marzo,2,48442,3B,171.1499939,Hibrida,0,37.77388256,41.01665206,18.93076249,2.278702892,71.27354246,7.654104587,17.44084137,90.03213555,0,24,150.77296,88.09,348.232557,13.84750268,150,28.45457303,14.37335722,14.54864206,2.054852321,40.86666739,71.68841146,32.26667023,7.58333111,1.01666605,110.8264313,3.862909,5304.234762,3.4,58,148,737,217.2920027,1634,Sin Análisis,Sin Análisis,Sin Análisis,Sin Análisis,Sin Análisis,Sin Análisis,Sin Análisis,60.47,48442,751
Marzo,2,48443,3B,170.5599976,1,0,31.07410882,30.40572233,30.95684803,7.563320826,95.24645005,7.481238274,18.23405253,90.08606942,0,24,147.77174,86.64,333.0206427,12.10131349,138,24.7537527,15.30253305,16.12335858,2.045542636,42.36666393,78.49297521,30.38333321,6.78333282,5.1999979,112.1667709,5.054965,5613.603892,5,62,150,628,212.4311703,1624,Sin Análisis,Sin Análisis,Sin Análisis,Sin Análisis,Sin Análisis,Sin Análisis,Sin Análisis,57.03,48443,735
Marzo,2,48444,3B,168.8500061,1,0,34.17234232,33.72816109,21.20225052,10.89724608,84.07756229,7.491856678,14.7468167,90.46787089,0,24,151.3325,89.63,339.3544444,11.98104783,139,24.90968225,15.81285107,16.28664436,2.07909046,38.94999838,80.35736111,30.16666603,6.54999924,2.23333311,113.966835,4.769051,5597.237889,4,66,146,838,224.9037321,1642,9.82,32.88,30.71,9.94,4.95,2.0625,2.72,76.06,48444,632
Marzo,2,48445,3B,168.7599945,1,0,25.6577388,35.29864897,32.05735956,6.986252667,90.20118422,7.258829106,14.33989097,89.65927945,0,31,154.35915,91.47,341.905676,12.1948333,139,24.94667064,15.88054093,16.29533118,2.045675413,38.93333579,84.18947368,30.16666985,5.58333302,3.18333292,114.7624207,4.659712,5594.253371,3.8,66,146,717,224.9999858,1644,9.92,34.09,36.69,6.5,5.7,3.0074,3.82,59.59,48445,659
Marzo,2,48446,3B,168.5,1,0,55.60830861,24.27299703,18.16023739,1.958456973,66.67080271,7.181008902,36.20178042,91.49910979,0,28,152.80759,90.69,335.3115727,11.95252226,136,24.56973294,15.90504451,16.32047478,2.055610725,46.98332691,78.22981969,30.2666626,4.98333263,11.73333168,112.0043869,4.999583,5567.181365,3.2,66,148,810,189.0032185,1628,Sin Análisis,Sin Análisis,Sin Análisis,Sin Análisis,Sin Análisis,Sin Análisis,Sin Análisis,57.57,48446,611
Marzo,2,48447,3B,166.2079926,1,0,54.9305096,23.25973166,17.95920823,3.850550508,71.39484973,7.496540521,44.5821551,91.74586367,0,27,144.89757,87.18,406.1176539,18.86792537,140,30.47386544,16.06420942,16.54553405,1.615114796,43.63333034,77.15337209,36.1333313,4.8499999,2.64999914,112.0848541,1.707441,4599.852451,3,67,142,711,195.2635734,1622,Sin Análisis,Sin Análisis,Sin Análisis,Sin Análisis,Sin Análisis,Sin Análisis,Sin Análisis,27.68,48447,776
Marzo,2,48448,3B,168.3099976,1,0,25.66692413,36.59913255,28.73269562,9.001247698,85.65409055,7.509951875,14.25940229,89.79430812,0,27,126.05082,74.89,332.7193917,11.25898656,138,24.28851559,13.60584655,14.55647339,2.157255937,42.04999924,82.69659574,29.51666832,5.6999979,6.83333302,113.8339768,5.164194,5702.201744,3.3,80,149,777,212.6040466,1646,Sin Análisis,Sin Análisis,Sin Análisis,Sin Análisis,Sin Análisis,Sin Análisis,Sin Análisis,76.06,48448,678
Marzo,2,48449,3B,169.4700012,1,0,29.32672449,34.6787042,27.47388918,8.520682127,88.72251166,7.429043489,14.86988848,89.99575146,0,26,147.59331,87.09,326.9015141,11.68348372,138,24.09275961,15.69599328,14.45683591,2.062121212,37.38332892,85.33177305,29.49999809,4.94999886,2.93333197,112.6779633,5.447631,5744.746176,3.2,85,146,885,234.3290513,1645,Sin Análisis,Sin Análisis,Sin Análisis,Sin Análisis,Sin Análisis,Sin Análisis,Sin Análisis,76.06,48449,869
Marzo,2,48450,3B,164.7100067,1,0,30.65994779,33.5863032,26.4707668,9.282982211,88.03274596,7.771234291,15.54246858,90.02950641,0,24,147.72048,89.69,363.6694649,13.24752542,129,26.0882753,16.81743602,14.87462753,1.969294225,46.68333817,62.97113924,33.13333893,8.96666622,4.58333302,108.4708023,3.62157,4971.126123,3.3,82,149,780,191.5030148,1645,Sin Análisis,Sin Análisis,Sin Análisis,Sin Análisis,Sin Análisis,Sin Análisis,Sin Análisis,30.65,48450,831
Marzo,1,48451,3B,168.2200012,Hibrida,0,26.21566996,43.94245631,23.60004756,6.24182618,82.18721654,11.08667221,14.56426109,89.38746879,0,23,153.8755,91.47,378.0763259,14.58209477,138,30.60278185,14.80204483,16.22874795,2.098654709,155.0166626,50.81909722,37.26666641,7.86666584,109.8833313,105.3658447,2.616548,4513.953552,4.7,77,148,832,57.2841645,1618,Sin Análisis,Sin Análisis,Sin Análisis,Sin Análisis,Sin Análisis,Sin Análisis,Sin Análisis,51.16,48451,913
Marzo,1,48452,3B,171.4400024,1,0,31.81871209,31.21791881,28.96640224,7.996966869,94.11353502,7.390340644,13.77741484,90.37505833,0,25,160.69185,93.73,316.7288802,12.33667738,147,25.23331742,14.7573493,15.98226762,2.045390071,39.76666641,71.08510638,29.41666603,5,5.3499999,110.2538071,5.604539,5827.988878,3.2,70,150,497,226.3202026,1635,Sin Análisis,Sin Análisis,Sin Análisis,Sin Análisis,Sin Análisis,Sin Análisis,Sin Análisis,56.03,48452,883
Marzo,1,48453,3B,167.1699982,1,0,37.02817491,27.93563438,28.74917748,6.28701322,94.75936217,5.485433989,14.25495005,90.46120715,0,25,146.57604,87.68,307.4714396,10.51624107,129,22.52198386,15.1342946,16.51013956,2.141638225,36.8833313,77.99927954,29.03333282,4.80000019,3.049999,105.9793778,6.690288,5757.864562,3,60,146,600,237.5056615,1621,Sin Análisis,Sin Análisis,Sin Análisis,Sin Análisis,Sin Análisis,Sin Análisis,Sin Análisis,51.62,48453,897
Marzo,1,48454,3B,170.3899994,1,0,35.14290745,29.84916955,27.03797171,7.969951288,94.371886,5.111802336,13.22260696,90.76982217,0,30,152.32412,89.4,377.9564542,20.35917608,156,33.08879641,14.6722226,16.19813375,1.625252234,57.04666519,79.64605418,36.03333282,8.96666527,12.04666615,108.4885559,2.423586,4728.677201,3,70,149,753,156.7138056,1638,10.43,32.08,34.09,9.41,6.26,2.1755,2.84,7.37,48454,912
Marzo,1,48455,3B,167.7700043,Hibrida,0,35.57250998,36.22220898,19.46116707,8.744113966,84.11304217,6.139357454,15.92060559,90.5991536,0,26,152.32412,90.79,351.6719229,15.27686675,135,27.65691054,14.66293102,16.27227711,1.810378463,43.88332748,63.03324905,34.21666336,6.08333302,3.58333206,107.2185593,3.849962,4903.166697,2.9,82,149,536,203.7220173,1620,10.15,27.67,35.98,8.88,5.24,2.5482,3.27,34.94,48455,784
Marzo,1,48456,3B,168.75,Hibrida,0,34.6962963,42.01481481,21.0962963,2.192592593,73.73203588,6.814814815,19.40740741,90.11022222,0,27,149.45008,88.56,368,17.06074074,135,29.1437037,14.57777778,15.94074074,1.708232025,48.79999542,58.75655254,36.18333054,5.91666603,6.69999886,105.0070496,3.093292,4663.749784,2.7,101,146,496,179.5082136,1582,Sin Análisis,Sin Análisis,Sin Análisis,Sin Análisis,Sin Análisis,Sin Análisis,Sin Análisis,32.25,48456,949
Marzo,1,48457,3B,169.3899994,Hibrida,0,38.56189858,28.40191275,25.26713501,7.769053663,92.086482,7.143278824,16.76013932,90.7525828,0,22,155.19816,91.62,317.6102497,12.7221206,132,23.67318032,14.40462842,15.99858321,1.860788863,58.44999695,57.48394366,30.19999886,27.56666565,0.68333298,108.7479019,5.936665,5608.940589,0.1,86,151,619,155.0042852,1634,10.59,27.86,34.52,8.52,5.42,2.4763,3.24,71.11,48457,851
Marzo,1,48458,3B,169.3699951,Hibrida,0,32.21349708,31.97142351,27.20670721,8.608372203,91.49135841,7.527897503,15.39824054,90.34480723,0,25,146.57604,86.54,314.1052225,10.3265044,140,26.3092645,14.52441442,15.88238813,2.547741567,42.08332825,58.72567376,31.6333313,7.56666565,2.88333201,108.0203095,5.475059,5354.162466,4.4,97,145,607,206.7326982,1616,Sin Análisis,Sin Análisis,Sin Análisis,Sin Análisis,Sin Análisis,Sin Análisis,Sin Análisis,51.41,48458,879
Marzo,1,48459,3B,168.3800049,Hibrida,0,38.73975532,30.20548759,23.04905571,8.00570139,89.60841087,7.578097161,14.86518589,90.64930514,0,25,146.57604,87.05,377.7170576,15.61943178,150,31.17353515,14.49103177,15.79760021,1.99581749,66.79999542,57.6122449,34.8833313,18.58333206,13.33333302,109.1845398,2.580167,4826.947387,4.4,100,142,620,127.5449189,1633,Sin Análisis,Sin Análisis,Sin Análisis,Sin Análisis,Sin Análisis,Sin Análisis,Sin Análisis,34.15,48459,877
Marzo,1,48460,3B,168.1600037,Hibrida,0,40.66365366,30.00118934,18.99976213,10.33539486,82.26731013,7.314462417,16.74595623,90.97865128,0,25,153.11258,91.05,335.3948547,14.01641263,137,25.19624113,14.62892452,15.69933363,1.797624098,49.65332794,58.37345013,30.89999771,11.61999893,7.13333225,108.9270248,4.871962,5442.071719,4.2,91,145,634,175.2148418,1648,11.22,27.47,34.33,9.76,4.3,2.4417,3.24,51.41,48460,740
Marzo,1,48461,3B,167.1699982,Hibrida,0,39.30131004,33.60650834,18.96871448,8.123467129,84.44061426,7.387689179,16.21702459,90.78321469,0,26,156.419,93.57,345.1576278,14.17718506,154,29.77807055,14.71555917,15.9119461,2.100421941,43.98332977,60.24892761,32.16666412,6.94999981,4.86666584,110.6070328,3.794482,5196.995173,3.8,88,149,703,203.2588266,1599,Sin Análisis,Sin Análisis,Sin Análisis,Sin Análisis,Sin Análisis,Sin Análisis,Sin Análisis,61.01,48461,893
Marzo,1,48462,3B,169.1000061,Hibrida,0,36.65286813,28.49201656,28.42696629,6.428149024,95.51955379,7.309284447,15.84269663,90.51833235,0,23,154.89298,91.6,347.7232281,16.80662269,139,26.42223441,14.66587765,15.73033651,1.572132301,44.39999771,65.54967405,31.99999809,6.9000001,5.49999905,109.792511,4.179312,5284.375506,3.7,82,153,480,206.7567674,1583,Sin Análisis,Sin Análisis,Sin Análisis,Sin Análisis,Sin Análisis,Sin Análisis,Sin Análisis,58.69,48462,891
Marzo,1,48463,3B,165.5599976,Hibrida,0,39.93114279,25.06644117,26.4375453,8.564870742,88.287385,6.52331481,16.52573085,91.02361682,0,24,152.09532,91.87,332.2058517,11.16815672,134,26.41338526,14.85866173,16.06668301,2.365062196,42.71666336,59.64703448,32.5,6.34999895,3.86666608,108.9708405,4.768194,5094.153771,3.2,69,152,583,213.4998214,1619,Sin Análisis,Sin Análisis,Sin Análisis,Sin Análisis,Sin Análisis,Sin Análisis,Sin Análisis,51.41,48463,895
Marzo,2,48464,3B,166.25,Hibrida,0,36.28270677,29.35338346,25.97293233,8.390977444,92.50080822,7.69924812,16.12631579,90.59801504,0,30,148.7889,89.5,401.8045113,17.46766917,154,34.50225564,14.61654135,16.66165414,1.975206612,61.54999542,51.42726244,37.04999542,6.68333292,17.81666565,108.0809097,1.633095,4487.180042,3.5,75,148,871,144.2729596,1619,Sin Análisis,Sin Análisis,Sin Análisis,Sin Análisis,Sin Análisis,Sin Análisis,Sin Análisis,16.14,48464,747
Marzo,2,48465,3B,163.1900024,Hibrida,0,35.84778479,42.58226607,17.70941847,3.86053067,75.42615425,10.1660641,19.30265335,89.74152828,0,23,148.7889,91.18,341.9327114,13.04001451,137,25.16698289,15.0131746,16.91280078,1.929981203,42.33333206,59.19273504,29.78333282,7.24999905,5.29999876,113.6842041,4.617847,5479.239124,3.6,88,147,889,208.346463,1628,Sin Análisis,Sin Análisis,Sin Análisis,Sin Análisis,Sin Análisis,Sin Análisis,Sin Análisis,60.01,48465,841
Marzo,2,48466,3B,169.8500061,Hibrida,0,46.57050339,34.7070945,18.72240212,0,63.79439923,6.858993229,22.01942891,90.17898145,0,23,152.09532,89.55,326.1701384,10.16779475,130,22.437444,14.48336716,15.83750311,2.20671685,39.13332748,61.83123209,29.18333054,7.04999924,2.89999914,113.7058258,5.882125,5820.103565,3,70,146,804,223.8501187,1650,10.57,34.07,30.16,9.83,6.12,1.8909,2.55,77.27,48466,787
Marzo,2,48467,3B,169.7700043,Hibrida,0,38.98215232,37.27984921,23.73799847,0,68.82721548,6.885786653,16.77563763,89.61536196,0,25,152.09532,89.59,341.638679,13.63609555,142,26.44165569,14.54909547,15.90386954,1.939092873,47.06666565,63.8490566,31.48333359,12.3833313,3.19999886,111.7174912,4.406354,5392.377011,2.8,64,145,816,184.8441966,1640,Sin Análisis,Sin Análisis,Sin Análisis,Sin Análisis,Sin Análisis,Sin Análisis,Sin Análisis,42.1,48467,740
Marzo,2,48468,3B,165.6499939,1,0,41.41261696,40.35617265,18.23121038,0,62.9462838,7.75731965,15.39390281,89.54723815,0,30,138.86964,83.83,373.0757759,13.51041402,139,28.40326093,16.78237309,14.85058914,2.102323503,61.18333054,58.90996217,33.76666641,24.66666412,2.75,111.7989731,2.995227,4905.725424,5,72,145,747,142.1955935,1626,Sin Análisis,Sin Análisis,Sin Análisis,Sin Análisis,Sin Análisis,Sin Análisis,Sin Análisis,34.12,48468,764
Marzo,2,48469,3B,166.3000031,Hibrida,0,38.36440168,41.01022249,18.46061335,2.164762477,70.35969136,7.456404089,15.03307276,89.54359591,0,28,132.2568,79.53,337.3421465,13.72820179,119,21.68971698,14.85267561,16.89717347,1.579938677,43.48332977,61.72555556,30.10000038,8.34999847,5.03333282,111.6417923,5.569821,5524.916975,5,77,144,494,198.696835,1633,Sin Análisis,Sin Análisis,Sin Análisis,Sin Análisis,Sin Análisis,Sin Análisis,Sin Análisis,61.62,48469,793
Marzo,2,48470,3B,165.8600006,Hibrida,0,39.43084529,35.5721693,23.24852285,1.748462559,74.04488616,5.365971301,11.81719522,89.83383577,0,20,142.17606,85.72,345.4720836,14.84987333,141,26.14252975,14.77149398,14.4097431,1.76045473,64.6499939,66.71492537,30.66666794,8.16666603,25.81666374,111.5027084,4.310138,5408.478056,5,75,144,695,133.642704,1629,10.52,28.07,34.81,10.16,6.72,2.0622,2.69,40.31,48470,731
Marzo,2,48471,3B,170.6900024,Hibrida,0,39.66254614,36.64538051,21.85248111,1.839592243,72.79630679,7.293924659,16.22825004,89.75358838,0,30,148.7889,87.17,354.4437233,15.12097934,137,25.82459392,14.41209189,14.00199172,1.707865169,46.25,69.41282723,31.96666718,8.56666565,5.71666574,113.3194733,4.015795,5339.6246,5,88,144,618,186.8108108,1636,11.01,28.07,32.74,9.71,6.58,2.0098,2.69,39.56,48471,689
Marzo,2,48472,3B,113.6800003,Hibrida,0,35.41520056,37.52638987,16.18578466,10.87262491,78.32348331,11.31245602,16.23856439,89.82582688,0,0,128.95038,113.43,353.6242073,16.52005625,129,25.24630535,46.18226588,1.847290635,1.528221512,35.56666565,55.92274436,22.19999886,10.25,3.11666608,107.7587662,4.140241,5120.720998,4,83,145,800,244.611066,1676,Sin Análisis,Sin Análisis,Sin Análisis,Sin Análisis,Sin Análisis,Sin Análisis,Sin Análisis,31.19,48472,546
Marzo,1,48473,3B,200.199997,3,0,67.73226773,17.33266733,14.93506494,0,51.94980166,0,37.11288711,92.54495504,0,0,141.07392,70.47,419.0809255,11.82817201,88,22.70729305,15.78421602,14.93506516,1.919763514,341.0700073,37.25777592,51.48332977,5.98333168,283.6033325,100.5124893,1.720551,3888.637309,4,44,144,587,25.33204273,1636,Sin Análisis,Sin Análisis,Sin Análisis,Sin Análisis,Sin Análisis,Sin Análisis,Sin Análisis,11.91,48473,635
Marzo,1,48474,3B,175.3800049,Hibrida,13.45649447,58.90067282,7.013342456,10.19500513,10.43448512,36.5953668,7.013342456,35.63690273,93.18759266,0,24,198.54848,113.21,360.9305408,11.34108761,154,30.91572499,11.0616943,13.51351314,2.725992961,51.53332901,63.93262159,35.08333206,7.14999866,9.29999924,107.8977203,3.14466,4998.95519,4.3,51,147,867,171.1513727,1658,12.64,23.66,37.16,7.38,8.25,2.3775,3.19,27.14,48474,750
Marzo,1,48475,1A,160.8999939,Hibrida,12.98943443,63.70416408,7.644499689,9.757613424,5.904288378,46.93647959,7.644499689,41.08141703,93.13113735,0,27,91.4368,56.83,412.6786981,15.38844061,139,33.61715479,12.11932924,14.7296463,2.18457189,48.73332977,60.98590455,38.86666489,7.74999809,2.11666608,105.8635788,1.352621,4139.7942,3.9,64,149,512,183.4473458,1615,10.38,24.86,33.52,10.95,7.01,1.8664,2.44,15.06,48475,834
Marzo,1,48476,1A,156.3699951,Hibrida,13.81339132,59.79407815,8.102577221,9.912387287,8.377566029,46.00959228,8.102577221,36.13225043,92.99904074,0,28,151.52384,96.9,382.4263085,12.14427358,140,29.78192841,12.4704231,15.15636039,2.452343339,51.61666489,54.51922111,33.16666412,9.61666584,8.83333302,107.7477417,2.542605,4714.673582,0.7,66,149,468,173.1998768,1653,11.51,25.26,33.92,9.88,5.99,2.1374,2.86,29.92,48476,835
Marzo,1,48477,1A,155.8000031,Hibrida,13.92811297,64.50577664,7.894736842,7.702182285,5.969191271,44.38852612,7.894736842,37.16302953,93.13735558,0,22,156.7488,100.61,381.2580156,12.99743235,136,29.02438968,12.51604597,15.21180972,2.23308642,46.06666183,61.56121673,33.16666412,6.88333225,6.01666498,108,2.649219,4697.48789,3.9,59,150,570,195.3690509,1622,8.3,26.47,33.19,11.66,6.19,1.8594,2.32,52.77,48477,733
Marzo,1,48478,1A,160.8000031,Hibrida,7.338308458,38.55721393,12.81094527,27.54975124,13.74378109,30.11117647,12.81094527,25.6840796,91.0858209,0,27,143.6864,89.36,375.6218834,11.44278585,132,27.34452684,12.1890545,14.73880569,2.389673913,44.23332977,59.23541927,33.26666641,6.18333292,4.78333187,108.7200089,3.018085,4833.667464,3.3,78,127,637,172.2682882,1638,9.1,28.07,30.83,12.11,5.79,1.7223,2.23,16.62,48478,773
Marzo,1,48479,1A,164.6699982,Hibrida,13.05641586,61.03115322,7.590939455,8.926944799,9.394546669,43.10596559,7.590939455,36.80087448,93.17374142,0,26,156.7488,95.19,373.4742253,11.34390005,148,30.8981603,11.9025932,14.39242137,2.723768737,45.3833313,61.40036946,34.23333359,7.39999962,3.74999905,108.8495483,2.740479,4810.223864,4.4,77,150,739,198.3106956,1661,9.55,29.27,29.84,11.8,6.12,1.6652,2.2,32.67,48479,797
Marzo,1,48480,1A,166.7200012,Hibrida,13.01583493,57.40163148,7.947456814,12.6559501,8.979126679,48.20370408,7.947456814,38.02783109,92.90918906,0,30,156.7488,94.02,343.6900167,13.62164098,157,30.23632415,11.75623792,14.21545095,2.219726993,58.99999619,56.37774903,31.93333244,14.19999886,12.86666393,106.7149353,3.785512,5220.877011,3.5,73,149,654,151.5254335,1629,Sin Análisis,Sin Análisis,Sin Análisis,Sin Análisis,Sin Análisis,Sin Análisis,Sin Análisis,50.56,48480,708
Marzo,1,48481,1A,169.3300018,Hibrida,12.40181893,58.93816807,7.423374476,12.67347782,8.563160692,49.37512698,7.423374476,36.31961259,92.94950688,0,25,151.52384,89.48,334.2585448,12.12425428,133,25.76625496,11.5159746,13.99633836,2.12518266,42.11666107,58.02034574,32.68333054,6.36666489,3.06666589,108.2103119,4.808283,5180.928597,3.1,67,149,405,212.2675391,1604,Sin Análisis,Sin Análisis,Sin Análisis,Sin Análisis,Sin Análisis,Sin Análisis,Sin Análisis,45.94,48481,783
Marzo,2,48482,1A,162.5700073,Hibrida,13.0220828,61.08138033,8.796210863,7.68899551,9.411330504,41.32360616,8.796210863,35.49240327,93.02934121,0,30,133.23648,81.96,390.6009543,11.84720375,156,33.78852035,11.99483245,14.63984679,2.852024922,52.28332901,53.48466112,35.16666412,5.98333311,11.1333313,108.392601,1.999171,4622.844145,2.8,62,151,1160,173.2865939,1687,Sin Análisis,Sin Análisis,Sin Análisis,Sin Análisis,Sin Análisis,Sin Análisis,Sin Análisis,12.06,48482,792
Marzo,2,48483,3A,169.9299927,Hibrida,0,31.42470429,37.73906903,22.71523569,8.120990996,79.91272887,6.991113988,14.53539693,89.98140411,0,21,175.03616,103,330.7244302,13.35255751,138,25.06326242,14.47654979,14.00576768,1.877038343,39.83333206,63.86099585,30.74999809,5.78333282,3.29999995,111.9026642,5.084157,5526.178967,2.7,56,142,1013,213.8912202,1687,9.96,33.68,28.93,11.86,5.7,1.6475,2.21,82.98,48483,664
