Repository: DeaAnalytics/univ-workshop

File: data/Analisis_C7_temperatura.csv (part 4 of 28)
Mes,Turno,No_Colada,GPO_CH,TCM,No_Cargas,C_Arrabio,C_Primeras,C_Segundas,C_Triturado,C_Retornos,Cumpl_CM,Cons_Chorreadura,Cons_Ri,Rendimiento_Teo,Altura_Banda,Tiempo_Caida_Banda,TPQB,Rendimiento_Real,ENERGÍA,CONSUMO_C,O2_INSTANTANEO,O2_TCM,CONSUMO_CAL_SIDER,CONSUMO_CAL_DOLOM,BALANCE_02_C,VAC_TO_VAC,COBERTURA_DE_ARCO,POWER_ON,AUXILIARES,DEMORAS,POTENCIA,FACTOR_O2,VELOCIDAD_DE_FUSIÓN,TIEMPO_VACIADO,REMANENTE_HF,ACERO_VACIADO,O2_VACIADA,TON_Hr_ACERO LIQUIDO,TEMPERATURA_VACIADO,MgO_ESCORIA,FeO_ESCORIA,CaO,SiO2,Al2O3,IB3,IB4,RESULTADO,coladas ,TEMPERATURA
Marzo,2,48484,3A,161,Hibrida,0,33.10559006,41.52173913,23.32298137,2.049689441,68.71730902,8.260869565,10.55900621,89.10341615,0,22,88.82432,55.17,344.7204969,10.23602484,127,24.27950311,15.40372671,14.8447205,2.371966019,121.4666596,59.9097493,30.61666489,8.03333187,82.81666565,111,4.671821,5258.574067,5,50,135,821,66.68496549,1670,Sin Análisis,Sin Análisis,Sin Análisis,Sin Análisis,Sin Análisis,Sin Análisis,Sin Análisis,58.47,48484,743
Marzo,2,48485,4,177.8999939,Hibrida,0,41.65261383,35.3569421,20.68577853,2.304665542,55.82711779,7.588532884,15.34569983,89.88308038,0,33,141.07392,79.3,381.1129979,9.449129048,141,29.37043383,13.82799373,13.43451423,3.108268888,47.26666641,66.83148358,36.93333435,8.25,2.08333302,110.393486,2.622943,4816.786706,4.8,78,147,735,186.6008473,1632,Sin Análisis,Sin Análisis,Sin Análisis,Sin Análisis,Sin Análisis,Sin Análisis,Sin Análisis,35.69,48485,710
Marzo,2,48486,4,169.7299957,Hibrida,0,33.02303659,35.80981559,28.45696106,2.710186767,62.35074881,7.176103223,15.84870088,89.5094562,0,28,143.6864,84.66,365.2860517,9.862723397,154,31.2731994,14.49360786,14.08118812,3.170848268,51.84999466,55.46230492,34.43333054,8.43333244,8.98333073,106.9990234,2.969441,4929.235513,5,115,106,865,122.6615363,1626,Sin Análisis,Sin Análisis,Sin Análisis,Sin Análisis,Sin Análisis,Sin Análisis,Sin Análisis,34.15,48486,758
Marzo,2,48487,3A,138.3500061,Hibrida,0,48.75316227,23.4188652,19.91326346,7.914709071,90.8342551,9.541019154,29.81568486,91.12215396,0,21,143.6864,103.86,318.7567622,10.08312207,118,20.62883899,14.23924766,17.13046545,2.045878136,56.41333008,53.72185886,24.08333206,27.44666672,4.88333225,109.3388367,6.757202,5744.637235,5,75,142,648,151.0281344,1641,Sin Análisis,Sin Análisis,Sin Análisis,Sin Análisis,Sin Análisis,Sin Análisis,Sin Análisis,68.78,48487,791
Marzo,2,48488,3A,171.9900055,Hibrida,0,60.23606024,18.64061864,12.67515553,8.448165591,80.0700097,7.942322228,32.73446131,92.03186232,0,24,143.6864,83.54,344.2060475,10.36688146,147,27.55974097,13.95429922,20.69887718,2.65844083,47.54999542,61.57898833,32.11666489,7.63333178,7.79999924,110.367691,4.134434,5355.163934,4.4,68,149,1088,188.0126364,1660,Sin Análisis,Sin Análisis,Sin Análisis,Sin Análisis,Sin Análisis,Sin Análisis,Sin Análisis,38.38,48488,787
Marzo,2,48489,3A,169.6600037,Hibrida,0,60.53283037,18.08322527,13.54473653,7.839207827,81.44561929,7.238005423,31.82836261,92.05163268,0,30,235.1232,138.58,345.3966683,12.00047127,134,25.4567954,14.61746992,20.9831423,2.121316306,47.44999695,63.08051948,32.03333282,8.99999905,6.41666412,109.3623505,4.429203,5296.35816,5,66,146,1361,184.6153965,1678,Sin Análisis,Sin Análisis,Sin Análisis,Sin Análisis,Sin Análisis,Sin Análisis,Sin Análisis,33.76,48489,590
Marzo,2,48490,2,161.6399994,Hibrida,0,53.63771344,18.64637466,20.29200693,7.423904974,90.74110141,7.819846573,26.84978966,91.51583766,0,25,83.59936,51.72,365.6273214,11.76688943,136,26.59613967,15.15713938,22.02425151,2.260252366,48.28333282,65.12145695,31.46666718,8.09999847,8.71666527,112.4524307,3.478801,5136.864304,5,67,145,1097,180.1864016,1683,Sin Análisis,Sin Análisis,Sin Análisis,Sin Análisis,Sin Análisis,Sin Análisis,Sin Análisis,17.68,48490,601
Marzo,2,48491,2,160.7299957,Hibrida,0,59.2297642,18.70217134,19.33055435,2.73751011,82.29852308,7.963665775,28.99272071,91.49020096,0,34,146.29888,91.02,417.4703029,11.08691624,150,34.16288276,15.49181899,22.21116217,3.081369248,56.0166626,66.53435374,36.51666641,10.53333092,8.96666622,109.5510178,1.190757,4401.551717,4.2,91,144,1162,154.2398208,1632,Sin Análisis,Sin Análisis,Sin Análisis,Sin Análisis,Sin Análisis,Sin Análisis,Sin Análisis,13.42,48491,544
Marzo,2,48492,2,137.3999939,Hibrida,0,59.82532751,22.70742358,14.33770015,3.129548763,81.77854584,9.825327511,32.82387191,91.36899563,0,19,154.13632,112.18,318.7773067,7.117904246,131,22.67831251,17.6128101,25.9097537,3.18609407,37.7666626,51.59017544,23.73333359,8.1333313,5.89999866,110.420166,6.145637,5789.325523,4.5,49,147,1061,233.5393014,1646,Sin Análisis,Sin Análisis,Sin Análisis,Sin Análisis,Sin Análisis,Sin Análisis,Sin Análisis,,48492,665
Marzo,2,48493,2,157.3699951,Hibrida,0,71.58289382,18.94897376,7.244074474,2.224057953,70.11625022,7.574505941,32.6936519,92.2142721,0,22,154.13632,97.95,325.9833614,10.6500607,121,22.11984564,15.25068358,22.62184731,2.076968974,38.48333359,48.15877061,28.68333244,8.34999943,1.45000005,110.8523254,5.975025,5486.46136,5,40,147,1093,229.1901241,1651,Sin Análisis,Sin Análisis,Sin Análisis,Sin Análisis,Sin Análisis,Sin Análisis,Sin Análisis,74.55,48493,519
Marzo,2,48494,2,165.8999939,Hibrida,0,64.91862568,17.05846896,10.48824593,7.534659433,90.10723584,7.293550332,44.18324292,92.54671489,0,30,117.5616,70.86,382.7607133,13.50813793,140,30.16274975,14.5871012,21.45871086,2.232931727,60.04999924,47.44795322,35.56666565,6.48333263,18,106.9724045,2.499416,4664.479812,3.6,56,145,1240,144.8792691,1644,Sin Análisis,Sin Análisis,Sin Análisis,Sin Análisis,Sin Análisis,Sin Análisis,Sin Análisis,32.07,48494,538
Marzo,2,48495,2,174.5399933,Hibrida,0,56.14758795,18.92975822,18.79225392,6.130399908,91.22072166,7.184599519,35.23547611,91.7985562,0,29,177.14624,101.49,350.6359709,12.31809375,135,27.38054419,14.2087779,20.39647151,2.222790698,45.61666489,49.92272727,35.26666641,7.14999914,3.19999886,107.8942337,3.926657,4949.149184,3.7,54,149,856,195.9810087,1605,Sin Análisis,Sin Análisis,Sin Análisis,Sin Análisis,Sin Análisis,Sin Análisis,Sin Análisis,32.22,48495,656
Marzo,1,48496,2,169.8999939,Hibrida,0,62.68393172,16.95114773,12.36021189,8.004708652,92.02615946,6.768687463,37.37492643,92.30017657,0,30,152.42816,89.72,355.50325,19.23484472,137,26.93349126,14.59682218,15.06768742,1.400244798,47.18332958,60.88435544,33.34999847,7.19999886,6.63333225,108.6656647,3.811119,5094.452824,4,54,150,863,190.7453348,1623,Sin Análisis,Sin Análisis,Sin Análisis,Sin Análisis,Sin Análisis,Sin Análisis,Sin Análisis,32.55,48496,789
Marzo,1,48497,2,165.9799957,Hibrida,0,46.08989035,32.04000482,19.70116882,2.168936016,68.4146817,6.74780094,27.8949271,90.63103988,0,28,160.66752,96.8,359.6818986,16.39354181,148,29.26858733,13.6763469,15.84528297,1.785373025,44.98332835,61.04015248,32.78332901,7.88333321,4.31666613,109.2628479,3.364292,5062.939022,4.4,60,145,511,193.4049862,1645,Sin Análisis,Sin Análisis,Sin Análisis,Sin Análisis,Sin Análisis,Sin Análisis,Sin Análisis,33.25,48497,850
Marzo,1,48498,2,167.199997,Hibrida,0,38.81578947,29.24641148,29.12679426,2.811004785,63.58184425,7.59569378,17.16507177,90.13755981,0,26,148.30848,88.7,345.0957001,14.56937826,155,30.46650773,13.63636389,15.61004813,2.091133005,51.1366601,60.41007653,32.83332825,11.00333309,7.29999876,105.4416428,3.710773,5092.386482,0,63,150,526,175.9989796,1605,8.65,28.87,32.26,9.76,6.97,1.9283,2.45,57.21,48498,804
Marzo,1,48499,2,169.6600037,Hibrida,0,32.59460097,31.21537192,27.99717081,8.192856301,70.27472035,7.131910881,18.15395497,90.26099257,0,26,123.5904,72.85,348.3437388,12.64293265,162,31.88140919,13.14393465,15.44264967,2.521678322,46.95333576,62.75545797,33.30000305,11.48333263,2.17000008,106.4864807,3.444209,5094.894538,4.3,65,154,581,196.79113,1628,8.22,29.27,30.8,11.13,7.41,1.6613,2.1,37.96,48499,792
Marzo,1,48500,4,170.9100037,Hibrida,0,8.483997426,52.22631795,34.19928617,5.090398455,88.96617113,7.34889708,0,88.18138201,0,24,169.8112,99.36,334.0939604,13.28769499,169,32.09291371,14.5105608,16.90948416,2.415235579,45.43332816,58.65536869,32.28332901,6.99999905,6.1500001,106.122879,3.865527,5294.063806,3.5,68,144,1040,190.1687671,1686,Sin Análisis,Sin Análisis,Sin Análisis,Sin Análisis,Sin Análisis,Sin Análisis,Sin Análisis,49.87,48500,884
Marzo,1,48501,4,163.9900055,Hibrida,0,13.53131288,62.86968718,23.59899994,0,60.20466086,7.012622721,0,88.1472041,0,23,156.7488,95.58,329.8981535,11.29337117,174,32.61174353,16.28148003,18.04988049,2.887688985,46.81666803,56.47885402,30.61667061,7.26666498,8.93333244,106.020668,3.932689,5356.232478,3.9,58,150,992,192.2392254,1636,Sin Análisis,Sin Análisis,Sin Análisis,Sin Análisis,Sin Análisis,Sin Análisis,Sin Análisis,66.64,48501,832
Marzo,1,48502,4,163.3200073,Hibrida,0,9.306882194,57.44550576,33.24761205,0,72.37396462,7.62919422,0,87.95346559,0,23,151.52384,92.78,336.7621696,14.34606842,179,34.63139693,16.3482726,18.4300751,2.413999146,52.8166666,57.22912234,31.55000305,15.28333187,5.98333168,104.5958786,3.505138,5176.544898,3.1,61,152,769,172.6727677,1612,8.64,30.48,30.96,9.95,6.72,1.8572,2.38,68,48502,859
Marzo,1,48503,4,158.2100067,Hibrida,0,17.1923393,49.57335187,33.23430883,0,67.13521839,7.919853359,0,88.23955502,0,21,161.97376,102.38,340.686415,11.47841428,139,25.78850785,16.49706017,18.96213813,2.246696035,45.09999633,62.87542857,29.25,12.79999733,3.049999,110.5640945,4.554881,5408.889118,3.6,46,149,946,198.2261802,1667,8.71,30.08,30.7,9.94,7.34,1.7766,2.28,58.5,48503,630
Marzo,1,48504,4,168.8000031,Hibrida,0,12.5,49.38981043,29.87559242,8.234597156,88.2649748,7.328199052,0,88.67594787,0,22,135.84896,80.48,322.8672927,12.51184812,162,28.3649284,15.34360162,16.94312766,2.267045455,42.74999905,62.13846154,29.38333321,6.38333273,6.98333311,111.28759,4.769365,5744.753389,3.1,51,145,818,203.5087765,1646,Sin Análisis,Sin Análisis,Sin Análisis,Sin Análisis,Sin Análisis,Sin Análisis,Sin Análisis,95.28,48504,725
Marzo,1,48505,4,169.7599945,Hibrida,0,22.50235627,47.56126296,27.52120641,2.415174364,68.25505442,7.504712535,10.72101791,89.15457116,0,20,133.23648,78.49,299.246004,10.47361014,148,24.62299797,15.37464706,16.55278093,2.35095613,41.64999294,61.65185185,28.11666298,6.48333168,7.04999828,108.4054337,6.453478,6037.700656,3.3,37,148,941,213.2053183,1655,Sin Análisis,Sin Análisis,Sin Análisis,Sin Análisis,Sin Análisis,Sin Análisis,Sin Análisis,51.41,48505,797
Marzo,1,48506,3B,176.4600067,Hibrida,0,34.11538026,38.70565567,21.22860705,5.950357021,86.07067376,6.857078091,14.22418678,90.1217273,0,26,156.7488,88.83,334.9200825,10.63130414,156,28.47104051,12.6940945,15.35758754,2.67803838,94.36333084,53.36818182,32.08333206,22.32333374,39.95666504,110.5246887,4.328254,5500.052375,3.2,41,154,1048,97.91939218,1658,Sin Análisis,Sin Análisis,Sin Análisis,Sin Análisis,Sin Análisis,Sin Análisis,Sin Análisis,75.94,48506,742
Marzo,1,48507,3B,162.199997,Hibrida,0,36.55980271,33.16892725,28.29839704,1.972872996,80.5882861,7.336621455,18.55733662,89.98890259,0,28,148.91136,91.81,337.854507,11.03575853,155,28.21208438,14.42663406,15.96794111,2.556424581,40.10000038,61.57283073,29.40000343,6.0666647,4.63333225,111.836731,4.26397,5517.006055,2.8,39,148,841,221.4463819,1637,Sin Análisis,Sin Análisis,Sin Análisis,Sin Análisis,Sin Análisis,Sin Análisis,Sin Análisis,77.48,48507,784
Marzo,1,48508,3B,160.3800049,Hibrida,0,35.78999875,32.42299539,29.35528121,2.431724654,83.40623191,7.357525876,13.28095773,89.87180446,0,24,156.7488,97.74,340.4414412,12.73849568,153,28.48858873,14.7150513,16.46090485,2.236417034,50.71666598,67.74422535,29.81666756,17.68333244,3.21666598,109.8714218,4.131779,5378.87088,0.6,30,150,701,177.4564598,1656,Sin Análisis,Sin Análisis,Sin Análisis,Sin Análisis,Sin Análisis,Sin Análisis,Sin Análisis,53.31,48508,700
Marzo,1,48509,3B,172.3399963,Hibrida,0,32.14575838,31.18254613,31.44946037,5.222235117,91.50831905,7.392363932,11.7210166,89.84170825,0,22,143.6864,83.37,300.5686498,8.338168913,156,24.95067942,14.15805995,15.43460634,2.992345164,38.09999823,64.98729198,27.53333282,7.84999943,2.71666598,112.8813629,6.315713,6259.322018,4.5,35,142,793,223.6220576,1653,Sin Análisis,Sin Análisis,Sin Análisis,Sin Análisis,Sin Análisis,Sin Análisis,Sin Análisis,77.63,48509,755
Marzo,1,48510,3B,175.2100067,Hibrida,0,35.84270304,34.95805034,24.29085098,4.90839564,85.78098592,7.276981907,14.61103818,90.10775641,0,23,148.91136,84.99,331.6020648,12.84173229,156,27.54408889,13.75492214,14.89640945,2.144888889,47.84999752,66.74320652,30.74999809,7.94999886,9.15000057,113.3658524,4.594377,5697.886751,4.6,41,143,565,179.3103541,1642,Sin Análisis,Sin Análisis,Sin Análisis,Sin Análisis,Sin Análisis,Sin Análisis,Sin Análisis,77.63,48510,663
Marzo,2,48511,3B,171.3000031,Hibrida,0,43.49095155,30.18096906,24.57676591,1.751313485,76.24110779,6.421482779,20.14010508,90.45767659,0,34,148.91136,86.93,387.0402733,15.2597779,153,31.58201929,14.18563898,13.95213052,2.069625096,67.53332996,66.61086187,35.25,8.19999981,24.08333015,112.851059,2.251588,4859.574555,5,74,144,867,127.9368277,1647,Sin Análisis,Sin Análisis,Sin Análisis,Sin Análisis,Sin Análisis,Sin Análisis,Sin Análisis,37.59,48511,676
Marzo,2,48512,3B,161.8999939,Hibrida,0,32.67449043,34.21865349,31.06856084,2.038295244,81.30593591,6.3001853,9.141445337,89.42865967,0,25,146.29888,90.36,348.9808655,11.10562117,146,27.89376263,15.37986469,14.76219944,2.511679644,41.63333321,61.87195122,30.83333397,7.63333321,3.16666603,109.9459534,3.913747,5250.810505,4.2,74,146,712,210.4083273,1627,8.41,32.89,29.85,10.47,6.87,1.7215,2.21,38.11,48512,607
Marzo,2,48513,3B,161.3999939,Hibrida,0,46.96406444,35.74969021,15.73729864,1.548946716,65.62016695,5.328376704,21.56133829,90.46096654,0,23,146.29888,90.64,322.1809292,10.91697687,147,25.46468498,15.36555201,14.80793117,2.332576617,39.38333511,62.29358209,27.90000343,7.79999876,3.68333292,111.8279572,5.339515,5784.945307,4.6,76,140,875,213.2881834,1658,7.95,35.69,26.36,11.21,6.59,1.4809,1.93,79.65,48513,670
Marzo,2,48514,3B,154.199997,Hibrida,0,39.49416342,35.14915694,22.95719844,2.399481193,75.87930052,4.798962387,16.8612192,90.04150454,0,20,148.91136,96.57,324.9027302,11.60830114,149,25.3307398,16.01815855,15.4993518,2.182122905,37.18333078,70.6813099,26.19999886,7.69999886,3.28333306,114.7328186,5.260299,5885.496323,4.4,66,145,547,233.9758117,1632,Sin Análisis,Sin Análisis,Sin Análisis,Sin Análisis,Sin Análisis,Sin Análisis,Sin Análisis,50.95,48514,701
Marzo,2,48515,3B,161.3999939,Hibrida,0,46.15861214,33.33333333,12.32961586,8.178438662,77.46973781,5.080545229,15.67534077,91.04894672,0,26,117.5616,72.84,372.9863834,12.81288772,135,27.06319805,15.24163626,14.80793117,2.112185687,45.03333569,64.48214748,32.20000458,7.66666508,5.16666603,112.1739121,3.146842,5012.421458,4.3,73,150,744,199.8519511,1624,Sin Análisis,Sin Análisis,Sin Análisis,Sin Análisis,Sin Análisis,Sin Análisis,Sin Análisis,18.07,48515,658
Marzo,2,48516,5,160.8000031,Hibrida,0,0,65.7960199,24.93781095,9.266169154,86.80664448,5.223880597,0,87.08395522,0,25,180.26112,112.1,345.7711377,10.24253712,127,24.12935278,15.29850717,14.73880569,2.355798421,42.38332749,56.4707989,30.31666374,6.86666489,5.19999886,110.0384674,4.65735,5304.013807,3.3,77,149,607,210.9319992,1617,Sin Análisis,Sin Análisis,Sin Análisis,Sin Análisis,Sin Análisis,Sin Análisis,Sin Análisis,38.77,48516,700
Marzo,2,48517,5,160.3000031,Hibrida,0,0,66.99937617,27.51091703,5.4897068,84.32325009,5.552089832,0,87.3231441,0,26,154.13632,96.15,386.7747899,14.20461607,138,29.332501,15.34622553,14.78477826,2.064997804,47.83333016,63.82786683,33.86666489,7.41666603,6.54999924,109.8425369,2.433314,4733.268055,4,81,146,417,183.1359007,1612,Sin Análisis,Sin Análisis,Sin Análisis,Sin Análisis,Sin Análisis,Sin Análisis,Sin Análisis,29.92,48517,785
Marzo,2,48518,5,161.8000031,Hibrida,0,0,61.24845488,27.62669963,11.12484549,86.55568833,3.770086527,0,88.17243511,0,26,151.52384,93.65,438.1952946,17.02101328,152,36.74907224,15.20395521,14.64771295,2.159041394,58.01666976,63.94321121,38.88333893,15.61666489,3.51666594,109.4041824,0.542998,4161.16536,4.3,108,153,732,158.2303851,1615,Sin Análisis,Sin Análisis,Sin Análisis,Sin Análisis,Sin Análisis,Sin Análisis,Sin Análisis,13.81,48518,761
Marzo,2,48519,5,150.3999939,1,0,0,51.92819149,38.76329787,9.308510638,96.0274099,6.183510638,0,87.65492021,0,28,156.7488,104.22,373.6702279,12.75266009,173,34.24202267,17.08776665,15.82446873,2.685088634,41.59999561,75.84301834,29.68333054,4.78333282,7.13333225,113.5991058,2.467137,5066.816667,3,96,148,758,213.461561,1624,Sin Análisis,Sin Análisis,Sin Análisis,Sin Análisis,Sin Análisis,Sin Análisis,Sin Análisis,14.57,48519,729
Marzo,2,48520,5,150.199997,1,0,0,58.05592543,34.4207723,7.523302264,95.5272039,5.659121172,0,87.46537949,0,30,130.624,86.97,390.8122583,20.0066582,169,36.47137225,17.17709755,15.77896171,1.82296173,56.69999504,68.665625,32.31666565,5.31666565,19.06666374,108.9840012,1.846317,4647.756627,3.5,83,146,815,154.497368,1595,Sin Análisis,Sin Análisis,Sin Análisis,Sin Análisis,Sin Análisis,Sin Análisis,Sin Análisis,1.18,48520,766
Marzo,2,48521,5,155.8999939,Hibrida,0,0,60.67992303,32.20012829,7.119948685,92.54561632,5.452212957,0,87.37780629,0,21,146.29888,93.84,365.6190008,12.07825576,139,27.36369575,15.71520267,19.17896162,2.265533723,88.08333492,60.68964578,30.68333626,8.14999866,49.25,111.4611664,3.381524,5080.933591,4.8,74,145,856,98.77010229,1616,Sin Análisis,Sin Análisis,Sin Análisis,Sin Análisis,Sin Análisis,Sin Análisis,Sin Análisis,36.59,48521,650
Marzo,2,48522,5,154.8000031,Hibrida,0,0,65.18087855,25.51679587,9.302325581,87.19916907,4.974160207,0,87.53940568,0,24,101.88672,65.82,371.4470211,13.17829431,140,27.99741547,15.89147256,15.31007722,2.124509804,60.71666431,65.4526387,30.78333282,7.96666622,21.96666527,112.0736389,3.09682,5028.695364,5,87,145,793,143.2885041,1615,Sin Análisis,Sin Análisis,Sin Análisis,Sin Análisis,Sin Análisis,Sin Análisis,Sin Análisis,18.07,48522,717
Marzo,2,48523,5,149.3999939,Hibrida,0,0,62.5167336,28.98259705,8.500669344,91.35142043,7.02811245,0,87.60174029,0,23,114.94912,76.94,392.9049692,13.98929107,145,31.21820743,16.26506091,15.86345446,2.231578947,47.08332825,63.28070404,32.03332901,7.98333311,7.06666613,109.9479828,2.089967,4663.892218,5,99,139,941,177.1327625,1635,Sin Análisis,Sin Análisis,Sin Análisis,Sin Análisis,Sin Análisis,Sin Análisis,Sin Análisis,46.12,48523,670
Marzo,2,48524,5,151.1000061,Hibrida,0,0,65.32097948,26.86962277,7.80939775,90.1991397,7.346128392,0,88.15883521,0,22,120.17408,79.53,368.6300314,15.36068767,145,29.60291078,19.52349359,21.24420828,1.927186558,46.93333531,65.10543478,30.71667099,8.96666527,7.24999905,108.8008575,3.024025,4919.15306,0.6,88,150,847,191.7613556,1634,Sin Análisis,Sin Análisis,Sin Análisis,Sin Análisis,Sin Análisis,Sin Análisis,Sin Análisis,44.94,48524,737
Marzo,1,48525,5,126.949997,Hibrida,0,0,69.93304451,25.73454116,4.332414336,79.81887428,9.964552974,0,87.60748326,0,11,125.39904,98.78,322.9618037,12.28830278,117,20.73257238,8.034659508,15.59669199,1.687179487,55.39999914,52.8575419,22.45000076,7.39999914,25.54999924,109.576828,6.52057,5654.788091,3.5,80,84,649,90.97473065,1615,Sin Análisis,Sin Análisis,Sin Análisis,Sin Análisis,Sin Análisis,Sin Análisis,Sin Análisis,44.79,48525,669
Marzo,1,48526,5,164.5800018,Hibrida,0,0,58.40928424,32.4158464,9.174869364,92.99012336,8.33637137,0,87.90035241,0,17,177.64864,107.94,267.954791,9.351075361,127,18.64139,15.91930958,18.04593491,1.993502274,179.5999889,55.94243478,24.03333092,7.78333282,147.7833252,110.0970993,10.202844,6847.989668,4.6,67,150,429,50.11136166,1629,9.62,27.67,32.06,11.14,7.61,1.7099,2.22,23.14,48526,635
Marzo,1,48527,5,166.8699951,Hibrida,0,0,57.63168934,33.37927728,8.989033379,94.10719747,7.592736861,0,87.95984898,0,42,146.29888,87.67,443.458993,14.69407366,121,30.03535774,15.58099165,17.1990177,2.044045677,200.1000128,61.25365854,41.18334198,8.4333334,150.4833374,107.8106079,0.489123,4051.88086,5,75,146,0,43.77810815,1646,Sin Análisis,Sin Análisis,Sin Análisis,Sin Análisis,Sin Análisis,Sin Análisis,Sin Análisis,32.25,48527,665
Marzo,1,48528,5,163.9900055,Hibrida,0,0,69.4554546,25.30032319,5.244222209,81.97604978,7.988291969,0,87.62070858,0,22,120.17408,73.28,355.5094704,14.65333203,143,28.08097961,16.40343868,17.74498386,1.916354557,47.44999886,69.50597403,32.15000153,8.49999809,6.79999924,108.8024826,3.655162,5100.777533,0.1,69,150,1111,189.6733449,1111,Sin Análisis,Sin Análisis,Sin Análisis,Sin Análisis,Sin Análisis,Sin Análisis,Sin Análisis,68.36,48528,736
Marzo,1,48529,5,169.6100006,Hibrida,0,0,66.47013737,25.25204882,8.277813808,88.86722476,6.450091386,0,88.01721597,0,24,148.91136,87.8,333.1171499,13.44260357,144,26.20128521,15.09344962,16.86221325,1.949122807,40.29999888,53.72608696,30.75,7.76666594,1.78333294,110.2438965,4.772012,5515.772378,4.3,77,144,518,214.3920655,1624,9.89,29.27,31.15,10.68,8.3,1.6412,2.16,62.28,48529,677
Marzo,1,48530,5,152.199997,Hibrida,0,31.80026281,36.99080158,28.44940867,2.759526938,55.57248721,8.081471748,20.3022339,89.72667543,0,27,203.77344,133.89,388.9619,17.85808183,161,33.78449476,17.27989522,18.79106477,1.89183223,47.74999332,71.05191041,31.78332901,8.03333187,7.93333244,111.756691,2.047924,4788.673864,4.4,71,152,852,190.9947911,1609,Sin Análisis,Sin Análisis,Sin Análisis,Sin Análisis,Sin Análisis,Sin Análisis,Sin Análisis,12.6,48530,714
Marzo,1,48531,3A,162.3999939,Hibrida,0,43.71921182,24.44581281,23.21428571,8.620689655,90.59620492,7.573891626,21.85960591,90.99261084,0,24,91.4368,56.3,326.9704556,14.47660153,152,27.93103553,13.85468032,16.07142918,1.929391748,62.76665974,54.62915493,29.69999695,11.4499979,21.61666489,107.272728,4.696551,5468.013824,3.7,84,111,1064,106.1072873,1632,Sin Análisis,Sin Análisis,Sin Análisis,Sin Análisis,Sin Análisis,Sin Análisis,Sin Análisis,53.31,48531,658
Marzo,1,48532,3A,159.25,Hibrida,0,45.21193093,20.87912088,27.00156986,6.907378336,97.37680511,8.697017268,22.66875981,90.84897959,0,22,101.88672,63.98,367.3469388,13.01098901,121,24.34536892,14.50549451,16.26373626,1.871138996,44.68332815,65.55760728,32.03332901,6.8499999,5.79999924,109.5733719,3.729787,4971.384646,3.7,87,142,1015,190.6751433,1641,Sin Análisis,Sin Análisis,Sin Análisis,Sin Análisis,Sin Análisis,Sin Análisis,Sin Análisis,52.31,48532,544
Marzo,2,48533,5,155.8500061,Hibrida,0,40.87263394,27.17356432,24.51074751,7.443054219,61.57231206,8.116778954,17.32435034,90.58261149,0,26,161.97376,103.93,417.7093196,19.67917793,144,33.4744934,15.84857172,22.84247585,1.70101076,79.23332262,50.21491329,36.11666107,6.84999895,36.2666626,108.1495285,1.208104,4315.183117,3.8,80,158,948,119.6466296,1633,Sin Análisis,Sin Análisis,Sin Análisis,Sin Análisis,Sin Análisis,Sin Análisis,Sin Análisis,4.29,48533,594
Marzo,2,48534,5,166.8000031,Hibrida,0,42.86570743,21.28297362,27.8177458,8.033573141,62.43991958,7.853717026,16.72661871,90.77338129,0,23,208.9984,125.3,366.3069477,16.19304527,137,27.338129,14.74820117,21.40287731,1.688263606,41.73333525,65.98371212,33.06666946,6.61666584,2.04999995,110.8669205,3.359522,5044.354505,3.4,86,145,719,208.4664441,1616,7.76,36.89,28.32,9.56,5.2,1.9187,2.44,40.28,48534,593
Marzo,2,48535,3A,158.2599945,Hibrida,0,50.48654113,27.14520409,13.7116138,8.656640971,81.23301568,7.809933022,23.82155946,91.16757235,0,27,94.04928,59.43,372.8042591,12.29622183,157,32.80045609,15.48085483,22.49462987,2.667523124,57.98333453,55.52676768,33.05000305,5.89999866,19.03333282,107.1104431,2.601968,4788.501661,3.1,80,150,987,155.2170132,1617,8.45,35.69,28.93,10.12,5.44,1.8593,2.4,14.78,48535,580
Marzo,2,48536,3A,161.6900024,Hibrida,0,57.64116519,24.38617107,8.844084359,9.12857938,75.94238303,7.316469788,36.48957882,92.04403488,0,27,159.36128,98.56,348.1971622,11.39217003,137,27.02702662,15.39983897,22.01744045,2.372421281,70.03333569,52.57003942,31.76667023,3.19999981,35.06666565,106.3378677,4.068255,5089.926054,0,67,152,997,130.2236986,1617,Sin Análisis,Sin Análisis,Sin Análisis,Sin Análisis,Sin Análisis,Sin Análisis,Sin Análisis,32.22,48536,547
Marzo,2,48537,3A,158.449997,Hibrida,0,81.224361,7.036920164,7.384032818,4.354686021,56.62389771,7.036920164,57.1789208,93.73556327,0,25,146.29888,92.33,363.5216226,18.09403632,159,32.28778857,14.38939756,21.20542799,1.784443669,64.54999732,46.64616385,32.08333206,8.18333244,24.28333282,107.7194977,2.930779,4938.7014,5,69,147,973,136.6382706,1615,Sin Análisis,Sin Análisis,Sin Análisis,Sin Análisis,Sin Análisis,Sin Análisis,Sin Análisis,6.98,48537,704
Marzo,2,48538,3A,156.199997,Hibrida,0,81.69014085,4.09731114,9.731113956,4.481434059,55.99808611,4.09731114,59.41101152,94.13572343,0,37,114.94912,73.59,423.1754244,25.24327834,142,34.18053844,15.81306049,22.85531415,1.354045143,96.20000458,53.06122222,37.48334122,7,51.71666336,105.8070297,1.02323,4167.184458,4.1,77,149,1185,92.93138851,1629,Sin Análisis,Sin Análisis,Sin Análisis,Sin Análisis,Sin Análisis,Sin Análisis,Sin Análisis,8.34,48538,654
Marzo,2,48539,3A,174.8999939,Hibrida,0,98.17038308,0,1.829616924,0,31.03888282,0,92.51000572,95.75871927,0,26,146.29888,83.65,369.9256847,16.58090395,144,29.85134467,13.09319657,11.83533489,1.800344828,47.30000401,48.68525346,36.13333893,7.24999905,3.91666603,107.4354019,2.955455,4840.404986,3.9,83,148,1181,187.7378276,1636,Sin Análisis,Sin Análisis,Sin Análisis,Sin Análisis,Sin Análisis,Sin Análisis,Sin Análisis,28.74,48539,844
Marzo,2,48540,3A,159.8000031,Hibrida,0,85.66958698,6.445556946,5.944931164,1.939924906,47.40960179,6.445556946,85.66958698,94.42365457,0,32,135.84896,85.01,506.8835948,22.20275302,121,35.51939857,18.8360447,14.76846029,1.599774521,229.6333237,51.71934046,46.90000153,7.75,174.9833221,103.6247253,-1.372027,3407.249421,5,,104,1361,27.17375641,1683,Sin Análisis,Sin Análisis,Sin Análisis,Sin Análisis,Sin Análisis,Sin Análisis,Sin Análisis,6.02,48540,614
Marzo,1,48541,3A,110.4400024,Hibrida,0,74.64686708,11.0467222,10.8656284,3.440782325,61.63662211,11.0467222,67.36689605,92.99674031,0,,143.6864,130.1,419.232153,33.50235348,152,36.53567467,31.78196235,32.23469686,1.090540541,72.91666699,53.6163233,26.40000153,7.94999981,38.56666565,105.227272,1.065201,4183.333183,4.8,98,147,927,120.9599995,1669,Sin Análisis,Sin Análisis,Sin Análisis,Sin Análisis,Sin Análisis,Sin Análisis,Sin Análisis,1.9,48541,690
Marzo,2,48542,3A,168.8500061,2,0,46.60941664,42.61178561,5.448623038,5.330174711,69.27819143,12.46668641,26.17708025,90.55433817,0,32,120.17408,71.17,406.8699883,12.25347898,112,25.97571715,12.5555222,14.86526449,2.119864669,59.74999141,38.4467169,38.81666183,8.46666527,12.46666431,106.1914902,1.974151,4349.936294,3.6,40,153,958,153.6401895,1648,Sin Análisis,Sin Análisis,Sin Análisis,Sin Análisis,Sin Análisis,Sin Análisis,Sin Análisis,13.45,48542,541
Marzo,2,48543,4,179.5099945,2,0,15.65372403,54.09726478,21.94863796,8.300373238,79.43695336,6.941117486,0,88.90914155,0,,177.64864,98.96,375.4665593,9.135981562,138,29.34098469,11.80992738,13.98250837,3.211585366,93.96667004,42.33057395,37.90000916,9.03333187,47.03332901,106.7018356,2.818018,4736.41032,3.9,55,145,954,92.58602009,1666,Sin Análisis,Sin Análisis,Sin Análisis,Sin Análisis,Sin Análisis,Sin Análisis,Sin Análisis,26.24,48543,455
Marzo,2,48544,4,170.199997,2,0,13.27849589,46.53349001,28.613396,11.5746181,81.15819306,7.109283196,0,89.01175088,0,,151.52384,89.03,361.927151,8.096357372,131,26.09283243,12.39718001,14.74735632,3.222786647,49.39999437,50.64758364,33.73332977,8.39999866,7.26666594,109.5652237,3.687711,5045.454988,3.6,58,147,1102,178.5425305,1676,Sin Análisis,Sin Análisis,Sin Análisis,Sin Análisis,Sin Análisis,Sin Análisis,Sin Análisis,34.4,48544,407
Marzo,2,48545,4,167.449997,Hibrida,0,30.45685279,35.23439833,26.6049567,7.703792177,73.97434458,7.405195581,11.88414452,89.94087787,0,30,120.17408,71.77,379.2176838,9.578978974,108,22.25141874,14.81039143,17.25888356,2.322942643,53.51666594,66.55036408,34.43333435,6.88333273,12.19999886,110.6486054,3.547293,4863.020097,3.7,65,147,968,164.8084731,1675,Sin Análisis,Sin Análisis,Sin Análisis,Sin Análisis,Sin Análisis,Sin Análisis,Sin Análisis,42.1,48545,378
Marzo,2,48546,4,181.8600006,Hibrida,0,8.797976465,56.85692291,26.97679534,7.36830529,88.47835917,6.873419114,0,88.4300011,0,29,177.64864,97.68,342.5712075,11.31639719,126,23.87550855,13.25195201,15.89134494,2.109815355,61.86999702,62.21958384,34.28333282,13.85333252,13.73333168,109.0325775,4.840893,5304.618473,3.4,58,144,987,139.647655,1668,Sin Análisis,Sin Análisis,Sin Análisis,Sin Análisis,Sin Análisis,Sin Análisis,Sin Análisis,34.4,48546,526
Marzo,2,48547,4,172.7299957,Hibrida,13.60504834,58.00961037,7.902506803,11.57876455,8.904069936,30.4528326,7.902506803,34.79418746,92.91483819,0,28,216.83584,125.53,357.7838333,9.205118041,100,19.25548592,14.06819927,20.6102014,2.091823899,42.18333173,63.63989962,33.25,6.88333178,2.04999995,111.5187912,5.212341,5194.88709,3.6,61,147,695,209.0873252,1626,Sin Análisis,Sin Análisis,Sin Análisis,Sin Análisis,Sin Análisis,Sin Análisis,Sin Análisis,39.38,48547,539
Marzo,2,48548,1A,169.4900055,Hibrida,12.5671131,57.87952092,7.799870199,13.74712372,8.006372057,51.77786367,7.799870199,39.7663579,92.88264794,0,30,86.21184,50.87,373.4733492,7.699569047,125,25.21092608,23.42321005,11.09209947,3.274329502,49.79999304,57.4108802,34.06666183,7.349998,8.38333321,111.4872742,3.358728,4975.245486,4.1,56,145,881,174.6988196,1638,Sin Análisis,Sin Análisis,Sin Análisis,Sin Análisis,Sin Análisis,Sin Análisis,Sin Análisis,15.93,48548,536
Marzo,2,48549,1A,167.9400024,Hibrida,12.92128141,57.28236275,7.859949982,11.39692747,10.53947839,44.06657878,7.859949982,35.42932,92.97796832,0,26,148.91136,88.67,369.7749142,7.4074073,103,20.48946022,23.69893975,11.19447405,2.76607717,43.21666288,66.46477987,33.09999847,7.21666527,2.89999914,112.5679779,4.313197,5073.71632,3.9,52,145,620,201.3112402,1645,9.71,30.88,34.82,9.46,4.59,2.4783,3.17,35.63,48549,380
Marzo,2,48550,1A,168.8800049,Hibrida,13.73756514,58.50307911,7.413548081,12.29275225,8.053055424,49.75668663,7.413548081,36.00189484,92.95736618,0,26,148.91136,88.18,389.6257585,8.674798423,105,22.26432906,23.56702916,11.13216453,2.566552901,43.76665878,57.88266979,35.61666107,6.48333168,1.66666603,110.8469925,3.077759,4741.601256,3.2,59,145,597,198.7814524,1633,Sin Análisis,Sin Análisis,Sin Análisis,Sin Análisis,Sin Análisis,Sin Análisis,Sin Análisis,15.93,48550,471
Marzo,2,48551,1A,167.8399963,Hibrida,12.80981888,56.06530029,8.091039085,12.07102002,10.96282173,44.208496,8.091039085,34.7950429,92.89632984,0,26,151.52384,90.28,407.5309908,8.520019252,117,25.88179275,23.35557725,11.20114419,3.037762238,46.21666002,67.79695946,37.06666183,6.66666508,2.48333311,110.7194138,1.955776,4528.058046,3.2,67,146,588,189.5420395,1618,9.1,26.47,37.76,9.79,4.31,2.678,3.32,14.14,48551,451
Marzo,2,48552,1A,167.5,Hibrida,14.3880597,55.04477612,7.880597015,13.31343284,9.373134328,47.89088186,7.880597015,33.25373134,92.79283582,0,21,148.91136,88.9,389.8507463,11.68955224,135,28.44776119,23.52238806,11.2238806,2.43360572,54.94999885,66.16540284,35.28333282,6.41666603,13.25,111.0439453,2.400865,4747.283961,3,80,144,532,157.2338522,1611,Sin Análisis,Sin Análisis,Sin Análisis,Sin Análisis,Sin Análisis,Sin Análisis,Sin Análisis,52.64,48552,619
Marzo,2,48553,1A,166.1199951,Hibrida,12.58126655,58.42162292,8.289188538,12.46087166,8.247050325,49.56729593,8.289188538,35.636889,92.80375632,0,30,154.13632,92.79,333.4938697,10.31182308,146,26.43871977,23.89838741,11.31712049,2.563922942,45.05332995,64.30475524,29.94999886,6.099998,9.00333309,110.9849701,4.714907,5546.577678,2.8,68,148,984,197.0997485,1635,Sin Análisis,Sin Análisis,Sin Análisis,Sin Análisis,Sin Análisis,Sin Análisis,Sin Análisis,51.31,48553,586
Marzo,2,48554,1A,164.7899933,Hibrida,13.47169124,58.43801202,8.010194793,13.39887129,6.681230657,53.02490857,8.010194793,36.53134292,92.77868803,0,20,135.84896,82.44,372.5954397,10.36470702,130,26.40330225,24.03058536,11.40845972,2.547423888,49.28333091,63.37390213,33.26666641,6.53333187,9.48333263,110.7414703,3.240297,4953.607051,3,73,145,705,176.5302758,1615,Sin Análisis,Sin Análisis,Sin Análisis,Sin Análisis,Sin Análisis,Sin Análisis,Sin Análisis,14.14,48554,629
Marzo,2,48555,1A,166.7400055,Hibrida,15.59313902,52.05709488,7.910519371,15.71308624,8.726160489,47.04226469,7.910519371,33.70516973,92.64015833,0,24,151.52384,90.87,379.632949,11.86277999,135,27.99568098,23.80952303,11.27503861,2.359959555,51.09999991,58.47394451,34.51666641,5.9000001,10.6833334,110.033783,2.804613,4830.709997,2.7,20,143,770,167.9060668,1621,Sin Análisis,Sin Análisis,Sin Análisis,Sin Análisis,Sin Análisis,Sin Análisis,Sin Análisis,14.93,48555,659
Marzo,1,48556,1A,154.949997,Hibrida,14.39173927,63.37528235,8.099386899,7.93804453,6.195546951,45.08600161,8.099386899,41.94901581,93.19070668,0,23,125.39904,80.93,374.9596718,11.26815124,134,27.97031355,25.29848388,12.13294635,2.482245132,46.88333607,54.13997413,32.21667099,6.79999876,7.86666632,108.2048492,2.974236,4809.621609,3.2,81,148,756,189.4063167,1648,Sin Análisis,Sin Análisis,Sin Análisis,Sin Análisis,Sin Análisis,Sin Análisis,Sin Análisis,26.14,48556,639
Marzo,1,48557,3A,159.8500061,Hibrida,0,48.73318736,27.99499531,15.45198624,7.819831092,84.55617402,7.913669065,28.15139193,91.32123866,0,28,185.48608,116.04,358.4610436,13.45636483,148,29.12730574,13.51266761,14.95151648,2.164574616,49.75000143,48.426498,31.41666985,13.48333263,4.84999895,109.4323425,3.422525,5088.063339,2.8,70,153,994,184.5226078,1640,8.12,38.9,31.72,4.87,5.35,3.1037,3.9,30.71,48557,649
Marzo,1,48558,3A,166.5200043,Hibrida,0,56.87004564,19.37905357,15.4936344,8.257266394,84.334825,6.557770838,31.28753303,91.97970214,0,30,208.9984,125.51,347.7059723,13.00744622,153,28.83737615,14.71294702,14.35262995,2.216989843,55.9999938,42.97556742,31.21666336,21.93333054,2.8499999,111.2866974,3.829891,5334.330654,0.3,65,146,956,156.4285887,1621,Sin Análisis,Sin Análisis,Sin Análisis,Sin Análisis,Sin Análisis,Sin Análisis,Sin Análisis,62.01,48558,814
Marzo,1,48559,2,162.3000031,Hibrida,0,59.39617991,26.49414664,12.13801602,1.971657425,73.43757685,6.40788663,32.90203327,91.73875539,0,29,60.288,37.15,362.9081879,12.67406014,133,27.70178629,15.28034475,15.7732591,2.185707341,54.83333397,48.93711083,33.58333588,15.21666622,6.03333187,105.2307816,3.43811,4832.754067,5,72,146,1083,159.7568371,1657,8.75,39.3,30.29,4.34,5.55,3.0627,3.95,14.24,48559,737
Marzo,1,48560,2,176.8899994,Hibrida,0,56.19311436,23.7153033,13.45468935,6.636892984,88.84868541,6.727344677,28.71841257,91.80417208,0,32,167.19872,94.52,371.4172662,11.24992937,107,22.25676982,12.32404323,13.34162478,1.97839196,49.76667118,58.76187215,36.53334045,8.28333187,4.94999886,107.901474,3.896914,4841.878602,5,56,149,977,179.6382958,1624,Sin Análisis,Sin Análisis,Sin Análisis,Sin Análisis,Sin Análisis,Sin Análisis,Sin Análisis,33.22,48560,666
Marzo,1,48561,5,165.6499939,Hibrida,0,61.75671597,17.23513432,10.20223363,10.80591609,46.55968364,7.636583157,34.71174162,92.50045276,0,28,142.17606,85.83,406.2783126,13.87262351,126,29.00090659,14.1865384,14.3072749,2.09051349,111.9499817,53.44989011,38.11665726,9.36666489,64.46665955,105.9379196,1.788622,4345.868862,4.6,67,145,1094,77.71327755,1619,Sin Análisis,Sin Análisis,Sin Análisis,Sin Análisis,Sin Análisis,Sin Análisis,Sin Análisis,32.25,48561,563
Marzo,1,48562,5,163.1499939,Hibrida,0,63.37726019,23.9963224,10.29727245,2.329144959,40.13000629,8.213300644,34.93717438,91.86638063,0,27,148.7889,91.2,405.1486514,13.86454235,125,28.34814694,14.71038976,21.82041148,2.044650752,52.31666279,53.67474403,36.75,12.06666374,3.49999905,107.9183655,1.869658,4439.455616,0.5,75,145,1205,166.2950107,1667,Sin Análisis,Sin Análisis,Sin Análisis,Sin Análisis,Sin Análisis,Sin Análisis,Sin Análisis,30.28,48562,688
Marzo,1,48563,5,165.7799988,Hibrida,0,65.50850525,13.3309205,19.0493425,2.111231753,40.24142708,7.540113403,34.32259621,92.03184944,0,27,152.09532,91.75,479.551216,21.76981558,121,32.73615659,14.77862238,14.29605512,1.503740648,65.35000038,50.49504673,44.80000305,7.81666565,12.73333168,106.4732132,-0.653748,3700.446149,4.6,60,149,1055,136.8018355,1633,Sin Análisis,Sin Análisis,Sin Análisis,Sin Análisis,Sin Análisis,Sin Análisis,Sin Análisis,12.85,48563,680
Marzo,1,48564,5,169.2400055,Hibrida,0,31.25738596,36.83526353,23.57598676,8.331363744,65.25564329,7.799574569,18.61262113,90.13424722,0,27,152.09532,89.87,348.6173368,12.11888403,140,26.80808233,14.35830726,14.06286884,2.212091663,51.56666661,56.18719276,32.33333588,8.21666527,11.01666546,109.4845505,4.085807,5234.226562,4.6,71,147,891,171.0407242,1642,Sin Análisis,Sin Análisis,Sin Análisis,Sin Análisis,Sin Análisis,Sin Análisis,Sin Análisis,34.94,48564,797
Marzo,1,48565,5,160.4100037,Hibrida,0,0,69.62159466,22.39885294,7.979552397,87.25017933,7.742659435,0,88.00623403,0,21,148.7889,92.76,327.9097238,10.67265109,133,23.82644419,15.21102141,14.77463965,2.232476636,50.24999714,63.80218341,28.63333321,8.16666603,13.4499979,110.221199,5.466207,5602.212026,5,20,146,907,174.3283681,1642,Sin Análisis,Sin Análisis,Sin Análisis,Sin Análisis,Sin Análisis,Sin Análisis,Sin Análisis,75.73,48565,776
Marzo,2,48566,5,185.0200043,Hibrida,0,18.6466328,43.55204843,30.88314777,6.918171009,69.68010413,6.907361366,10.16106367,89.18473679,0,30,208.30446,112.58,369.6897547,15.94422188,152,30.34806978,13.18776318,12.80942571,1.903389831,51.08332157,71.25073446,36.86665726,8.59999847,5.61666584,111.3200913,2.914855,5018.627074,5,90,145,1007,170.3099903,1651,Sin Análisis,Sin Análisis,Sin Análisis,Sin Análisis,Sin Análisis,Sin Análisis,Sin Análisis,37.59,48566,817
Marzo,2,48567,3B,169.0500031,Hibrida,0,30.22774327,32.62939959,27.16947649,9.973380657,87.70675704,7.962141378,12.89559302,90.07323277,0,20,89.27334,52.81,343.0937531,11.51730237,153,28.1632648,14.07867469,15.3209107,2.445300462,48.83333302,68.25370121,31.08333588,8.06666565,9.68333149,111.9571152,4.08533,5438.605551,4.2,100,147,1017,180.6143356,1637,Sin Análisis,Sin Análisis,Sin Análisis,Sin Análisis,Sin Análisis,Sin Análisis,Sin Análisis,61.01,48567,810
Marzo,2,48568,3B,165.75,1,0,32.2775264,29.59276018,32.69984917,5.429864253,92.44877497,7.812971342,9.773755656,89.7852187,0,21,148.7889,89.77,398.7933635,20.48868778,149,32.3438914,16.77224736,14.78129713,1.578621908,43.46666622,56.65210773,35.75,6.21666622,1.5,110.9370575,1.835173,4636.363636,3.8,90,146,1074,201.5337444,1629,Sin Análisis,Sin Análisis,Sin Análisis,Sin Análisis,Sin Análisis,Sin Análisis,Sin Análisis,33.42,48568,836
Marzo,2,48569,3B,163.1799927,1,0,33.05552151,27.49724231,33.3190342,6.128201986,93.92491318,7.580585856,15.09988969,90.01752666,30,21,145.48248,89.15,367.0793154,14.02745497,138,27.46660253,16.85255622,15.01409554,1.958060288,48.38333665,44.2015544,32.25000381,14.78333282,1.35000002,111.441864,3.315688,5059.844136,4.5,88,146,857,181.0540696,1664,Sin Análisis,Sin Análisis,Sin Análisis,Sin Análisis,Sin Análisis,Sin Análisis,Sin Análisis,35.81,48569,911
Marzo,2,48570,3B,165.4299927,1,0,34.69745512,27.75191924,29.81321405,7.737411594,96.70661603,7.924802031,13.7822644,90.18400532,34,22,148.7889,89.94,367.527067,15.38415108,141,28.27177783,16.5024489,14.80989003,1.837721022,50.16667175,71.46930818,33.13333893,15.36666679,1.66666603,110.1005859,3.20542,4992.856079,3.7,88,145,827,173.4219093,1642,Sin Análisis,Sin Análisis,Sin Análisis,Sin Análisis,Sin Análisis,Sin Análisis,Sin Análisis,53.82,48570,802
Marzo,2,48571,3B,162.2899933,1,0,34.69098527,25.56534599,32.78082445,6.962844291,95.43013149,7.948733748,12.38523631,90.09131801,53,24,148.7889,91.68,351.8393146,16.77860689,131,25.25725657,16.82173956,15.09643294,1.505325009,51.40000343,65.68114973,31.20000458,5.48333263,14.71666622,109.8076859,4.209114,5201.601585,3.7,86,148,393,172.7626344,1621,11.26,28.87,32.24,11.64,6.8,1.7484,2.36,39.41,48571,840
Marzo,2,48572,3B,160.9700012,1,0,26.40243524,30.88774306,34.85121451,7.858607194,89.33942368,7.839970181,15.03385724,89.72951482,50,25,119.03112,73.95,375.2251944,12.90302531,134,27.43989542,17.20817531,15.22022726,2.12662494,41.7999959,59.24930292,32.91666412,5.43333292,3.44999886,110.0961838,3.022052,4890.228264,3.6,80,147,806,211.0048054,1623,10.53,30.48,31.71,10.37,5.68,1.9757,2.63,14.57,48572,925
Marzo,2,48573,5,162.5800018,1,0,0,63.00282938,29.89297577,7.104194858,90.63571956,7.971460204,0,88.3549022,53,24,178.54668,109.82,340.7553166,13.62406185,154,27.98622185,15.80760223,14.51593046,2.054176072,41.50000095,74.37053824,29.50000381,5.34999895,6.64999819,112.6779633,4.194731,5511.185791,3.6,77,147,675,212.5301156,1612,Sin Análisis,Sin Análisis,Sin Análisis,Sin Análisis,Sin Análisis,Sin Análisis,Sin Análisis,43,48573,867
