Repository: DeaAnalytics/univ-workshop

File: data/Analisis_C7_temperatura.csv (part 5 of 28)
Mes,Turno,No_Colada,GPO_CH,TCM,No_Cargas,C_Arrabio,C_Primeras,C_Segundas,C_Triturado,C_Retornos,Cumpl_CM,Cons_Chorreadura,Cons_Ri,Rendimiento_Teo,Altura_Banda,Tiempo_Caida_Banda,TPQB,Rendimiento_Real,ENERGÍA,CONSUMO_C,O2_INSTANTANEO,O2_TCM,CONSUMO_CAL_SIDER,CONSUMO_CAL_DOLOM,BALANCE_02_C,VAC_TO_VAC,COBERTURA_DE_ARCO,POWER_ON,AUXILIARES,DEMORAS,POTENCIA,FACTOR_O2,VELOCIDAD_DE_FUSIÓN,TIEMPO_VACIADO,REMANENTE_HF,ACERO_VACIADO,O2_VACIADA,TON_Hr_ACERO LIQUIDO,TEMPERATURA_VACIADO,MgO_ESCORIA,FeO_ESCORIA,CaO,SiO2,Al2O3,IB3,IB4,RESULTADO,coladas ,TEMPERATURA
Marzo,2,48574,5,161.5399933,1,0,0,56.47517643,34.74681194,8.778011638,95.63860447,7.830877801,0,88.26662127,63,27,152.09532,94.15,360.9013397,16.62127096,161,31.33589334,15.84746878,14.67128945,1.885288641,43.53333712,73.67656458,31.31667137,5.69999981,6.51666594,111.6977005,3.103427,5158.27469,3.9,77,148,761,203.9816055,1614,Sin Análisis,Sin Análisis,Sin Análisis,Sin Análisis,Sin Análisis,Sin Análisis,Sin Análisis,36.87,48574,887
Marzo,2,48575,5,160.8699951,Hibrida,0,11.93510288,60.58307951,25.26885062,2.212966992,56.65857224,8.491328402,0,88.2966992,66,24,155.40174,96.6,342.5125982,15.36022922,134,25.94641715,17.2188729,14.73239306,1.689194658,72.23333025,52.8285906,31.04999924,7.29999971,33.8833313,106.4734345,4.456777,5180.998359,4.1,75,148,682,122.9349383,1626,Sin Análisis,Sin Análisis,Sin Análisis,Sin Análisis,Sin Análisis,Sin Análisis,Sin Análisis,28.32,48575,841
Marzo,2,48576,5,165.5899963,1,0,0,62.54000845,29.03556978,8.424421765,91.5432258,7.440062806,0,88.22030316,53,25,152.09532,91.85,342.411989,10.74944163,132,23.98091725,15.64104147,14.3124588,2.230898876,44.8999939,72.60653686,29.91666222,5.13333321,9.84999847,113.7158585,4.826254,5535.042483,3.3,71,149,500,199.1091585,1622,9.82,42.1,27.42,8.02,6.44,1.8963,2.58,41.1,48576,704
Marzo,2,48577,5,167.4700012,Hibrida,0,0,75.75088075,21.50235863,2.746760614,72.44119236,6.353376724,0,87.86302024,58,23,148.7889,88.85,387.5320925,19.35271975,146,32.01170336,25.97480127,14.15178828,1.654119099,75.51666307,55.3663626,36.6333313,7.46666574,31.41666603,106.296608,2.206002,4571.51985,3.8,71,143,1192,113.6173084,1667,Sin Análisis,Sin Análisis,Sin Análisis,Sin Análisis,Sin Análisis,Sin Análisis,Sin Análisis,23.21,48577,779
Marzo,2,48578,5,164.5899963,Hibrida,0,0,67.31879215,24.86177775,7.819430099,88.67679002,7.776900176,0,88.09648217,46,25,185.15952,112.5,337.8091089,6.786560695,134,24.55191743,15.06774443,14.39941705,3.617726052,38.91666436,66.91763889,30.09999847,7.36666584,1.45000005,110.8305588,4.901486,5468.106469,3.5,71,147,1006,226.6381291,1658,9.38,41.7,26.35,6.92,5.4,2.1388,2.9,57.57,48578,583
Marzo,2,48579,5,164.1499939,1,0,0,56.09503503,35.10204082,8.802924155,95.90357771,7.602802315,0,88.29497411,42,25,72.74124,44.31,373.4389417,12.87237331,147,29.32074431,17.48400918,14.43801455,2.27780407,42.84999752,66.78782051,32.61666489,4.63333273,5.5999999,112.7644501,2.889116,5032.703204,2.8,81,141,1109,197.4329169,1658,Sin Análisis,Sin Análisis,Sin Análisis,Sin Análisis,Sin Análisis,Sin Análisis,Sin Análisis,34.12,48579,714
Marzo,1,48580,5,159.5200043,1,0,0,59.35305918,32.37838516,8.268555667,94.58787005,7.967652959,0,87.39725426,44,21,119.03112,74.62,351.6800307,12.98269775,144,26.71138344,16.17352013,14.85707082,2.057460164,89.74999714,75.12149929,29.58333397,8.19999981,51.96666336,113.7802963,3.985939,5392.22538,5,68,150,819,100.2785547,1648,Sin Análisis,Sin Análisis,Sin Análisis,Sin Análisis,Sin Análisis,Sin Análisis,Sin Análisis,54.97,48580,767
Marzo,1,48581,5,164.9400024,1,0,42.20322542,31.21134958,17.76403541,8.821389596,59.04698338,7.184430702,23.10537165,90.67867103,42,60,152.09532,92.21,450.4668298,17.77009795,125,30.89002016,16.67272923,14.85388604,1.738314568,110.049995,66.86927835,40.54999924,4.76666594,64.73332977,109.9383469,0.248726,4067.571037,3,79,147,839,80.14539214,1620,Sin Análisis,Sin Análisis,Sin Análisis,Sin Análisis,Sin Análisis,Sin Análisis,Sin Análisis,27.96,48581,630
Marzo,1,48582,3B,161.3099976,1,14.33265142,65.03006633,7.668464447,5.455334449,7.513483355,38.01535574,7.668464447,41.34895543,93.47752774,37,26,244.67508,151.68,404.1906948,17.92821303,125,27.78501065,16.79995066,15.25013971,1.549792531,43.9333334,61.89025822,35.65000153,4.53333282,3.74999905,109.7335129,1.942029,4524.824422,2.7,84,146,827,199.3930194,1621,Sin Análisis,Sin Análisis,Sin Análisis,Sin Análisis,Sin Análisis,Sin Análisis,Sin Análisis,12.46,48582,776
Marzo,1,48583,3B,127.9899979,Hibrida,0,0,63.51277444,23.98624893,12.50097664,56.32197878,8.789749199,0,88.37518556,36,28,91.5624,71.54,327.3693312,13.17290435,158,29.33823004,16.48566322,18.67333417,2.227164887,60.11666203,50.83327434,23.63333321,9.71666622,26.7666626,106.3751907,4.457687,5415.655791,5,85,148,1074,147.7127921,1663,Sin Análisis,Sin Análisis,Sin Análisis,Sin Análisis,Sin Análisis,Sin Análisis,Sin Análisis,63.52,48583,859
Marzo,1,48584,1A,171.9799957,Hibrida,13.14106291,42.09791836,19.73485289,17.11826957,7.907896267,44.71831786,0,35.70182579,92.84219095,43,18,207.54144,120.68,343.0631554,9.966275396,130,24.07256718,22.96778752,10.93150393,2.415402567,42.33333349,64.65952694,31.73333549,5.59999895,4.99999905,111.5546341,4.780829,5419.537312,2.6,48,148,934,209.7637788,1646,Sin Análisis,Sin Análisis,Sin Análisis,Sin Análisis,Sin Análisis,Sin Análisis,Sin Análisis,33.3,48584,538
Marzo,1,48585,1A,163.9199982,1,13.23816496,72.96242069,6.295754026,1.525134212,5.97852611,37.73176524,6.295754026,49.84138604,94.03282089,46,24,92.78336,56.6,469.7413425,22.6573941,132,35.06588619,22.08394363,15.06832618,1.547657512,71.83332824,85.67777778,43.23332977,20.26666641,8.33333206,106.8619995,-0.330558,3791.51916,5,51,148,833,123.6194983,1629,Sin Análisis,Sin Análisis,Sin Análisis,Sin Análisis,Sin Análisis,Sin Análisis,Sin Análisis,26.05,48585,657
Marzo,1,48586,1A,163.7799988,1,13.92111369,71.80363903,7.13151789,3.236048358,3.907681036,33.96586565,7.13151789,45.36573452,93.68262303,40,36,147.87348,90.29,429.8449171,19.12931996,122,29.99145217,22.59128115,15.08120661,1.567826365,57.28333568,77.20041797,39.96667099,6.78333282,10.53333187,105.688057,0.943771,4097.914455,5,58,146,1001,152.9240554,1648,8.78,37.89,26.87,9.88,3.8,1.9642,2.61,26.57,48586,568
Marzo,1,48587,1A,140.3200073,1,16.24857469,57.65393387,9.763397948,7.497149373,8.836944128,41.14872666,9.763397948,57.65393387,93.31784493,38,35,137.67443,98.11,476.0547072,18.06584854,95,25.74116171,26.2257683,17.60262166,1.424852071,107.8666639,68.89988975,37.89999771,8.19999981,61.76666641,105.751976,-0.695567,3702.375087,5,71,146,965,81.21137412,1733,Sin Análisis,Sin Análisis,Sin Análisis,Sin Análisis,Sin Análisis,Sin Análisis,Sin Análisis,5.23,48587,486
Marzo,1,48588,3B,186.4600067,3,12.30826987,69.88630269,6.918373914,9.49265258,1.394400944,24.81381989,6.918373914,52.07551217,93.48782581,0,0,149.55192,80.21,447.8172101,12.95183907,80,21.60785077,18.34173483,16.03561028,1.668322981,136.133337,32.34473244,49.88334274,22.54999733,63.69999695,100.4343338,0.478196,3737.921247,5,0,142,1209,62.5856986,1667,Sin Análisis,Sin Análisis,Sin Análisis,Sin Análisis,Sin Análisis,Sin Análisis,Sin Análisis,8.41,48588,672
Marzo,1,48589,3B,177.0299988,3,12.41597469,68.57594758,7.202169124,11.8059086,0,22.7536321,7.202169124,53.49375812,93.32723267,0,0,198.3852,112.06,444.5574227,11.04897483,94,24.36875123,17.79359443,16.88979281,2.205521472,64.29999495,51.65277525,45.86666489,11.66666508,6.76666498,102.950592,0.557787,3859.665821,5,24,144,837,134.3701505,1651,Sin Análisis,Sin Análisis,Sin Análisis,Sin Análisis,Sin Análisis,Sin Análisis,Sin Análisis,8.41,48589,696
Marzo,1,48590,1A,183.1199951,3,10.52315422,69.92682394,7.044560944,12.5054609,0,35.56793755,7.044560944,52.77959808,93.30318917,0,0,84.7462,46.28,439.6024582,10.768895,81,20.41830548,17.09261732,16.3280913,1.896044625,67.85000515,52.9297911,45.9666748,12.1333313,9.74999905,105.0761337,0.908378,3983.755534,5,26,144,764,127.3397103,1628,Sin Análisis,Sin Análisis,Sin Análisis,Sin Análisis,Sin Análisis,Sin Análisis,Sin Análisis,8.41,48590,774
Marzo,1,48591,1A,173.2400055,Hibrida,13.33410298,65.28515354,7.180789656,12.00646502,2.193488802,39.94709072,7.180789656,43.92749942,93.17317017,35,28,151.3325,87.35,397.1369073,16.79750582,157,34.1549285,22.74301475,10.85199689,2.033333333,53.70000076,55.93577778,37.56666946,8.63333225,7.49999905,109.8846359,1.786362,4611.534852,5,40,144,759,160.8938525,1639,8.84,43.3,30.83,6.9,3.72,2.903,3.74,9.13,48591,823
Marzo,1,48592,1A,170.4600067,1,14.02088467,73.48351519,0,3.754546521,8.74105362,59.98343529,0,43.93992726,94.86589229,34,32,147.89855,86.76,437.0526638,18.29168061,125,30.62888534,18.24474878,17.30611219,1.674470815,52.94999886,73.68864322,41.5,6.43333292,5.01666594,107.7108383,0.688805,4107.470041,4.7,55,145,1002,164.3059525,1620,Sin Análisis,Sin Análisis,Sin Análisis,Sin Análisis,Sin Análisis,Sin Análisis,Sin Análisis,20.19,48592,730
Marzo,1,48593,1A,164.5599976,1,14.70588235,66.2372387,7.207097715,5.347593583,6.502187652,42.9860196,7.207097715,46.30529898,93.63563442,38,29,147.517,89.64,433.884304,17.33106491,109,26.17282489,19.14195459,17.92659239,1.510168303,47.7833271,81.43855932,39.36666107,6.41666603,2,108.8230438,0.927133,4180.186815,4.6,81,144,891,180.8162078,1639,Sin Análisis,Sin Análisis,Sin Análisis,Sin Análisis,Sin Análisis,Sin Análisis,Sin Análisis,32.49,48593,726
Marzo,1,48594,1A,153.3600006,1,15.818988,66.28195097,8.607198748,2.119196661,7.172665623,39.32621001,8.607198748,54.28403756,93.74602243,42,24,147.517,96.19,418.6228465,19.92044854,164,39.743088,20.73552417,19.235785,1.995090016,76.78333187,59.22694476,37.03333282,6.24999905,33.5,104.0144119,0.994566,4141.134187,4.5,90,145,1046,113.3058411,1650,Sin Análisis,Sin Análisis,Sin Análisis,Sin Análisis,Sin Análisis,Sin Análisis,Sin Análisis,0,48594,856
Marzo,1,48595,1A,156.9100037,1,15.99643108,69.27538079,5.933337582,1.593270027,7.201580524,39.25434812,5.933337582,55.82818176,94.23159773,38,25,153.41768,97.77,418.0740454,17.39850829,113,26.99636671,20.26639428,18.86431668,1.551648352,87.51666164,70.99483726,37.23332977,6.44999981,43.83333206,105.7117386,1.484494,4214.235058,4.7,91,146,1105,100.0952257,1633,Sin Análisis,Sin Análisis,Sin Análisis,Sin Análisis,Sin Análisis,Sin Análisis,Sin Análisis,10.49,48595,768
Marzo,2,48596,1A,119.3099976,1,13.0751823,48.69667253,10.82893303,13.82951974,13.5696924,42.40183762,10.82893303,31.68217249,92.48093203,31,54,132.7653,111.28,492.8338044,23.96278651,111,31.38043816,48.69667353,25.22839713,1.309548793,70.61667347,64.7365,33.45000839,9.08333302,28.08333206,105.4708481,-1.105268,3566.815176,0.6,59,136,695,115.5534465,1651,Sin Análisis,Sin Análisis,Sin Análisis,Sin Análisis,Sin Análisis,Sin Análisis,Sin Análisis,19.01,48596,814
Marzo,2,48597,1A,204.2700043,1,11.21065257,71.13134577,6.535467763,6.413080726,4.709453175,40.62506003,6.535467763,59.28428061,93.84941499,38,30,146.7032,71.82,543.3984319,25.5397263,110,35.95731065,11.60229084,12.28765823,1.407897259,337.6499786,74.0370625,66.75,7.06666565,263.833313,99.77528381,-2.370823,3060.224783,3.9,130,147,946,26.12172533,1631,8.3,40.5,32.63,8.61,3.51,2.6922,3.38,4.84,48597,747
Marzo,2,48598,1A,160.2050018,1,14.60582985,57.86155671,8.619936334,10.11172836,8.800948755,45.00119748,8.619936334,48.06191873,93.15136383,36,28,146.7032,91.57,410.0995553,20.66726982,156,35.36094339,13.54514513,14.66870555,1.710963455,72.63332843,86.57824074,36.14999771,6.14999866,30.33333206,109.045639,1.358856,4431.673914,4.4,90,142,1124,117.3015224,1652,Sin Análisis,Sin Análisis,Sin Análisis,Sin Análisis,Sin Análisis,Sin Análisis,Sin Análisis,25.86,48598,795
Marzo,2,48599,1A,160.3600006,1,13.78149164,54.50236967,7.770017461,10.28934896,13.65677226,38.74846242,7.770017461,44.02594163,93.29309055,38,29,151.9426,94.75,366.051383,18.45223241,152,30.78697918,14.46744819,14.90396602,1.668469077,43.81666803,80.17548139,32.45000458,6.39999866,4.96666479,108.5362015,2.991479,4941.75587,3.9,90,144,646,197.1852354,1617,7.6,48.92,24.12,6.61,3.37,2.4168,3.18,44.66,48599,738
Marzo,2,48601,1A,158.3500061,1,11.68298074,59.86738238,8.051784023,11.05146827,9.346384591,45.9231652,8.051784023,46.28986422,93.16135144,71,25,151.9426,95.95,342.2797468,16.40037828,162,30.4136395,16.41932365,13.9564251,1.854447439,57.68332862,83.03765867,29.6499958,7.28333282,20.75,109.679596,3.809811,5340.641772,0.5,90,145,850,150.8234738,1627,Sin Análisis,Sin Análisis,Sin Análisis,Sin Análisis,Sin Análisis,Sin Análisis,Sin Análisis,63.64,48601,789
Marzo,2,48602,1A,155.3399963,1,13.64748294,56.58555427,8.909488863,10.17123729,10.68623664,41.95675961,8.909488863,42.55182181,93.02896871,73,28,144.0835,92.75,377.8807866,19.43478866,165,34.42770778,17.31685376,14.80623184,1.771447499,44.49999618,84.48685567,32.34999847,6.36666584,5.78333187,108.8717194,2.331529,4801.854828,5,100,144,688,194.15732,1626,Sin Análisis,Sin Análisis,Sin Análisis,Sin Análisis,Sin Análisis,Sin Análisis,Sin Análisis,19.67,48602,743
Marzo,2,48603,1A,162.4400024,1,11.41344496,56.20536814,8.557005664,13.42033982,10.40384142,46.8576892,8.557005664,44.69342526,92.92760404,67,27,149.3229,91.92,347.8207286,17.64343731,174,33.81556216,18.22211251,14.2206351,1.916608514,47.13333035,80.24172185,31.51666451,6.80000019,8.81666565,107.5621185,3.262677,5154.098791,5,100,145,667,184.5827557,1668,8.74,33.68,33.92,7.45,5.45,2.6295,3.31,27.65,48603,846
Marzo,1,48604,1A,156.8999939,1,10.13384321,60.86679414,8.413001912,9.815168897,10.77119184,42.42861796,8.413001912,49.07584449,93.26195029,75,31.1,144.0835,91.83,354.3658519,17.2402811,167,33.66475593,18.48311098,16.88973934,1.952680222,58.18333626,82.58796296,31.56667137,8.23333168,18.38333321,105.6810837,3.082872,4970.432012,4.9,131,138,759,142.3087869,1650,Sin Análisis,Sin Análisis,Sin Análisis,Sin Análisis,Sin Análisis,Sin Análisis,Sin Análisis,26.11,48604,817
Marzo,1,48605,1A,158.199997,1,14.66498104,65.80278129,6.321112516,5.372945638,7.83817952,42.19585892,6.321112516,50.82174463,93.8931732,64,26.08,144.0835,91.08,390.644761,19.83565146,165,36.05562649,18.58407115,16.75094849,1.817718292,69.39999962,78.54470158,34.41666794,6.78333282,28.19999886,107.7384796,1.872252,4596.609911,5,139,139,1351,120.1729113,1668,Sin Análisis,Sin Análisis,Sin Análisis,Sin Análisis,Sin Análisis,Sin Análisis,Sin Análisis,1.97,48605,819
Marzo,1,48606,1A,160.0399933,1,12.42189453,64.54636341,8.097975506,6.123469133,8.810297426,40.979161,8.097975506,50.0499875,93.57535616,57,30,146.7032,91.67,380.5298835,20.79480217,156,33.1979519,13.55911079,16.5583611,1.596454327,58.93332768,79.77894089,34.0166626,6.80000019,18.11666489,107.417923,2.338099,4704.752937,5,139,140,1088,142.5339503,1631,Sin Análisis,Sin Análisis,Sin Análisis,Sin Análisis,Sin Análisis,Sin Análisis,Sin Análisis,11.42,48606,800
Marzo,1,48607,1A,161.0500031,1,13.28779882,61.9062403,8.599813722,8.692952499,7.51319466,46.72485377,8.599813722,49.67401428,93.33312636,57,32,148.15303,91.99,368.2086239,17.37969542,151,30.93449181,18.13101487,16.45451692,1.779921401,47.34999991,74.41300505,32.98333359,6.5,7.86666632,107.872673,2.907478,4882.76913,4.7,150,144,1210,182.4709613,1654,Sin Análisis,Sin Análisis,Sin Análisis,Sin Análisis,Sin Análisis,Sin Análisis,Sin Análisis,27.53,48607,783
Marzo,1,48608,1A,159.1600037,1,12.41517969,56.76049259,8.419200804,12.79844182,9.606685097,47.22641836,8.419200804,42.34732345,93.05208595,51,20.5,154.53686,97.1,273.3098706,13.79115324,158,23.37270617,18.15782818,16.64991166,1.69476082,37.03333474,86.51678571,23.41666985,5.66666603,7.94999886,111.4590607,7.908375,6796.86756,3.9,102,144,847,233.3033215,1633,Sin Análisis,Sin Análisis,Sin Análisis,Sin Análisis,Sin Análisis,Sin Análisis,Sin Análisis,54.87,48608,756
Marzo,1,48609,1A,169.5800018,1,13.97570468,67.34284703,6.59275858,3.184337776,8.904351928,37.32052501,6.59275858,55.90281873,94.08208515,68,27.31,149.5518,88.19,350.8668437,19.0942326,151,29.29590722,17.39591914,15.62684262,1.53428042,40.91666245,80.06096939,32.71666336,6.73333311,1.46666598,109.1186752,3.662052,5183.291461,4.1,104,144,838,211.1609179,1631,9.23,32.89,32.24,8.63,6.23,2.1696,2.79,66.66,48609,769
Marzo,1,48610,1A,166.949997,1,9.883198562,65.94788859,7.577118898,9.763402216,6.828391734,50.15307612,7.577118898,52.17130878,93.47948488,60,29.5,152.04433,91.07,346.8104286,18.62833218,150,29.01467558,16.9511833,13.47708919,1.55755627,42.34999704,80.65455729,32.08333206,6.78333187,3.48333311,108.2805405,3.837353,5203.636475,4.2,111,146,1040,206.8477122,1682,8.11,34.07,32.06,7.66,6.77,2.2218,2.78,65.48,48610,700
Marzo,1,48611,1A,165.3899994,1,14.69254489,56.35165367,7.757421851,11.75403592,9.444343673,45.88140889,7.757421851,43.17068747,93.22341133,52,32,149.5518,90.42,365.802045,19.01566003,156,31.97895894,17.05060772,13.60420829,1.681717011,50.45000028,82.71945813,33.88333511,14.38333225,2.18333292,107.1322937,2.887772,4881.160572,4.4,118,140,1202,166.5014857,1670,Sin Análisis,Sin Análisis,Sin Análisis,Sin Análisis,Sin Análisis,Sin Análisis,Sin Análisis,40.73,48611,715
Marzo,1,48612,1A,163.5700073,1,13.81671456,65.17087485,6.69438161,7.88653176,6.431497218,46.14113594,6.69438161,51.29302439,93.68906279,51,26.5,146.24548,89.41,409.610546,20.34602831,160,37.37237713,17.36259628,13.75557804,1.836838942,49.35000515,82.09814004,38.13333893,6.30000019,4.91666603,105.4195633,1.298805,4289.422639,4.5,150,141,981,171.4285535,1608,Sin Análisis,Sin Análisis,Sin Análisis,Sin Análisis,Sin Análisis,Sin Análisis,Sin Análisis,22.72,48612,827
Marzo,1,48613,1A,160.9700012,1,14.10200659,59.14145493,8.610300056,9.504876685,8.641361744,44.75206575,8.610300056,45.1636951,93.22320929,0,27,150.61996,93.57,350.3758438,17.88532011,149,29.45269283,17.51879219,13.97775973,1.646752345,47.34999561,68.29632063,31.76666451,5.53333282,10.04999828,106.5267487,3.659229,5067.261663,3.7,140,147,830,186.2724566,1608,Sin Análisis,Sin Análisis,Sin Análisis,Sin Análisis,Sin Análisis,Sin Análisis,Sin Análisis,45.15,48613,785
Marzo,1,48614,1A,162.6499939,1,14.26375653,62.09652628,6.978173993,9.714110052,6.947433139,49.44774861,6.978173993,51.82908085,93.57331694,41,28,153.82464,94.57,381.1866113,19.22533119,153,33.39071751,17.33784264,13.83338509,1.736808443,44.18333065,69.78160377,35.31666565,7.08333206,1.78333294,105.332695,2.304933,4605.47424,4.5,144,142,813,192.832905,1616,Sin Análisis,Sin Análisis,Sin Análisis,Sin Análisis,Sin Análisis,Sin Análisis,Sin Análisis,4.23,48614,916
Marzo,1,48615,1A,156.4100037,Hibrida,6.713125759,69.30503165,8.759030753,12.60149607,2.621315773,43.03718851,8.759030753,50.50827952,92.99200818,47,25,144.2106,92.2,381.6891414,18.51543976,138,29.56332646,18.22134092,14.38526915,1.596685083,44.28332901,60.762875,33.44999695,6.58333206,4.25,107.0851975,2.586341,4675.934766,3.5,142,140,922,189.6876361,1628,Sin Análisis,Sin Análisis,Sin Análisis,Sin Análisis,Sin Análisis,Sin Análisis,Sin Análisis,23.24,48615,929
Marzo,1,48616,1A,155.1199951,Hibrida,15.98762249,57.82619907,8.522434244,13.7313048,3.932439402,45.49123493,8.522434244,40.74265085,92.79112945,42,23,150.61996,97.1,382.2846949,17.85714342,137,29.47395657,18.43733941,14.50489989,1.650541516,48.08333683,59.75075377,33.20000458,6.69999981,8.18333244,107.1686707,2.573977,4672.288365,3.3,134,144,1052,179.6880285,1609,Sin Análisis,Sin Análisis,Sin Análisis,Sin Análisis,Sin Análisis,Sin Análisis,Sin Análisis,45.33,48616,903
Marzo,1,48617,1A,155.0099945,Hibrida,13.99909683,61.27991742,8.038191084,14.19263273,2.490161925,42.35719696,8.038191084,47.79046513,92.95051932,39,23,128.1872,82.7,390.297414,21.1986331,146,32.26888702,18.19237533,14.51519308,1.52221546,46.48333121,60.29304878,34.21666718,7.19999886,5.06666517,106.0886307,2.102724,4530.248189,4,121,142,835,183.2915107,1665,Sin Análisis,Sin Análisis,Sin Análisis,Sin Análisis,Sin Análisis,Sin Análisis,Sin Análisis,24.93,48617,1067
Marzo,2,48618,1A,161.3000031,Hibrida,13.39119653,61.00433974,8.33849969,14.78611283,2.479851209,41.46611344,8.33849969,44.32734036,92.86267824,45,24,161.76024,100.29,398.6360743,18.89646585,134,29.97520092,17.60694325,13.94916279,1.586286089,48.06665898,58.86635623,35.83332825,7.38333273,4.849998,107.6651306,1.985438,4501.396073,4.2,113,143,714,178.502109,1635,Sin Análisis,Sin Análisis,Sin Análisis,Sin Análisis,Sin Análisis,Sin Análisis,Sin Análisis,22.06,48618,986
Marzo,2,48619,1A,157.5800018,Hibrida,16.56301561,64.20865592,8.313237721,8.313237721,2.601853027,35.56527561,8.313237721,40.671405,93.11968524,41,27,157.02932,99.65,390.2779495,16.53763149,139,29.97207733,16.88031456,15.03997952,1.812356101,258.5966606,63.78234568,33.83333206,8.09999847,216.6633301,109.0640564,2.264509,4657.537175,5,130,139,834,32.25099651,1617,Sin Análisis,Sin Análisis,Sin Análisis,Sin Análisis,Sin Análisis,Sin Análisis,Sin Análisis,25.63,48619,848
Marzo,2,48620,1A,168.4799957,Hibrida,12.14981007,56.55270655,8.060303894,13.11728395,10.11989554,46.89025287,8.060303894,36.50878443,92.85588794,55,28,126.33056,74.98,361.4672456,11.74620163,130,25.97934539,17.15337175,13.35470119,2.211723092,99.72000027,65.00322581,33.66666794,7.96666622,58.08666611,108.5346375,3.721523,5004.35612,5,117,144,829,86.64259904,1633,Sin Análisis,Sin Análisis,Sin Análisis,Sin Análisis,Sin Análisis,Sin Análisis,Sin Análisis,28.68,48620,803
Marzo,2,48621,1A,153.4199982,Hibrida,11.02203103,64.35275714,8.799374267,4.823360709,11.00247686,35.90676013,8.799374267,39.50593143,93.36110025,52,24,144.49052,94.18,382.6098338,16.87524463,156,32.74019072,18.83717921,14.66562395,1.940131325,46.38332891,64.82836788,32.09999847,6.91666508,7.36666536,109.7196274,2.307261,4779.439423,4.3,112,141,885,182.3931184,1649,Sin Análisis,Sin Análisis,Sin Análisis,Sin Análisis,Sin Análisis,Sin Análisis,Sin Análisis,9.52,48621,878
Marzo,2,48622,1A,155.0399933,Hibrida,12.43550052,61.93885449,8.707430341,3.934468524,12.98374613,32.08410435,8.707430341,34.4620743,93.35900413,51,28,145.83865,94.07,384.4169413,16.60861785,135,28.5797226,18.64035168,14.51238453,1.720776699,56.66666365,69.51655969,32.61666489,7.98333311,16.06666565,109.6372147,2.579908,4753.398111,5,110,139,893,147.1764784,1637,9.55,39.3,31.23,8.8,3.41,2.5577,3.34,25.63,48622,657
Marzo,2,48623,1A,154.9400024,Hibrida,12.15309152,60.67510004,8.738866658,5.421453466,13.01148832,33.86544056,8.738866658,32.85788047,93.24809604,53,25,145.83865,94.13,370.465981,15.67058191,156,31.79295161,16.84523015,14.65083235,2.028830313,47.33333349,68.33479416,31.4833374,6.98333216,8.86666393,109.3912277,2.75797,4921.333481,4.1,98,144,908,182.5352107,1650,Sin Análisis,Sin Análisis,Sin Análisis,Sin Análisis,Sin Análisis,Sin Análisis,Sin Análisis,27.53,48623,744
Marzo,2,48624,1A,163.4199982,Hibrida,11.48574226,59.33178314,9.545955207,8.107942724,11.52857667,38.74721664,9.545955207,35.49137193,92.97368743,56,24,145.83865,89.24,352.4660424,14.3923634,139,26.62464844,15.42038935,14.13535691,1.849914966,48.44999527,63.04139785,31.08333015,13.46666622,3.8999989,111.1849899,3.969402,5257.480372,4,97,141,754,174.6130201,1655,10.52,30.48,30.11,8.22,7.23,1.9489,2.63,40.31,48624,897
Marzo,2,48625,1A,166.1900024,Hibrida,11.93814309,60.08785125,9.013779409,6.474517119,12.48570913,35.67424369,9.013779409,35.71815392,93.1701065,49,25,148.9416,89.62,358.6256641,14.65792144,158,30.22444146,15.58457165,14.08026936,2.061986864,45.51666069,67.026781,31.61666298,6.49999905,7.39999866,113.1048813,3.292842,5256.40554,3.8,98,139,720,183.2296103,1636,Sin Análisis,Sin Análisis,Sin Análisis,Sin Análisis,Sin Análisis,Sin Análisis,Sin Análisis,39.52,48625,843
Marzo,2,48626,1A,161.7599945,Hibrida,11.8756182,59.384273,8.518793274,7.974777448,12.24653808,37.8583345,8.518793274,35.70722057,93.16827399,48,24,145.83865,90.16,350.5192997,12.88328431,161,30.27324534,17.495055,13.90949602,2.349808061,45.41666413,73.30621547,30.38333321,6.41666603,8.61666489,111.9692917,3.555307,5323.971317,3.8,96,139,953,183.6330378,1663,Sin Análisis,Sin Análisis,Sin Análisis,Sin Análisis,Sin Análisis,Sin Análisis,Sin Análisis,51.31,48626,697
Marzo,2,48627,1A,164.6000061,Hibrida,11.53705954,61.93803159,8.238153098,7.897934386,10.38882139,40.43930113,8.238153098,39.963548,93.2709599,57,26,142.7357,86.72,351.1543005,14.9392461,150,28.12272071,15.67436151,13.66950132,1.88247255,46.16666459,69.16707317,30.78333282,7.71666574,7.66666603,112.658371,3.804599,5347.049556,4.8,89,139,889,180.6498276,1660,10.11,33.68,30.22,7.85,6.23,2.1463,2.86,59.04,48627,786
Marzo,1,48628,1A,163.2299957,Hibrida,10.15132022,62.96636648,8.331801752,6.310114562,12.24039699,36.39283918,8.331801752,38.12411934,93.35869632,58,29,142.53222,87.32,381.6700461,16.65747762,138,28.44452687,17.46002619,13.7842312,1.707613093,54.7333312,66.41853234,33.58333206,7.2833333,13.86666584,111.3052292,2.68874,4860.446707,3.7,89,138,816,151.278934,1633,Sin Análisis,Sin Análisis,Sin Análisis,Sin Análisis,Sin Análisis,Sin Análisis,Sin Análisis,32.15,48628,713
Marzo,1,48629,1A,155.0399933,Hibrida,10.85526316,65.67337461,8.939628483,5.998452012,8.533281734,41.60173715,8.939628483,42.50515996,93.29050568,45,26,143.44776,92.52,404.4117822,17.44711118,136,29.70201367,18.44685322,14.51238453,1.702402957,46.41666317,67.32153465,33.76666641,7.0666647,5.58333206,111.4116364,1.809244,4591.510201,3.5,107,140,844,180.969493,1634,Sin Análisis,Sin Análisis,Sin Análisis,Sin Análisis,Sin Análisis,Sin Análisis,Sin Análisis,31.79,48629,819
Marzo,1,48630,1A,153.4199982,Hibrida,11.7650893,68.37439708,9.105722852,7.169860514,3.584930257,37.7952897,9.105722852,46.14782949,93.17924651,46,23,134.29152,87.53,381.9580283,17.20766544,156,32.67501017,18.64163756,14.66562395,1.898863636,46.84999275,62.16653595,31.93332863,6.6999979,8.21666622,110.104393,2.331811,4804.384784,3.5,102,138,886,176.7342856,1660,10.67,34.07,29.85,7.12,6.45,2.1997,2.99,35.38,48630,881
Marzo,1,48631,1A,156.1499939,Hibrida,15.24175472,64.42523215,8.229266731,8.8376561,3.266090298,38.26709492,8.229266731,41.43451809,93.04707012,37,22,144.82122,92.74,382.3247027,13.94172325,133,27.37752268,18.31572278,14.40922246,1.96371153,44.26666284,69.02049608,32,8.36666489,3.89999795,111.9375,2.769618,4879.687309,5,104,144,866,195.1807398,1678,9.56,32.89,31.08,7.45,6.66,2.2027,2.88,33.48,48631,807
Marzo,1,48632,1A,156.199997,Hibrida,11.38284251,69.07810499,8.719590269,7.042253521,3.777208707,38.3405149,8.719590269,41.22919334,93.11126761,33,21,138.28483,88.53,380.9219024,16.44686332,141,28.67477649,18.18181854,14.40460976,1.743479953,96.13666725,75.87355263,31.70000267,6.5,57.93666458,112.6182938,2.693241,4927.444284,3.7,104,136,840,84.87916456,1663,Sin Análisis,Sin Análisis,Sin Análisis,Sin Análisis,Sin Análisis,Sin Análisis,Sin Análisis,51.49,48632,824
Marzo,1,48633,1A,154.2299957,Hibrida,12.93522661,72.29462491,8.351163846,4.538676003,1.88030863,30.15856992,8.351163846,45.12740712,93.3770343,39,25,150.03528,97.28,442.8451137,18.76418388,126,30.66199916,18.41405744,14.58860184,1.634070491,171.1333351,67.8309417,37.26667023,7.33333206,126.5333328,109.9642029,0.499148,4138.550474,4,113,142,767,49.78574159,1638,Sin Análisis,Sin Análisis,Sin Análisis,Sin Análisis,Sin Análisis,Sin Análisis,Sin Análisis,19.19,48633,512
Marzo,1,48634,1A,154.3300018,Hibrida,12.36311799,67.19367589,9.201062658,8.877081578,2.36506188,36.44992196,9.201062658,45.16296248,93.01833733,33,24,138.76808,89.92,414.6957768,18.89457633,152,34.27719781,18.59651374,14.5791484,1.814128944,48.15000295,67.93116727,34.66667175,8.18333244,5.29999876,110.7692108,1.267729,4451.826323,4.2,120,142,1072,176.9470297,1680,Sin Análisis,Sin Análisis,Sin Análisis,Sin Análisis,Sin Análisis,Sin Análisis,Sin Análisis,9.24,48634,689
Marzo,1,48635,1A,151.3000031,Hibrida,12.56444151,72.30667548,9.332452082,3.63516193,2.161269002,29.67363023,9.332452082,45.20819564,93.27243886,32,17,151.38336,100.06,318.5723663,12.78916035,124,21.09054815,18.8367478,14.87111669,1.649095607,41.71666717,62.45620915,25.60000038,8.01666641,8.10000038,112.96875,6.618018,5910.156281,4.6,100,139,857,199.9200935,1642,Sin Análisis,Sin Análisis,Sin Análisis,Sin Análisis,Sin Análisis,Sin Análisis,Sin Análisis,50.95,48635,646
Marzo,1,48636,1A,159.8399963,Hibrida,13.15690691,67.63013013,9.227977978,1.751751752,8.233233233,36.62830975,9.227977978,40.54054054,93.41141141,32,23,138.76808,86.82,387.8878968,17.05455495,151,31.46271343,17.51751792,14.0765769,1.844827586,45.29999542,69.36460957,33.14999771,7.79999781,4.3499999,112.217186,2.233186,4821.71968,3.5,100,138,785,182.7814754,1644,Sin Análisis,Sin Análisis,Sin Análisis,Sin Análisis,Sin Análisis,Sin Análisis,Sin Análisis,53.39,48636,693
Marzo,1,48637,1A,158.6000061,Hibrida,12.45271122,64.69104666,9.174022699,6.746532156,6.935687264,45.83163257,9.174022699,42.37074401,93.18095839,32,18,143.75309,90.64,348.6759008,12.68600203,126,23.64438749,18.22194129,14.18663249,1.863817097,42.48332978,63.10140647,29.69999886,7.03333187,5.74999905,111.7171631,4.630024,5340.06775,3.7,100,139,781,196.3122957,1645,Sin Análisis,Sin Análisis,Sin Análisis,Sin Análisis,Sin Análisis,Sin Análisis,Sin Análisis,34.48,48637,661
Marzo,1,48638,1A,159.2599945,Hibrida,12.21273389,59.33693332,8.539495165,10.54878815,9.362049479,45.0456964,8.539495165,34.22077107,92.97789778,44,20,145.58411,91.41,354.765804,15.57830017,131,25.1601164,17.89526622,14.12784175,1.615074567,40.79999828,65.45796703,30.41666603,7.48333311,2.89999914,111.4520416,4.10905,5235.945135,4.1,100,141,748,207.3529499,1641,Sin Análisis,Sin Análisis,Sin Análisis,Sin Análisis,Sin Análisis,Sin Análisis,Sin Análisis,34.48,48638,731
Marzo,1,48639,1A,167.6499939,Hibrida,12.13838354,67.10408589,7.813898002,5.72621533,7.217417238,44.56620445,7.813898002,43.66239189,93.48106174,34,24,162.06533,96.67,350.7307017,15.41306349,134,25.30867972,17.05935046,13.42081767,1.642027864,39.89999544,68.31443709,31.5166626,7.28333282,1.10000002,111.9407578,4.244365,5319.408214,3.9,100,151,779,227.0676951,1630,Sin Análisis,Sin Análisis,Sin Análisis,Sin Análisis,Sin Análisis,Sin Análisis,Sin Análisis,35.63,48639,634
Marzo,2,48640,1A,153.6799927,Hibrida,12.72123894,60.05986465,9.083810515,10.21603332,7.919052577,47.47824483,9.083810515,41.05934409,93.01535659,34,25,120.86228,78.65,345.5231815,16.13742919,177,33.24440554,12.62363413,15.03123445,2.060080645,57.88333178,51.45123367,28.73333359,7.18333292,21.96666527,110.8816834,3.387842,5348.491577,4,72,137,742,142.0097936,1629,Sin Análisis,Sin Análisis,Sin Análisis,Sin Análisis,Sin Análisis,Sin Análisis,Sin Análisis,18.07,48640,770
Marzo,2,48641,2,167.8600006,Hibrida,0,55.28416538,16.29333969,18.45585607,9.966638866,88.98222209,8.787084475,34.64792089,92.01846777,39,34,147.10272,87.63,394.971999,15.78100793,156,33.67687346,12.98701294,14.29762892,2.134012835,54.34999943,57.20299194,36.20000076,8.19999981,9.94999886,109.8894959,1.876005,4637.016494,5,95,146,1050,161.1775546,1632,Sin Análisis,Sin Análisis,Sin Análisis,Sin Análisis,Sin Análisis,Sin Análisis,Sin Análisis,15.35,48641,643
Marzo,2,48642,2,165.3200073,Hibrida,0,52.74014033,20.51173482,16.49528188,10.25284297,87.21015998,7.954270506,32.71231551,92.00840794,38,30,147.10272,88.98,372.6106779,15.17662648,163,32.64577644,13.18654672,14.88023162,2.151056198,47.3833313,62.21329114,33,6.08333206,8.29999924,111.9999924,2.620226,5009.697192,3.2,98,143,1040,181.0763356,1628,Sin Análisis,Sin Análisis,Sin Análisis,Sin Análisis,Sin Análisis,Sin Análisis,Sin Análisis,20.4,48642,527
Marzo,2,48643,2,166.9600067,Hibrida,0,52.23406804,17.38140872,9.22975563,21.15476761,75.12757435,7.013655966,29.16866315,92.80073071,38,23,154.33728,92.44,365.9559029,15.30306599,147,28.76137882,13.1169137,14.61427828,1.879452055,72.90000295,72.56920103,32.46667099,7.14999914,33.28333282,112.9157944,3.205482,5142.504655,4.1,98,145,1299,119.341559,1669,Sin Análisis,Sin Análisis,Sin Análisis,Sin Análisis,Sin Análisis,Sin Análisis,Sin Análisis,58.11,48643,535
Marzo,2,48644,2,164.2100067,1,0,52.15273126,24.35296267,12.79459229,10.69971378,80.4232866,7.880153462,27.36739541,91.87241946,40,25,127.81056,77.83,364.7767953,16.93563051,164,32.56196201,12.97119489,14.73722612,1.92268968,44.33332777,86.07086008,32.53332901,4.71666574,7.08333302,110.4713211,2.867554,5047.439402,3.4,99,146,942,197.5940098,1638,Sin Análisis,Sin Análisis,Sin Análisis,Sin Análisis,Sin Análisis,Sin Análisis,Sin Análisis,38.89,48644,688
Marzo,2,48645,2,163.7400055,Hibrida,0,60.50445829,14.3520215,15.36582387,9.777696348,90.24356129,8.183705875,37.47404422,92.41541468,46,27,151.92576,92.78,376.2061679,16.56895022,152,30.59118012,12.8862827,15.02381774,1.846295614,77.53333283,65.81397713,32.90000153,7,37.6333313,112.340416,2.678675,4976.899631,4,96,150,1077,116.0791065,1635,Sin Análisis,Sin Análisis,Sin Análisis,Sin Análisis,Sin Análisis,Sin Análisis,Sin Análisis,39.52,48645,539
Marzo,2,48646,2,169.4100037,Hibrida,0,58.8099876,21.31515259,9.356000236,10.51885957,80.55885099,7.833067706,29.00064931,92.26037424,39,29,149.51424,88.26,344.1355218,16.82899438,169,30.97219696,12.80916093,13.87167197,1.840406875,39.51666403,80.54474394,31.03333092,3.98333311,4.5,112.717514,3.681187,5458.969393,3,98,143,981,217.123591,1628,Sin Análisis,Sin Análisis,Sin Análisis,Sin Análisis,Sin Análisis,Sin Análisis,Sin Análisis,76.42,48646,739
Marzo,2,48647,2,171.3000031,1,0,61.57034442,20.29772329,9.136018681,8.995913602,83.22319448,7.974314069,31.4594279,92.33701109,37,25,115.75296,67.57,357.8517158,17.74080529,167,32.12492646,12.31757129,14.01050763,1.810793024,42.04999971,85.34053367,32.91666794,3.96666574,5.16666603,111.7366867,3.122132,5204.050524,2.8,118,148,979,211.1771715,1629,Sin Análisis,Sin Análisis,Sin Análisis,Sin Análisis,Sin Análisis,Sin Análisis,Sin Análisis,37.35,48647,736
Marzo,2,48648,5,173.0899963,Hibrida,0,0,36.33947657,29.92085042,33.739673,73.94907319,7.504766307,0,90.24790571,41,27,245.57312,141.88,335.0858006,12.11508489,157,28.58050785,14.44335347,16.11878248,2.359084406,61.16666794,63.22263648,31.36667061,6.83333206,22.96666527,110.9457855,4.305878,5518.277617,3.8,119,148,861,145.1771087,1644,Sin Análisis,Sin Análisis,Sin Análisis,Sin Análisis,Sin Análisis,Sin Análisis,Sin Análisis,75.94,48648,718
Marzo,2,48649,5,165.8000031,1,0,0,50.23522316,37.6960193,12.06875754,91.70301968,7.53920386,0,88.58854041,48,26,148.91136,89.81,367.9131416,13.2448731,156,30.31966169,15.68154374,16.82750271,2.289162113,46.58332824,81.53567708,32.16666412,4.86666584,9.54999828,113.7823639,2.976182,5154.404648,3.1,111,152,709,195.7781967,1611,Sin Análisis,Sin Análisis,Sin Análisis,Sin Análisis,Sin Análisis,Sin Análisis,Sin Análisis,58.8,48649,816
Marzo,1,48650,5,166.9900055,1,0,35.18174741,27.16929157,25.42068387,12.22827714,56.52643492,7.287861549,13.38403497,90.8822684,45,29,141.07392,84.48,361.6982934,13.76130262,130,24.97155436,16.46805144,14.73142056,1.81462141,38.79999745,80.81215686,31.93333244,5.16666508,1.69999993,113.4864349,3.862463,5229.33226,2.7,133,137,670,211.855684,1643,Sin Análisis,Sin Análisis,Sin Análisis,Sin Análisis,Sin Análisis,Sin Análisis,Sin Análisis,55.3,48650,902
Marzo,1,48651,3B,152.9299927,1,0,35.6633754,27.43085072,30.13143268,6.774341202,97.25302912,5.590793173,12.09703786,90.36461126,36,25.5,138.46144,90.54,435.4933838,20.3426414,135,32.04080452,18.04747356,16.02040226,1.575056252,41.25000143,53.98498845,36.1166687,5.13333273,0,110.6414566,0.707117,4234.332738,2.6,137,145,642,210.9090836,1610,Sin Análisis,Sin Análisis,Sin Análisis,Sin Análisis,Sin Análisis,Sin Análisis,Sin Análisis,11.39,48651,809
Marzo,1,48652,5,158.25,1,0,0,50.17377567,39.93680885,9.889415482,93.79185691,7.962085308,0,87.99494471,34,22.5,151.52384,95.75,362.0853081,11.99368088,154,28.90995261,16.30331754,14.97630332,2.410432034,51.81666815,81.99873239,29.60000229,20.61666679,1.59999907,116.1486435,3.322893,5346.28337,5,138,146,662,169.0575699,1629,10.32,32.08,29.64,8.56,6.54,1.9629,2.65,72.67,48652,831
Marzo,1,48653,5,150.699997,1,0,0,57.53151958,36.82813537,5.640345056,92.25641012,7.03384207,0,87.7478434,32,20,73.14944,48.54,354.3463907,11.36695444,150,27.60451283,16.72196451,15.72660948,2.428488033,38.41666483,80.51644042,27.66666603,6.78333282,3.96666598,115.8072128,3.760385,5446.987967,5,140,137,581,213.9696415,1632,10.77,30.88,28.2,8.78,7.56,1.7258,2.38,60.37,48653,868
Marzo,1,48654,5,155.1499939,Hibrida,0,0,57.33161457,32.87141476,9.796970674,92.47009759,8.991298743,0,87.88462778,31,11,146.29888,94.3,336.4486114,14.92749011,155,29.17821578,21.20528604,20.3673872,1.954663212,170.9666615,55.68683834,29.13332939,14.26666641,127.5666657,107.5057297,4.170967,5325.515386,5,129,147,656,51.58900528,1659,Sin Análisis,Sin Análisis,Sin Análisis,Sin Análisis,Sin Análisis,Sin Análisis,Sin Análisis,63.52,48654,712
Marzo,1,48655,5,150.6300049,1,0,0,51.19166169,42.62099183,6.187346478,92.25982968,8.703445529,0,87.62464317,35,21,143.6864,95.39,353.1832854,10.75482937,149,27.26548408,18.92053315,16.39779539,2.535185185,34.21666622,81.96606061,27.51666641,6.69999981,0,116.0024033,3.849801,5474.137115,4.7,130,135,728,236.7267444,1637,Sin Análisis,Sin Análisis,Sin Análisis,Sin Análisis,Sin Análisis,Sin Análisis,Sin Análisis,72.67,48655,789
Marzo,1,48656,5,150.5500031,1,0,0,58.78445699,38.19329127,3.022251744,85.82661536,6.84158087,0,87.55762205,41,21,135.84896,90.24,352.0425037,11.05280615,153,27.6453,19.06343369,20.39189597,2.501201923,33.65000105,84.45007704,27.10000229,6.54999876,0,117.3431625,3.838174,5555.350197,4.3,130,141,778,251.4115821,1655,Sin Análisis,Sin Análisis,Sin Análisis,Sin Análisis,Sin Análisis,Sin Análisis,Sin Análisis,74.18,48656,762
Marzo,1,48657,5,159.25,1,0,0,53.90894819,38.30455259,7.786499215,99.27350875,8.037676609,0,87.81915228,36,25,138.46144,86.95,361.0675039,11.32182104,161,31.21507064,18.02197802,19.27786499,2.757071547,40.90000081,81.83636364,30.78333664,6.81666517,3.299999,112.0736389,3.110116,5173.25337,5,138,137,444,200.9779911,1639,Sin Análisis,Sin Análisis,Sin Análisis,Sin Análisis,Sin Análisis,Sin Análisis,Sin Análisis,49.1,48657,749
Marzo,1,48658,5,164.4600067,1,0,0,53.8185577,37.60792898,8.573513316,98.38857364,8.178280433,0,87.86805302,37,25,143.6864,87.37,375.1671986,13.0244431,160,31.66727343,17.02541582,18.66715235,2.431372549,74.78333187,82.56056701,32.36666489,6.46666622,35.95000076,114.3769455,2.620459,5081.153936,4.6,138,138,804,110.7198595,1616,Sin Análisis,Sin Análisis,Sin Análisis,Sin Análisis,Sin Análisis,Sin Análisis,Sin Análisis,52.54,48658,752
Marzo,1,48659,5,145.6300049,1,0,34.40225228,41.28956946,17.44146124,6.866717023,61.63894213,9.098400055,23.55283939,90.17468928,30,12,156.7488,107.63,302.1355389,12.25022276,121,20.46281604,19.57014286,21.01215339,1.670403587,44.28332806,67.03955857,24.59999657,7.99999905,11.68333244,107.3170624,7.62429,5919.919723,5,106,152,0,205.9465808,1643,Sin Análisis,Sin Análisis,Sin Análisis,Sin Análisis,Sin Análisis,Sin Análisis,Sin Análisis,43.61,48659,578
Marzo,1,48660,5,166.199997,Hibrida,0,0,55.83634176,36.88327316,7.280385078,96.95545311,3.008423586,0,88.28158845,40,19,146.29888,88.03,370.0361079,13.513839,143,29.96389947,17.44885712,18.53188963,2.217275156,49.95000077,63.47578313,34.58333588,7.16666603,8.19999886,106.6988068,2.940668,4805.78269,3.8,119,141,663,169.3693668,1646,Sin Análisis,Sin Análisis,Sin Análisis,Sin Análisis,Sin Análisis,Sin Análisis,Sin Análisis,25.99,48660,754
Marzo,1,48661,5,165.3800049,1,0,0,52.04982465,41.35929375,6.590881606,94.1304724,7.606723909,0,87.76659814,40,22,146.29888,88.46,351.3121193,10.76913743,155,28.53428384,17.11210495,17.35397216,2.649635036,35.39999867,81.29367263,30.39999962,4.99999905,0,114.671051,3.744193,5440.131807,3,123,141,632,238.9830598,1657,Sin Análisis,Sin Análisis,Sin Análisis,Sin Análisis,Sin Análisis,Sin Análisis,Sin Análisis,94.91,48661,740
Marzo,1,48662,5,155.5099945,1,0,0,58.50427625,35.88193685,5.613786895,91.37988621,7.896598289,0,87.65944312,42,23,135.84896,87.36,372.3233364,13.05382337,147,28.80843777,18.3911009,18.45540545,2.206896552,35.63333512,80.69628099,30.33333588,5.29999924,0,114.5274811,2.979219,5126.702685,3,132,135,555,227.3152365,1652,Sin Análisis,Sin Análisis,Sin Análisis,Sin Análisis,Sin Análisis,Sin Análisis,Sin Análisis,69.59,48662,783
Marzo,1,48663,5,164.5599976,1,0,0,56.38065143,33.95721925,9.662129315,93.58722517,8.015313563,0,87.97143899,41,20,143.6864,87.32,329.3631551,10.61011197,153,26.44020457,17.31891129,17.44044751,2.491981672,38.66666413,82.44778761,28.38333321,6.29999876,3.98333216,114.574295,4.870871,5797.768583,3.3,132,142,448,220.344842,1602,Sin Análisis,Sin Análisis,Sin Análisis,Sin Análisis,Sin Análisis,Sin Análisis,Sin Análisis,72.88,48663,728
