Repository: DeaAnalytics/univ-workshop

File: data/Analisis_C7_temperatura.csv (part 6 of 28)
Mes,Turno,No_Colada,GPO_CH,TCM,No_Cargas,C_Arrabio,C_Primeras,C_Segundas,C_Triturado,C_Retornos,Cumpl_CM,Cons_Chorreadura,Cons_Ri,Rendimiento_Teo,Altura_Banda,Tiempo_Caida_Banda,TPQB,Rendimiento_Real,ENERGÍA,CONSUMO_C,O2_INSTANTANEO,O2_TCM,CONSUMO_CAL_SIDER,CONSUMO_CAL_DOLOM,BALANCE_02_C,VAC_TO_VAC,COBERTURA_DE_ARCO,POWER_ON,AUXILIARES,DEMORAS,POTENCIA,FACTOR_O2,VELOCIDAD_DE_FUSIÓN,TIEMPO_VACIADO,REMANENTE_HF,ACERO_VACIADO,O2_VACIADA,TON_Hr_ACERO LIQUIDO,TEMPERATURA_VACIADO,MgO_ESCORIA,FeO_ESCORIA,CaO,SiO2,Al2O3,IB3,IB4,RESULTADO,coladas ,TEMPERATURA
Marzo,2,48664,5,163.0299988,1,0,0,57.28393547,36.80304238,5.913022143,93.00603093,6.465067779,0,88.19456542,46,25,146.29888,89.74,353.3092095,10.82009454,158,28.95786073,16.07066196,17.54278367,2.676303855,37.88333559,79.95035063,29.75000381,4.43333292,3.69999886,116.1680603,3.62046,5479.999257,2.6,140,144,552,228.0686182,1616,Sin Análisis,Sin Análisis,Sin Análisis,Sin Análisis,Sin Análisis,Sin Análisis,Sin Análisis,56.72,48664,844
Marzo,2,48665,5,162.6399994,Hibrida,0,0,68.34727004,29.19331038,2.459419577,77.31510441,7.931628136,0,87.51082145,44,21,83.59936,51.4,291.441221,10.31111662,171,26.79537639,15.00245948,17.46187906,2.598688134,55.59999608,52.91243863,25.43333244,27.06666374,3.0999999,111.8217697,6.22155,6394.757737,4.7,123,142,484,153.2374209,1633,9.78,27.67,32.7,11.55,7.69,1.6996,2.21,81.98,48665,904
Marzo,2,48666,5,164.3600006,Hibrida,0,0,68.02750061,24.5497688,7.422730591,87.35368981,12.24142127,0,87.52086882,31,20,201.16096,122.39,324.2881468,11.52348499,156,27.0321245,15.9406181,17.40082739,2.345828933,52.16666603,60.62492669,28.43333435,7.54999924,16.18333244,112.4736328,4.951954,5780.539088,4.7,118,139,499,159.8722064,1628,Sin Análisis,Sin Análisis,Sin Análisis,Sin Análisis,Sin Análisis,Sin Análisis,Sin Análisis,58.68,48666,861
Marzo,2,48667,5,158.3600006,Hibrida,0,0,62.74311695,29.48977014,7.767112907,92.1517574,7.880777974,0,88.12818894,32,21,94.04928,59.39,357.4134869,12.78100526,154,29.89391249,16.41828738,17.68123257,2.338932806,56.04999828,58.09415761,30.70000076,7.86666584,17.48333168,110.6188889,3.3698,5158.306081,5,119,151,490,161.6413966,1613,10.2,25.26,33.08,11.16,7.09,1.8126,2.37,55.54,48667,853
Marzo,2,48668,5,167.199997,Hibrida,0,0,63.71411483,25.19736842,11.08851675,84.64183292,6.184210526,0,88.43989234,30,20,146.29888,87.5,369.0191455,13.45095718,165,32.96052692,15.78947397,16.98564624,2.45042241,53.63333416,59.24705144,33.26667023,7.28333282,13.08333111,111.2825546,2.704169,5026.051474,4.1,134,141,419,157.7377229,1602,8.66,28.87,32.06,10.17,7.16,1.85,2.35,21.76,48668,950
Marzo,2,48669,5,119.8099976,Hibrida,0,0,62.71596695,26.70895585,10.57507721,86.40775344,11.05083048,0,88.00801269,0,,141.07392,117.75,329.6886804,11.23445478,163,29.24630725,11.26784098,14.35606406,2.603268945,32.25000048,61.95196078,21.36667061,5.1999979,5.68333197,110.9204102,4.392394,5607.331144,2.5,143,224,1061,416.7441798,1712,Sin Análisis,Sin Análisis,Sin Análisis,Sin Análisis,Sin Análisis,Sin Análisis,Sin Análisis,68.96,48669,895
Marzo,2,48670,5,165.3200073,Hibrida,0,0,71.27994193,21.54609243,7.173965642,84.42649025,16.42269538,0,87.03514396,36,20,143.6864,86.91,318.1708061,12.00096729,169,28.52044393,14.88023162,16.57391652,2.376512097,88.3999977,61.62934132,27.88333511,8.84999847,51.66666412,113.1859131,4.908029,5928.989723,0.7,132,139,402,94.34389386,1616,Sin Análisis,Sin Análisis,Sin Análisis,Sin Análisis,Sin Análisis,Sin Análisis,Sin Análisis,74.79,48670,877
Marzo,2,48671,5,161.8600006,1,0,0,58.16755221,32.18213271,9.650315087,92.08478668,8.785370073,0,88.21530953,43,29,151.52384,93.61,397.2568872,16.83553682,162,32.71963413,15.5690102,17.05177307,1.943486239,47.96666479,81.00860077,32.5,5.56666613,9.89999866,118.7076874,1.861057,4980.307711,4.2,143,147,655,183.8777,1649,Sin Análisis,Sin Análisis,Sin Análisis,Sin Análisis,Sin Análisis,Sin Análisis,Sin Análisis,36.56,48671,885
Marzo,2,48672,5,162.1600037,1,0,0,55.0074001,35.05796744,9.934632462,94.19056001,8.405278737,0,88.3048224,39,26.5,146.29888,90.22,339.7878562,14.67069528,171,30.82141026,15.66354183,17.02022655,2.100882724,40.43333054,78.17345768,29.06666565,5.74999905,5.61666584,113.7385178,3.840257,5578.899404,4,143,144,718,213.6850931,1642,Sin Análisis,Sin Análisis,Sin Análisis,Sin Análisis,Sin Análisis,Sin Análisis,Sin Análisis,74.79,48672,878
Marzo,2,48673,5,162.6699982,Hibrida,0,0,63.79787299,24.9400627,11.2620643,84.26179975,7.92401795,0,88.27251491,36,27.3,151.52384,93.15,353.4763672,13.70258822,162,30.93379269,15.79885676,17.27423638,2.257514581,45.56666279,58.98768606,30.91666603,8.1999979,6.44999886,111.5902863,3.383795,5261.563391,4.2,152,144,737,189.6123058,1644,Sin Análisis,Sin Análisis,Sin Análisis,Sin Análisis,Sin Análisis,Sin Análisis,Sin Análisis,38.41,48673,865
Marzo,2,48674,5,162.3600006,1,0,0,51.31189948,36.38827297,12.29982754,91.1644423,8.530426213,0,88.49482631,35,24.5,146.29888,90.11,365.8536572,14.92362645,137,27.28504548,15.64424729,17.30721846,1.82831201,48.14666844,77.75415584,32.13333511,14.93000031,1.08333302,110.9128418,3.382671,5052.696835,4.6,157,141,683,175.7130924,1641,Sin Análisis,Sin Análisis,Sin Análisis,Sin Análisis,Sin Análisis,Sin Análisis,Sin Análisis,19.61,48674,854
Marzo,2,48675,5,161.0800018,1,0,0,51.52719146,36.55326546,11.91954308,91.74603909,8.79687112,0,88.43940899,39,23.5,104.4992,64.87,330.8914787,12.7762601,128,22.85199875,15.89272393,17.44474775,1.788629738,36.23332787,80.1164723,28.61666298,5.26666594,2.34999895,111.7530365,5.568813,5628.888384,3.6,139,142,574,235.1426298,1629,Sin Análisis,Sin Análisis,Sin Análisis,Sin Análisis,Sin Análisis,Sin Análisis,Sin Análisis,73.73,48675,819
Marzo,2,48676,5,165.6499939,1,0,0,52.61696348,35.59915484,11.78388168,91.80203039,8.421370359,0,88.45656505,32,23.3,180.26112,108.82,321.1590822,13.54059814,141,24.79323967,15.21279863,16.84274134,1.831029871,39.09999752,79.14178674,29.01666641,5.04999924,5.03333187,110.0057297,5.525333,5708.787893,3.8,119,142,599,217.9028271,1652,Sin Análisis,Sin Análisis,Sin Análisis,Sin Análisis,Sin Análisis,Sin Análisis,Sin Análisis,56.78,48676,864
Marzo,2,48677,5,161.3399963,1,0,0,51.35118384,36.71749101,11.93132515,91.75403017,8.522375108,0,88.46944341,40,26,135.84896,84.2,348.9525305,13.09036846,144,26.70757467,15.68117056,17.10673151,2.040246212,56.46666574,81.70811189,29.83333397,7.2833333,19.34999847,113.2290573,4.088632,5408.044455,4.1,114,141,489,149.8229068,1649,Sin Análisis,Sin Análisis,Sin Análisis,Sin Análisis,Sin Análisis,Sin Análisis,Sin Análisis,57.26,48677,824
Marzo,1,48678,5,174.4100037,1,0,0,54.11386962,35.79496588,10.0911645,94.65282509,8.8527034,0,88.27997248,31,27,156.7488,89.87,310.1886295,13.3077229,152,25.02150054,14.4487125,15.82478036,1.880224041,51.85000039,84.81491228,28.60000229,7.79999924,15.44999886,113.4964981,5.913369,6098.251388,4.7,88,149,781,172.4204423,1663,Sin Análisis,Sin Análisis,Sin Análisis,Sin Análisis,Sin Análisis,Sin Análisis,Sin Análisis,75.63,48678,782
Marzo,1,48679,5,175.3200073,Hibrida,0,0,70.31143053,19.21629021,10.47227926,80.75250196,8.584302989,0,88.09223135,33,24,154.13632,87.92,320.5566829,12.89071358,134,24.44672497,13.97444614,13.5181377,1.896460177,108.9500003,57.21140236,31.8666687,6.48333311,70.59999847,105.8158875,5.628292,5501.673519,3.3,103,150,827,82.60670011,1654,9.55,33.28,29.9,10.56,6.86,1.7164,2.26,52.61,48679,786
Marzo,1,48680,5,169.0299988,1,0,0,57.38626279,39.65568242,2.958054783,85.37994292,6.194166716,0,86.98994261,0,25,148.91136,88.1,311.7789764,10.7732356,180,28.79370547,15.1452406,16.97923458,2.672707304,42.199996,84.39089506,27.01666451,5.74999905,9.43333244,117.0388413,5.083438,6256.508782,3.6,93,149,480,211.8483613,1621,Sin Análisis,Sin Análisis,Sin Análisis,Sin Análisis,Sin Análisis,Sin Análisis,Sin Análisis,94.07,48680,804
Marzo,1,48681,5,123.4800034,1,0,0,51.57110463,36.36216391,12.06673145,91.49798745,10.16358925,0,87.94897959,35,41,146.29888,118.48,476.1904632,17.80855151,155,38.46776701,20.7321018,23.24262975,2.16007276,92.43667222,81.48153215,30.6000042,5.13333321,56.70333481,115.2941132,-0.468976,4035.293674,3.3,92,143,658,92.82030382,1634,9.2,32.48,32.29,12.86,7.42,1.5922,2.05,37.7,48681,790
Marzo,1,48682,5,171.3999939,1,0,0,53.11551925,42.57292882,4.311551925,88.30301424,3.523920653,0,87.99253209,33,29,146.29888,85.36,344.8074802,12.52042052,155,26.99533352,15.05250929,16.74445801,2.15610438,37.75000191,88.64311798,29.76667023,6.64999866,1.33333302,119.1265259,4.198596,5758.117807,4,99,146,592,232.0529684,1638,Sin Análisis,Sin Análisis,Sin Análisis,Sin Análisis,Sin Análisis,Sin Análisis,Sin Análisis,59.16,48682,800
Marzo,1,48683,5,177.699997,Hibrida,0,0,73.11761396,22.21159257,4.670793472,78.13801826,6.994935284,0,87.55638717,30,28,143.6864,80.86,315.7006244,12.67867214,143,25.02532401,13.61845831,13.3370852,1.973812694,77.71666193,67.29383378,31.04999924,6.21666574,40.44999695,108.4057922,5.692209,5723.027417,3,103,146,600,112.7171418,1641,Sin Análisis,Sin Análisis,Sin Análisis,Sin Análisis,Sin Análisis,Sin Análisis,Sin Análisis,48.69,48683,774
Marzo,1,48684,5,170.9100037,1,0,0,61.03212217,38.96787783,0,77.1988429,7.816979697,0,87.60798081,32,36,143.6864,84.07,355.1576777,16.55257117,183,33.4913105,14.86162276,16.79246351,2.023329799,45.43333054,87.0756,31.26666451,5.98333263,8.1833334,116.4818573,3.075195,5466.205185,3.9,108,139,738,183.5656753,1665,8.41,30.48,29.28,11.36,10.16,1.3606,1.75,42.06,48684,802
Marzo,1,48685,5,168.4199982,Hibrida,3.80002375,34.85334283,34.31896449,22.71107944,4.316589479,35.45540099,9.856311602,23.75014844,90.22337015,30,20,148.91136,88.42,296.283105,14.46977809,134,22.49139082,15.79384888,15.971975,1.554370127,119.4199972,62.1808321,28.14999771,8.19999981,83.06999969,106.3587952,7.196837,5982.948912,5,98,147,497,73.85697711,1620,Sin Análisis,Sin Análisis,Sin Análisis,Sin Análisis,Sin Análisis,Sin Análisis,Sin Análisis,54.67,48685,783
Marzo,1,48686,5,169.1600037,Hibrida,5.468195791,30.53913455,36.14920785,12.35516671,15.48829511,30.2216965,6.691889336,17.73468905,91.08500828,29,21,148.91136,88.03,320.4067086,13.67344496,161,29.1676513,14.36509782,14.01040405,2.133160398,45.48332882,60.7444898,30.6333313,8.18333244,6.66666508,106.1588821,4.722467,5522.089713,5,87,144,653,189.959711,1645,Sin Análisis,Sin Análisis,Sin Análisis,Sin Análisis,Sin Análisis,Sin Análisis,Sin Análisis,89.12,48686,829
Marzo,1,48687,5,173.3000031,Hibrida,7.097518754,67.32256203,9.163300635,15.08944028,1.327178304,14.65357148,9.163300635,39.12290825,92.4949221,29,27,211.61088,122.11,332.9486381,13.80265411,139,26.01269429,22.90825118,10.84823986,1.884615385,42.43333113,59.53187097,32.34999847,9.14999962,0.93333304,107.0170059,4.813087,5357.032805,5,95,144,690,203.613522,1621,Sin Análisis,Sin Análisis,Sin Análisis,Sin Análisis,Sin Análisis,Sin Análisis,Sin Análisis,43.61,48687,800
Marzo,1,48688,1B,174.699997,Hibrida,9.982827705,61.59129937,8.380080137,15.24327418,4.802518603,62.30015406,8.380080137,32.11219233,92.48288495,33,22,86.21184,49.35,303.9496332,11.29937055,135,22.62163749,22.72467126,10.76130528,2.002026342,40.59999704,58.08216833,29.18333244,8.81666565,2.59999895,109.1719055,6.816498,5986.293625,5,83,149,541,220.1970604,1651,Sin Análisis,Sin Análisis,Sin Análisis,Sin Análisis,Sin Análisis,Sin Análisis,Sin Análisis,63.31,48688,692
Marzo,1,48689,1B,163.4600067,Hibrida,7.463599657,59.80668053,8.93184877,19.88254007,3.915330968,56.58490026,8.93184877,38.48036217,92.22586566,79,27,146.29888,89.5,340.1443639,15.60014618,142,26.53248392,14.43778235,11.50128425,1.700784314,44.43333245,62.88794521,30.48333359,8.19999981,5.74999905,109.4368591,4.44759,5362.274642,5,30,146,549,197.1492912,1647,Sin Análisis,Sin Análisis,Sin Análisis,Sin Análisis,Sin Análisis,Sin Análisis,Sin Análisis,32.97,48689,838
Marzo,2,48690,1B,162.4700012,Hibrida,9.035514249,71.90250508,8.586200529,9.737182249,0.738597895,53.42100026,8.586200529,50.00307749,93.05681049,97,31,138.46144,85.22,392.6878779,17.14162602,141,31.16267595,14.15645955,11.57136693,1.817953321,47.45000338,64.50163551,35.66667175,8.56666565,3.21666598,107.3270874,2.100657,4555.23303,5,74,146,752,184.6153715,1658,8,32.08,32.09,9.6,6.09,2.0453,2.56,30.28,48690,778
Marzo,2,48691,3B,164.2599945,Hibrida,10.47120419,46.90125411,7.518568124,26.88420796,8.224765615,54.62833257,7.518568124,21.85559479,91.95884573,126,23,143.6864,87.47,371.3624865,12.3462807,145,29.54462536,14.48922488,15.7676859,2.392998028,168.3999958,67.54384422,33.33333588,7.88333321,127.1833267,109.8000107,2.937505,4927.799459,5,90,145,941,51.66270912,1648,Sin Análisis,Sin Análisis,Sin Análisis,Sin Análisis,Sin Análisis,Sin Análisis,Sin Análisis,51.95,48691,726
Marzo,2,48692,3B,160.8000031,1,0,35.07462687,33.02238806,23.75621891,8.146766169,89.97328795,8.457711443,0,90.14800995,139,33,151.52384,94.23,416.0447682,18.41417876,155,34.10447697,17.10198973,15.23631812,1.852077001,56.30000305,74.11824645,35.18333817,6.76666641,14.34999847,114.0881119,1.234595,4570.345266,5,88,147,1085,156.6607375,1690,Sin Análisis,Sin Análisis,Sin Análisis,Sin Análisis,Sin Análisis,Sin Análisis,Sin Análisis,9.24,48692,792
Marzo,2,48693,3B,161.3800049,Hibrida,0,35.13446524,31.52807039,25.59177098,7.745693394,92.88626085,7.857231379,9.170900979,90.38133598,163,21,148.91136,92.27,317.8832473,14.86553431,151,25.95117036,19.64307785,16.04907623,1.745727386,47.71666145,59.80904977,27.63332939,8.16666603,11.91666603,111.3872299,5.405026,5840.049261,4.8,99,146,1131,183.5836736,1689,Sin Análisis,Sin Análisis,Sin Análisis,Sin Análisis,Sin Análisis,Sin Análisis,Sin Análisis,73.34,48693,713
Marzo,2,48694,3B,165.449997,Hibrida,0,33.30311272,41.49289816,25.20398912,0,70.37102142,8.189785434,0,89.43124811,226,23,151.52384,91.58,341.4929045,13.16409816,152,27.86944748,13.7201574,15.6542765,2.11707989,101.516665,70.19586207,30.28333473,7.79999971,63.43333054,111.9427719,4.185841,5463.400858,4.6,89,147,672,86.88228678,1638,Sin Análisis,Sin Análisis,Sin Análisis,Sin Análisis,Sin Análisis,Sin Análisis,Sin Análisis,61.91,48694,728
Marzo,2,48695,3B,167.2799988,Hibrida,0,33.53658537,40.99713056,17.45576279,8.010521282,82.98892486,8.566475371,0,89.97094692,232,23,154.13632,92.14,315.6384528,12.03371601,147,24.90435217,13.7494023,15.48302259,2.069547938,39.90000105,65.64534712,28.21667099,8.99999714,2.68333292,112.2740631,5.722355,5928.410153,4.9,85,146,589,219.5488664,1643,Sin Análisis,Sin Análisis,Sin Análisis,Sin Análisis,Sin Análisis,Sin Análisis,Sin Análisis,76.48,48695,767
Marzo,2,48696,3B,166.4199982,Hibrida,0,34.85158034,34.9717582,22.62949165,7.547169811,89.73244911,9.524095662,0,89.96875376,261,24,154.13632,92.62,322.076677,15.49693563,150,26.16873001,18.14685755,18.50739114,1.688639007,49.16666221,66.72651297,28.96666336,8.43333244,11.76666641,111.0241547,5.199844,5745.224989,5,70,146,774,178.1695077,1668,9.22,24.06,35.09,11.55,7.9,1.8041,2.28,54.57,48696,838
Marzo,2,48697,3B,166.7299957,Hibrida,0,32.38769268,40.38265459,19.49259281,7.737059917,84.5039766,10.31607989,0,89.72554429,224,23,146.29888,87.75,337.6716934,13.57284267,168,30.64235669,13.61482671,14.33455324,2.257622625,49.61666394,62.53881215,30.25,9.69999886,9.66666508,111.6694183,3.931757,5511.735396,5,52,145,813,175.344316,1673,9.79,26.87,34.81,10.89,5.11,2.1756,2.79,94.49,48697,757
Marzo,2,48698,3B,164.7200012,Hibrida,0,45.41039339,34.42204954,20.16755707,0,65.2692484,8.802816901,12.08110733,90.28763963,277,26,146.29888,88.82,343.0063112,12.87032531,151,27.69548304,12.80961622,14.50947051,2.151886792,41.19999623,66.79418283,30.14999771,8.51666641,2.53333211,112.4378052,4.157489,5463.350373,5,53,145,904,211.1650679,1648,9.26,37.69,28.68,10.2,5.29,1.8515,2.45,43.57,48698,725
Marzo,2,48699,3B,166.4400024,Hibrida,0,29.80052872,37.04638308,24.68156693,8.471521269,86.16610748,8.651766402,0,89.84739245,215,28,151.52384,91.04,341.2641142,13.86685872,158,29.33189094,12.61715915,14.35952875,2.1152513,48.58333111,62.7797023,30.86666679,11.21666527,6.49999905,110.4103546,3.984942,5392.22468,4.9,69,145,542,179.0737646,1624,9.46,34.49,30.27,11.51,5.95,1.7337,2.28,64.93,48699,876
Marzo,2,48700,3B,163.9600067,Hibrida,0,31.71505245,35.55745304,25.65259819,7.074896316,91.8575507,9.666991949,0,89.75872164,205,25,146.29888,89.23,340.9367999,13.16784528,155,28.45206031,13.23493481,14.57672543,2.160722557,43.50000143,67.63365922,29.9833374,8.33333206,5.18333197,111.8621521,4.119673,5468.3708,5,65,145,591,199.9999934,1635,Sin Análisis,Sin Análisis,Sin Análisis,Sin Análisis,Sin Análisis,Sin Análisis,Sin Análisis,61.22,48700,723
Marzo,1,48701,3B,157.9299927,Hibrida,13.09440892,58.31697588,9.371240423,8.484771734,10.73260305,36.8242173,9.371240423,36.91508896,93.02931679,205,29,201.16096,127.37,357.1202597,13.05641801,152,28.60761229,14.94333002,16.3996715,2.191076625,46.48332977,63.31178121,29.71666527,8.18333244,8.58333206,113.8754807,3.531568,5314.526083,5,65,148,757,191.0362283,1669,9.45,36.49,32.43,7.93,3.4,2.8623,3.7,59.68,48701,747
Marzo,1,48702,1A,166.449997,Hibrida,10.39351157,69.14989486,8.110543707,4.025232803,8.320817062,40.08190583,8.110543707,44.45779513,93.55662361,188,28,86.21184,51.79,334.6350317,12.98888579,170,30.0871138,18.68428992,15.56022858,2.316373728,55.36666871,67.11430595,29.41666985,8.63333321,17.31666565,113.6090546,4.105244,5658.356225,5,56,147,766,159.3016196,1651,Sin Análisis,Sin Análisis,Sin Análisis,Sin Análisis,Sin Análisis,Sin Análisis,Sin Análisis,71.5,48702,827
Marzo,1,48703,1A,171.8999939,Hibrida,10.44211751,66.72484002,8.493310064,11.2565445,3.0831879,41.78225071,8.493310064,43.92088424,93.01832461,189,29,146.29888,85.11,369.9825611,13.50785388,155,30.25014651,23.09482339,10.93659143,2.239448751,51.15000248,70.05261845,33.45000458,8.66666603,9.03333187,114.0807114,2.914611,5139.012567,5,68,147,755,172.4340092,1637,10.26,32.08,30.55,9.64,5.69,1.9928,2.66,32.51,48703,696
Marzo,1,48704,1A,167.8800049,Hibrida,11.3652609,63.43817012,7.505360972,10.24541339,7.445794615,49.49916108,7.505360972,38.718132,93.21015011,196,27,154.13632,91.81,395.5205985,14.12318282,146,30.3371447,23.29044488,11.19847478,2.148038802,47.41666413,74.47105263,34.79999924,8.69999886,3.91666603,114.4827576,2.064446,4824.138177,4.9,78,147,775,186.0105548,1659,Sin Análisis,Sin Análisis,Sin Análisis,Sin Análisis,Sin Análisis,Sin Análisis,Sin Análisis,32.94,48704,664
Marzo,1,48705,1A,160.6000061,Hibrida,10.89663761,61.39476961,7.03611457,13.07596513,7.596513076,52.65243803,7.03611457,38.10709838,93.13449564,206,26,148.91136,92.72,399.1282538,13.99128216,141,29.45205368,24.71979981,11.70610167,2.105028927,77.71666956,70.316875,33.38333893,7.93333292,36.39999771,115.2071686,2.003994,4810.7832,5,81,148,991,114.261201,1695,Sin Análisis,Sin Análisis,Sin Análisis,Sin Análisis,Sin Análisis,Sin Análisis,Sin Análisis,31.4,48705,638
Marzo,1,48706,1A,160.8000031,Hibrida,10.88308458,67.7238806,7.711442786,9.017412935,4.664179104,43.35353072,7.711442786,46.26865672,93.33395522,203,27,141.07392,87.73,358.830839,11.99004952,137,25.29228808,24.37810899,11.69154207,2.109439834,39.06666433,69.81741573,29.68333244,7.86666584,1.51666605,116.6311112,3.926855,5417.181625,4.5,74,148,698,227.3037679,1655,Sin Análisis,Sin Análisis,Sin Análisis,Sin Análisis,Sin Análisis,Sin Análisis,Sin Análisis,34.09,48706,634
Marzo,1,48707,1A,161.8999939,Hibrida,11.11797406,68.43730698,9.017912292,8.462013589,2.964793082,37.88532872,9.017912292,44.22483014,93.07782582,193,28,154.13632,95.2,397.7764202,11.35268727,135,28.34465826,24.52131037,11.61210668,2.496735582,51.91666364,63.75698393,33.78333282,7.98333216,10.14999866,114.3759384,2.12998,4792.30379,4.3,81,149,793,172.199047,1657,Sin Análisis,Sin Análisis,Sin Análisis,Sin Análisis,Sin Análisis,Sin Análisis,Sin Análisis,30.61,48707,688
Marzo,1,48708,1A,165.3200073,Hibrida,12.27921607,67.32397774,7.98451488,9.690297605,2.721993709,38.66445217,7.98451488,41.49528188,93.12230825,186,26,117.5616,71.11,378.6595526,12.87805411,129,26.1432362,14.3358329,11.37188433,2.030061062,171.6199904,71.83279302,33.41666412,8.19999981,130.0033264,112.3989792,3.040574,4947.232516,5,93,110,830,38.45705845,1613,Sin Análisis,Sin Análisis,Sin Análisis,Sin Análisis,Sin Análisis,Sin Análisis,Sin Análisis,19.22,48708,589
Marzo,1,48709,5,171.3399963,Hibrida,0,6.478347146,49.60896463,35.71845453,8.194233687,76.69880313,7.237072487,0,88.26800514,168,28,240.34816,140.28,384.6153928,27.59425762,257,53.60686469,14.47414528,16.86704834,1.942681895,58.2833414,70.05099415,35.63334274,13.43333244,9.21666622,110.963501,1.371738,4808.417711,3.8,97,150,780,154.4180513,1635,Sin Análisis,Sin Análisis,Sin Análisis,Sin Análisis,Sin Análisis,Sin Análisis,Sin Análisis,12.42,48709,766
Marzo,1,48710,4,170.3800049,Hibrida,0,8.451696208,52.81136284,29.05270572,9.684235239,89.77110635,7.500880385,0,88.0451931,168,32,94.04928,55.2,424.9324916,13.91008294,161,37.12876992,14.43831394,16.96208427,2.669198312,88.68333291,65.40630342,39.06666946,7.76666498,41.84999847,111.1945267,0.894656,4361.262612,3.8,128,150,873,101.4846838,1651,Sin Análisis,Sin Análisis,Sin Análisis,Sin Análisis,Sin Análisis,Sin Análisis,Sin Análisis,18.86,48710,809
Marzo,1,48711,4,163.4799957,Hibrida,0,9.175434304,55.11377539,26.60875948,9.102030829,87.21751821,8.196721311,0,87.92378273,163,28,151.52384,92.69,431.2454235,11.32248623,145,33.09273392,15.10888222,17.67800389,2.922744462,56.01666164,73.23039106,37.28332901,6.78333282,11.94999981,113.4555283,0.813005,4384.801467,3.6,84,150,978,160.6664827,1634,Sin Análisis,Sin Análisis,Sin Análisis,Sin Análisis,Sin Análisis,Sin Análisis,Sin Análisis,19.61,48711,699
Marzo,2,48712,4,171.9700012,Hibrida,0,7.152410304,51.22405071,34.07571088,7.54782811,94.42274303,7.262894691,0,88.26481363,182,22,156.7488,91.15,315.1712486,11.23451757,161,27.65598631,14.42111986,16.80525661,2.461697723,44.44999504,58.35503546,29.3999958,7.33333302,7.71666622,110.6122437,5.169902,5849.320605,3.6,137,148,986,199.7750504,1656,8.52,37.69,27.58,9.42,4.6,1.9672,2.57,75.73,48712,641
Marzo,2,48713,4,170.5599976,1,0,10.20168856,45.70239212,35.94629456,8.149624765,94.32931094,0,0,89.62353424,188,26,151.52384,88.84,328.916515,10.07856487,152,25.59803038,13.95403397,14.48170752,2.539848749,39.68333197,86.04590643,28.61666679,5.13333321,5.93333197,117.6237412,5.048571,5960.162964,3.3,135,150,951,226.7954719,1651,8.49,38.5,28.04,7.72,5.74,2.0832,2.71,75.63,48713,579
Marzo,2,48714,4,174.1499939,1,0,5.455067471,48.25150732,37.15188056,9.141544645,90.41584002,7.706000574,0,88.65954637,0,21,154.13632,88.51,308.9290949,8.67642867,170,26.60924584,13.43669298,14.18317592,3.06684315,39.26666403,83.71150307,27.16666603,5.39999914,6.69999886,118.8220749,5.607859,6410.429374,3.1,122,149,821,227.6740391,1646,8.55,33.88,29.84,8.98,5.99,1.9933,2.56,94.22,48714,620
Marzo,2,48715,4,168.9600067,1,0,8.404356061,57.49289773,23.24810606,10.85464015,83.39131551,8.487215909,0,88.75639205,149,28,151.52384,89.68,337.9497972,10.50544466,172,30.00118252,14.61884412,15.80255619,2.855774648,42.56666422,83.12560455,29.46666718,5.11666584,7.9833312,116.2669525,4.006515,5733.936779,3.3,113,150,1195,211.4330584,1658,Sin Análisis,Sin Análisis,Sin Análisis,Sin Análisis,Sin Análisis,Sin Análisis,Sin Análisis,93.28,48715,580
Marzo,2,48716,4,174.5299988,1,0,8.709104452,48.27250329,33.89675127,9.121640979,94.63090887,8.279378903,0,88.76330717,142,23,154.13632,88.32,315.7050386,8.686185817,166,26.53412039,14.15229483,14.72526224,3.05474934,35.63333559,82.60750751,27.88333702,4.48333263,3.26666594,118.5654678,5.368369,6259.293809,2.7,109,150,924,252.5724817,1607,Sin Análisis,Sin Análisis,Sin Análisis,Sin Análisis,Sin Análisis,Sin Análisis,Sin Análisis,93.43,48716,667
Marzo,2,48717,4,175.75,1,0,4.210526316,50.27596017,36.30156472,9.211948791,86.82353068,8.284495021,0,88.52415363,160,31,161.97376,92.16,403.4139403,12.99004267,168,34.6685633,13.99715505,14.6230441,2.668856767,43.5499959,83.10897583,36.23332977,4.5,2.81666613,117.4057159,1.578838,4850.506457,2.7,104,156,968,214.9253934,1631,Sin Análisis,Sin Análisis,Sin Análisis,Sin Análisis,Sin Análisis,Sin Análisis,Sin Análisis,36.56,48717,754
Marzo,2,48718,4,167.6300049,Hibrida,0,10.14138281,56.80367476,25.6875261,7.367416334,85.3666449,7.492692239,0,88.68090437,194,24,143.6864,85.72,323.3311366,15.59386699,129,23.10445557,20.10379945,17.24035027,1.481637337,70.64999771,60.35294118,29.85000038,19.91666603,20.8833313,108.9447174,5.835188,5615.745486,5,123,145,901,123.1422545,1649,Sin Análisis,Sin Análisis,Sin Análisis,Sin Análisis,Sin Análisis,Sin Análisis,Sin Análisis,51.17,48718,631
Marzo,2,48719,4,159.4100037,Hibrida,0,5.332162349,72.76833323,19.4780754,2.42142902,63.39768315,7.841415219,0,87.95847187,181,17,138.46144,86.86,363.8416578,17.70277859,143,28.46120002,22.20688739,22.14415607,1.607725018,62.36666775,65.72400531,31.53333664,8.86666584,21.96666527,110.3594132,3.313575,5055.284998,5,107,145,1194,139.4975924,1693,Sin Análisis,Sin Análisis,Sin Análisis,Sin Análisis,Sin Análisis,Sin Análisis,Sin Análisis,31.4,48719,633
Marzo,1,48720,4,155.6499939,1,0,5.58946354,48.14648249,36.91615805,9.34789592,90.53261609,8.12078381,0,88.64028269,0,17,143.6864,92.31,537.7449616,12.95856138,120,35.06585425,15.80469063,15.86893734,2.705999008,632.9666767,70.18033241,45.33333206,8.18333244,579.4500122,110.779419,-2.26987,3433.455844,5,93,146,1111,13.83959112,1668,9.29,34.09,33.02,9.74,5.65,2.1455,2.75,18.07,48720,602
Marzo,1,48721,4,170.0500031,1,0,7.350779183,47.34489856,34.67803587,10.62628639,92.42656506,7.997647751,0,88.31255513,0,20,122.78656,72.21,390.4733832,12.42575691,137,28.40929088,16.46574507,14.40752694,2.286322764,64.98333633,80.0295858,35.21667099,4.98333311,24.78333223,113.1282425,2.3822,4828.679096,5,90,145,1071,133.880476,1687,Sin Análisis,Sin Análisis,Sin Análisis,Sin Análisis,Sin Análisis,Sin Análisis,Sin Análisis,51.07,48721,591
Marzo,1,48722,4,170.1699982,1,0,4.848093083,55.42692602,30.38138332,9.343597579,83.44290594,8.34459658,0,87.8363989,0,25,175.03616,102.86,360.8156588,9.372980062,126,24.07004786,16.21907522,14.39736749,2.568025078,49.9499979,82.94113111,32.48333359,6.78333282,10.68333149,113.4120178,4.043795,5238.686408,5,89,147,878,176.576584,1665,9.5,34.09,32.48,9.65,5.76,2.1077,2.72,52.97,48722,650
Marzo,1,48723,4,170.3600006,1,0,3.891758629,48.63230805,38.80018784,8.67574548,86.46819077,7.865696173,0,87.96724583,0,29,154.13632,90.48,373.914063,10.69499879,130,25.1526179,16.67057989,14.38131012,2.351811196,43.23333168,86.45261147,32.76666641,7.29999924,3.16666603,116.6429138,3.348992,5199.186224,5,85,148,907,205.397078,1696,Sin Análisis,Sin Análisis,Sin Análisis,Sin Análisis,Sin Análisis,Sin Análisis,Sin Análisis,33.06,48723,714
Marzo,1,48724,4,166.75,1,0,8.767616192,42.71664168,39.88005997,8.635682159,92.62948782,7.826086957,0,88.20917541,0,23,148.91136,89.3,383.2083958,11.79010495,131,25.94902549,16.97151424,14.69265367,2.200915565,46.63333082,88.16467598,32.84999847,6.10000038,7.68333197,116.7123337,2.888031,5076.103737,4.3,92,149,0,191.7083734,1700,Sin Análisis,Sin Análisis,Sin Análisis,Sin Análisis,Sin Análisis,Sin Análisis,Sin Análisis,54.3,48724,669
Marzo,1,48725,4,168.2400055,1,0,7.073228721,50.5765573,33.74940561,8.600808369,94.01677001,7.875653828,0,88.32489301,0,27,151.52384,90.06,361.3884808,10.9129811,155,28.90513458,16.40513499,14.62196814,2.64869281,46.55000114,85.15653333,31.31666946,5.58333302,9.64999866,116.4874802,3.347554,5372.218962,3.8,89,148,1004,190.7626162,1665,Sin Análisis,Sin Análisis,Sin Análisis,Sin Análisis,Sin Análisis,Sin Análisis,Sin Análisis,54.51,48725,645
Marzo,1,48726,4,165.6499939,1,0,6.157561123,54.52460006,30.11168126,9.206157561,87.10901837,8.644732871,0,88.24147299,0,26,148.91136,89.9,344.0990166,10.60670127,158,28.33081903,16.78237309,14.85058914,2.671030165,44.21666574,84.77842031,29.63333321,5.0999999,9.48333263,115.4105835,4.025686,5589.988569,3.3,87,148,830,200.8292541,1629,Sin Análisis,Sin Análisis,Sin Análisis,Sin Análisis,Sin Análisis,Sin Análisis,Sin Análisis,74.42,48726,601
Marzo,1,48727,4,170.6600037,1,0,8.672213758,49.91796555,39.0073831,2.402437595,82.14542088,8.34407594,0,87.87812024,0,24,151.52384,88.79,360.3656316,11.60201545,132,25.01464847,14.70760545,14.35602922,2.156060606,44.66667033,82.76623377,32.20000458,5.13333273,7.33333302,114.5962677,3.909084,5299.99936,3.3,88,149,1016,200.1492373,1640,Sin Análisis,Sin Análisis,Sin Análisis,Sin Análisis,Sin Análisis,Sin Análisis,Sin Análisis,57.26,48727,608
Marzo,1,48728,4,169.1199951,Hibrida,0,6.859035005,54.34602649,36.21688742,2.578051088,81.13752872,7.81102176,0,87.9596736,0,27.5,151.52384,89.6,371.9252709,12.32852448,154,30.87748433,13.59981118,15.31456998,2.504556355,85.48332774,70.52946979,33.78332901,6.8499999,44.84999883,111.7119064,2.792479,5006.019243,3.7,,149,994,104.5817967,1624,Sin Análisis,Sin Análisis,Sin Análisis,Sin Análisis,Sin Análisis,Sin Análisis,Sin Análisis,40.31,48728,476
Marzo,2,48729,4,166.5700073,1,0,6.363690941,49.73884853,35.24043945,8.657021072,93.27016614,8.494927058,0,87.82806027,0,26.3,154.13632,92.54,348.80229,12.14504359,153,27.56798822,13.38776432,14.7085303,2.269896194,46.79999507,87.14108635,29.98332977,5.38333321,11.43333209,116.2646027,3.966474,5555.420582,3.6,93,147,952,188.4615583,1650,Sin Análisis,Sin Análisis,Sin Análisis,Sin Análisis,Sin Análisis,Sin Análisis,Sin Análisis,60.7,48729,665
Marzo,2,48730,4,172.8800049,1,0,6.333873207,50.0289218,37.96853309,5.668671911,88.15833454,9.064090699,0,87.58722814,0,27.5,146.29888,84.62,324.502536,8.526145062,148,24.73970314,14.17167938,14.86580245,2.901628223,37.33333587,85.61351744,28.75000381,5.05000019,3.53333187,117.0782547,5.402145,6013.216764,3.3,90,146,1052,234.6428412,1677,9.31,34.09,28.76,8.74,7.65,1.7547,2.32,78.44,48730,689
Marzo,2,48731,4,172.3500061,1,0,8.935306063,54.80127647,25.41340296,10.85001451,84.2894149,9.196402669,0,88.00174064,0,24,156.7488,90.95,344.0672927,8.413112554,154,26.95097091,14.27328061,14.33130207,3.203448276,79.70000171,85.73619972,30.15000343,15.0666666,34.48333168,118.0099487,4.232972,5716.417462,3.9,86,150,1008,112.9234606,1662,9.58,34.49,27.98,9.97,6.8,1.6685,2.24,63.87,48731,518
Marzo,2,48732,4,168.5800018,1,0,11.03333729,44.66722031,34.28639222,10.01305018,88.13998977,7.319966781,0,88.39292917,0,21,148.91136,88.33,332.7796856,8.239411466,148,24.7360301,14.65179721,15.24498738,3.002159827,34.29999888,83.37952522,28.14999962,4.63333321,1.51666605,119.5737152,5.068328,5988.632473,2.8,76,145,1078,253.6443232,1665,10,34.89,29.04,8.9,6.25,1.9168,2.58,95.76,48732,638
Marzo,2,48733,4,170.6499939,1,0,9.727512452,46.81511866,33.94081453,9.516554351,91.62330817,7.365953706,0,88.29440375,0,22,154.13632,90.32,369.1766906,13.23762133,156,29.20597819,14.3568713,20.86141299,2.206285967,55.38333606,85.07578534,31.83333778,4.80000019,18.74999809,118.7434616,3.046407,5360.732044,3,79,148,983,160.3370369,1681,Sin Análisis,Sin Análisis,Sin Análisis,Sin Análisis,Sin Análisis,Sin Análisis,Sin Análisis,75.78,48733,557
Marzo,2,48734,4,92.40000153,1,0,24.67532468,7.359307359,67.96536797,0,40.14421917,7.359307359,0,89.42424242,0,20.4,107.11168,115.92,417.7489108,13.12770541,165,36.2987007,26.8398264,28.24675278,2.765045342,75.94999599,72.46397516,20.24999619,5.0999999,50.5999999,114.370369,1.113017,4562.963897,3.3,82,125,1268,98.7491823,1699,Sin Análisis,Sin Análisis,Sin Análisis,Sin Análisis,Sin Análisis,Sin Análisis,Sin Análisis,13.39,48734,310
Marzo,2,48735,3B,190.2899933,2,0,50.633244,32.4452152,16.92154081,0,62.58722664,7.6199485,14.79321036,90.571864,0,25,143.44776,75.38,363.655486,13.31126223,147,29.90698513,11.82405843,13.19039407,2.246742992,56.68333434,37.11785714,38.66667175,9.34999847,8.66666412,107.3792954,3.159613,4921.292283,4.8,0,145,1033,153.4842666,1664,Sin Análisis,Sin Análisis,Sin Análisis,Sin Análisis,Sin Análisis,Sin Análisis,Sin Análisis,25.24,48735,729
Marzo,2,48736,3B,186.5899963,Hibrida,0,48.57173482,30.81622809,18.00739589,2.604641192,72.26792648,8.306983225,15.37059864,90.64279972,0,30,146.49984,78.51,336.5668108,11.29213806,153,27.37552977,13.23757998,12.80883245,2.424299953,44.56666469,63.81925,33.33333206,8.73333263,2.5,113.0400085,4.441309,5597.700104,4.6,36,148,849,199.2520657,1635,Sin Análisis,Sin Análisis,Sin Análisis,Sin Análisis,Sin Análisis,Sin Análisis,Sin Análisis,55.96,48736,544
Marzo,2,48737,3B,172.1499939,Hibrida,0,49.31745571,32.73308161,12.83764159,5.111821086,74.67092946,8.335753703,7.028753994,90.3154226,0,25,149.55192,86.87,347.9523795,11.23438901,150,27.50508375,13.06999756,13.88324185,2.448293692,78.73333084,68.60199468,31.41666603,7.39999866,39.91666615,114.3978653,4.006445,5479.575514,4.5,65,148,1018,112.7857783,1645,Sin Análisis,Sin Análisis,Sin Análisis,Sin Análisis,Sin Análisis,Sin Análisis,Sin Análisis,40.49,48737,475
Marzo,1,48738,3B,165.0500031,1,0,34.61375341,31.48136928,21.2541654,12.65071191,83.30497977,7.670402908,5.755831566,90.64950015,0,46,128.18736,77.67,358.0733045,13.82005427,124,23.57467391,16.90396818,14.6622233,1.705830776,69.08332825,84.24570259,31.18333244,8,29.89999962,115.2545929,4.245093,5292.891751,5,65,141,727,122.4608052,1613,Sin Análisis,Sin Análisis,Sin Análisis,Sin Análisis,Sin Análisis,Sin Análisis,Sin Análisis,56.3,48738,605
Marzo,1,48739,3B,183.4799957,Hibrida,0,46.29387399,26.31349466,20.50904731,6.883584042,86.17608742,8.611292784,13.76716808,90.94762372,0,29,152.604,83.17,386.4181472,13.67451525,156,32.90276946,12.58992835,14.49749325,2.406137904,50.46666336,70.73727876,38.46666718,8.01666451,3.98333311,112.7883148,2.180115,4769.843846,3.9,96,147,631,174.7688358,1624,Sin Análisis,Sin Análisis,Sin Análisis,Sin Análisis,Sin Análisis,Sin Análisis,Sin Análisis,19.97,48739,659
Marzo,1,48740,3B,170.3500061,1,0,22.50660405,33.49574406,28.47666569,15.5209862,78.5593007,10.20839448,5.336072791,89.49697681,0,29,149.55192,87.79,355.1511467,13.68359211,141,26.16964978,14.85177522,15.49750458,1.912483912,40.83333206,87.43019868,31.46666718,5.09999895,4.26666594,115.1162872,3.935813,5413.66536,3.6,97,147,872,216.0000067,1669,9.35,32.88,37.35,8.45,5.79,2.6229,3.28,57.26,48740,698
Marzo,1,48741,3B,167.6000061,1,0,31.03221957,30.54892601,24.31384248,14.10501193,83.37496254,9.868735084,7.064439141,90.38788783,0,27,145.60964,86.88,363.3651419,12.27923583,145,26.94510642,14.55847202,15.7517894,2.19436346,44.08333206,85.48464619,31.13333321,5.66666603,7.28333282,116.9904022,3.517702,5383.297862,3.3,108,141,909,191.9092683,1655,Sin Análisis,Sin Análisis,Sin Análisis,Sin Análisis,Sin Análisis,Sin Análisis,Sin Análisis,58.8,48741,539
Marzo,1,48742,3B,171.1600037,Hibrida,0,35.10750175,33.20869362,20.12152372,11.56228091,82.35707253,9.523253097,12.46202384,90.52956298,0,24,151.58647,88.56,318.4155108,10.50479061,159,26.59499826,13.67141826,14.95676528,2.531701891,65.81666565,61.55605839,28.51666641,6.98333311,30.31666565,114.4023438,5.254164,6002.104215,3.8,107,149,638,135.8318583,1621,9.25,30.48,36.25,7.03,4.28,3.2051,4.02,57.14,48742,688
Marzo,1,48743,3B,169.7200012,1,0,32.09403724,26.85599811,25.96629743,15.08366722,83.9926509,10.18147537,7.123497525,90.516321,0,27,153.06171,90.18,354.1126536,12.21423512,145,26.41998567,13.72849389,14.61230251,2.163048722,39.63333511,79.66037992,30.75,4.98333311,3.9000001,117.077919,3.937827,5519.349633,3.3,109,149,687,225.5676938,1639,8.52,34.09,36.6,6.28,3.12,3.8936,4.8,40.31,48743,585
Marzo,1,48744,3B,170.0099945,1,0,30.79818834,31.41579907,23.45156167,14.33445091,81.97968448,9.687665431,6.881948121,90.39803541,0,29,156.06292,91.8,346.45022,14.06976106,147,27.26898506,12.94041569,14.82265797,1.93812709,49.93000031,71.82092715,31.43333244,11.39999962,7.09666634,112.1904755,4.09622,5408.589587,3.2,109,148,885,177.8489875,1624,Sin Análisis,Sin Análisis,Sin Análisis,Sin Análisis,Sin Análisis,Sin Análisis,Sin Análisis,38.77,48744,650
Marzo,1,48745,3B,168.4199982,1,0,30.34081463,32.25270158,24.08265052,13.32383327,82.39311468,10.43819024,6.133475834,90.20603254,0,32,154.0282,91.45,369.3148122,13.63258535,138,27.35423376,13.18133253,14.66571682,2.006533101,74.58332825,69.759375,33.34999847,6.24999905,34.98333359,111.5694962,3.247584,5050.075139,3.1,120,148,854,119.0614606,1622,Sin Análisis,Sin Análisis,Sin Análisis,Sin Análisis,Sin Análisis,Sin Análisis,Sin Análisis,19.61,48745,641
Marzo,1,48746,3B,169.9700012,1,0,28.32852856,27.58722127,27.75783962,16.32641054,82.76979965,9.636994764,4.341942696,90.40654233,0,29,152.45118,89.69,344.7667211,14.27899031,140,25.61628504,13.3552979,14.53197613,1.793984343,38.61666489,78.49181208,31.05000114,5.64999866,1.91666603,112.9940872,4.426218,5474.073912,3.1,113,148,621,229.9525354,1627,Sin Análisis,Sin Análisis,Sin Análisis,Sin Análisis,Sin Análisis,Sin Análisis,Sin Análisis,40.31,48746,627
Marzo,1,48747,3B,168.4799957,1,0,34.02777778,29.35660019,24.72103514,11.89458689,87.99147965,9.9002849,7.288698955,90.39618946,0,30,152.45118,90.49,353.7511961,13.34876577,131,24.21652483,13.47340965,14.6604942,1.814139618,46.98332977,79.13074866,31.09999847,4.8499999,11.03333187,114.7993546,4.311056,5417.363473,3,114,148,995,189.003207,1652,Sin Análisis,Sin Análisis,Sin Análisis,Sin Análisis,Sin Análisis,Sin Análisis,Sin Análisis,40.31,48747,606
Marzo,1,48748,3B,168.5299988,1,0,28.00688305,34.35590103,23.94232481,13.69489112,79.54108434,9.648133863,5.832789414,90.16726992,0,28,155.27435,92.13,380.9410815,13.26173391,130,26.3869936,13.35073884,14.89349088,1.989709172,41.54999542,84.02236181,34.11666489,5.64999866,1.78333294,115.5600128,2.926021,4939.814584,3.1,109,151,834,218.0505656,1615,Sin Análisis,Sin Análisis,Sin Análisis,Sin Análisis,Sin Análisis,Sin Análisis,Sin Análisis,38.1,48748,699
Marzo,1,48749,3B,155.4600067,Hibrida,0,43.49671941,29.27441142,22.02495819,5.203910974,84.99751016,9.327158111,14.18371285,90.59732407,0,27,151.8919,97.7,353.7887407,13.32175422,144,29.14575971,18.39701452,15.88833072,2.187831965,80.44999695,53.11616438,31.39999771,6.94999981,42.09999847,108.1967163,3.580666,4950.955989,3.8,109,148,838,110.3791216,1604,Sin Análisis,Sin Análisis,Sin Análisis,Sin Análisis,Sin Análisis,Sin Análisis,Sin Análisis,46.33,48749,706
Marzo,1,48750,3B,159.3200073,1,0,32.40020085,29.14260608,22.61486317,15.8423299,82.87473336,10.53226211,8.322872207,90.17857143,0,29,129.81496,81.48,392.9198916,19.03088037,133,27.15917525,15.0640214,16.69595705,1.427110818,40.24999619,79.77948718,32.5,4.41666603,3.33333206,114.9795685,2.40177,4902.154071,3,102,149,696,222.1118223,1600,Sin Análisis,Sin Análisis,Sin Análisis,Sin Análisis,Sin Análisis,Sin Análisis,Sin Análisis,15.68,48750,677
Marzo,2,48751,5,164.8099976,Hibrida,0,31.67283539,18.11783266,21.65523937,28.55409259,43.71120271,8.166980159,5.976579091,91.4875311,0,34,152.09532,92.29,463.564111,16.75262448,137,35.16170187,14.25884373,14.44087152,2.098877218,193.4666748,44.37158416,42.14999771,6.8499999,144.4666748,108.4970398,-0.153977,3910.083191,3,110,149,939,46.20950874,1626,Sin Análisis,Sin Análisis,Sin Análisis,Sin Análisis,Sin Análisis,Sin Análisis,Sin Análisis,13.45,48751,599
Marzo,2,48752,5,158.8300018,1,0,0,57.06730467,32.01536234,10.917333,90.43080677,7.454511113,0,87.59182774,0,27,145.48248,91.6,354.4670361,12.80614479,151,27.96071239,16.87338645,18.06963399,2.183382498,40.78332901,77.2056899,29.36666489,4.73333263,6.68333292,114.250267,3.708166,5408.513443,2.9,111,146,796,214.7936476,1631,10.09,38.1,27.21,7.52,4.69,2.2285,3.05,35.99,48752,712
Marzo,2,48753,5,163.75,1,0,0,51.89618321,38.04580153,10.05801527,95.10444254,9.618320611,0,87.55480916,0,25,142.17606,86.83,409.1603053,16.6778626,129,29.05038168,16.0610687,16.79389313,1.741852801,55.68333054,70.84284065,36.84999847,4.98333263,13.84999847,111.0497208,1.68637,4443.690822,3.2,98,147,1127,158.3956979,1626,Sin Análisis,Sin Análisis,Sin Análisis,Sin Análisis,Sin Análisis,Sin Análisis,Sin Análisis,33.33,48753,698
Marzo,2,48754,5,160.8500061,1,0,0,53.68355611,37.48834318,8.828100715,97.73744916,8.486167237,0,87.47031396,0,27,158.70816,98.67,350.6372264,13.59030101,151,27.98880839,15.79110913,16.5993155,2.05946935,44.28333282,79.67927171,29.73333359,4.76666594,9.78333187,113.1772537,3.841277,5409.753522,3,82,148,705,200.5269124,1646,Sin Análisis,Sin Análisis,Sin Análisis,Sin Análisis,Sin Análisis,Sin Análisis,Sin Análisis,40.67,48754,619
Marzo,2,48755,5,170.7299957,1,0,0,50.09664382,42.28899432,7.614361858,95.56179612,7.585075851,0,87.52966673,0,34,142.17606,83.28,394.189666,14.33257226,154,32.14432225,15.11158007,15.63872821,2.24274622,55.46666336,79.69649942,35.54999924,15.14999866,4.76666498,112.6359863,1.989786,4802.531628,2.8,85,146,732,157.9327017,1622,Sin Análisis,Sin Análisis,Sin Análisis,Sin Análisis,Sin Análisis,Sin Análisis,Sin Análisis,20.76,48755,708
