Repository: DeaAnalytics/univ-workshop

File: data/Analisis_C7_temperatura.csv (part 7 of 28)
Mes,Turno,No_Colada,GPO_CH,TCM,No_Cargas,C_Arrabio,C_Primeras,C_Segundas,C_Triturado,C_Retornos,Cumpl_CM,Cons_Chorreadura,Cons_Ri,Rendimiento_Teo,Altura_Banda,Tiempo_Caida_Banda,TPQB,Rendimiento_Real,ENERGÍA,CONSUMO_C,O2_INSTANTANEO,O2_TCM,CONSUMO_CAL_SIDER,CONSUMO_CAL_DOLOM,BALANCE_02_C,VAC_TO_VAC,COBERTURA_DE_ARCO,POWER_ON,AUXILIARES,DEMORAS,POTENCIA,FACTOR_O2,VELOCIDAD_DE_FUSIÓN,TIEMPO_VACIADO,REMANENTE_HF,ACERO_VACIADO,O2_VACIADA,TON_Hr_ACERO LIQUIDO,TEMPERATURA_VACIADO,MgO_ESCORIA,FeO_ESCORIA,CaO,SiO2,Al2O3,IB3,IB4,RESULTADO,coladas ,TEMPERATURA
Marzo,2,48756,5,163.5099945,Hibrida,0,22.62858541,28.3468901,40.4011987,8.62332579,67.86449747,8.439850774,10.02996759,89.44676167,0,23,148.7889,91,389.5786321,16.21919203,131,27.57018012,15.28958525,14.49452682,1.69984917,66.46666718,65.41371359,34.21666718,24.43333244,7.81666517,111.050827,2.487157,4778.665136,0.9,114,145,1003,130.892677,1620,7.89,38.9,24.96,9.73,5.87,1.6,2.11,44.02,48756,646
Marzo,2,48757,5,161.2799988,1,0,0,63.46106151,26.59970238,9.939236111,87.11596967,8.463541667,0,87.28844246,0,22,145.48248,90.2,363.9632964,13.91989098,146,27.90798632,15.43898821,15.19097234,2.004899777,42.48332977,83.54066852,30.64999771,7.0999999,4.73333168,117.2697067,3.374901,5261.990565,0.3,96,145,868,204.7862078,1645,Sin Análisis,Sin Análisis,Sin Análisis,Sin Análisis,Sin Análisis,Sin Análisis,Sin Análisis,56.26,48757,670
Marzo,2,48758,5,169.8600006,1,0,0,52.91416461,37.44259979,9.643235606,95.8964116,7.877075238,0,87.63405157,0,27,152.09532,89.54,350.2884716,13.35805953,148,27.14588475,16.1309313,15.95431526,2.032172763,41.98332977,80.18590971,31.06666565,6.94999886,3.96666503,116.857605,3.973402,5467.596765,0.2,90,145,746,207.2251069,1633,Sin Análisis,Sin Análisis,Sin Análisis,Sin Análisis,Sin Análisis,Sin Análisis,Sin Análisis,55.3,48758,655
Marzo,2,48759,5,168.2799988,1,0,0,53.88637984,44.39030188,1.723318279,81.38707092,8.093653435,0,87.00368434,0,22,152.09532,90.38,340.5039245,12.16425015,150,25.58830539,15.27216555,15.7475637,2.103566194,42.31666565,83.11727141,28.70000076,6.76666594,6.8499999,119.5133133,4.59765,5863.414436,4.4,95,146,637,207.0106391,1636,Sin Análisis,Sin Análisis,Sin Análisis,Sin Análisis,Sin Análisis,Sin Análisis,Sin Análisis,80.4,48759,699
Marzo,2,48760,5,169.0599976,1,0,0,54.03407074,36.93954809,9.026381166,97.15507571,8.25150834,0,87.49266533,0,28,152.09532,89.97,344.256482,13.19058342,151,27.17378485,13.24973401,14.49189658,2.060089686,48.39999771,79.12417582,30.29999733,5.85000038,12.24999905,114.2420807,4.191301,5579.538365,4.1,95,146,475,180.9917441,1630,Sin Análisis,Sin Análisis,Sin Análisis,Sin Análisis,Sin Análisis,Sin Análisis,Sin Análisis,42.21,48760,646
Marzo,2,48761,5,169.5700073,1,0,0,54.26667453,35.76693991,9.966385563,94.78038673,8.621808103,0,87.5591791,0,27,145.48248,85.79,362.6820625,14.00601461,153,29.32122301,13.6816648,14.44830981,2.093473684,48.68332672,80.86371795,32.48332977,11.96666527,4.23333263,113.3640595,3.255932,5220.216293,4,89,143,430,176.2410373,1604,8.29,27.67,32.39,7.08,7.94,2.1565,2.71,58.01,48761,661
Marzo,2,48762,5,173.25,1,0,0,60.80808081,31.3997114,7.792207792,93.76748072,6.204906205,0,87.47186147,0,27,152.09532,87.79,334.1991342,12.2020202,147,26.34343434,13.62193362,14.14141414,2.158940397,39.49999619,83.06841379,30.8833313,5.16666603,3.45000005,114.4645691,4.70519,5609.82228,3.4,85,148,443,224.8101483,1608,Sin Análisis,Sin Análisis,Sin Análisis,Sin Análisis,Sin Análisis,Sin Análisis,Sin Análisis,74.52,48762,584
Marzo,1,48763,5,173.3999939,1,0,0,54.70011534,37.13956171,8.160322953,98.89822175,7.987312572,0,87.46770473,0,27,155.40174,89.62,358.1315005,13.87543301,147,29.14648315,14.763553,14.12918158,2.100581879,48.91666412,83.33173804,34.18333054,6.36666584,8.36666584,111.8918915,3.43158,5072.647725,3.2,90,148,514,181.5332292,1590,Sin Análisis,Sin Análisis,Sin Análisis,Sin Análisis,Sin Análisis,Sin Análisis,Sin Análisis,55.36,48763,613
Marzo,1,48764,5,176.7700043,Hibrida,0,22.62827403,55.13944674,21.2140069,1.018272331,53.29765122,13.80324716,5.826780562,88.35809244,0,20,148.7889,84.17,354.6981868,12.97165777,163,31.50421376,14.14267093,15.21751392,2.428696031,51.81666279,66.51882641,34.1333313,6.86666584,10.81666565,110.2148285,3.283745,5178.809027,2.6,111,142,893,164.4258727,1610,Sin Análisis,Sin Análisis,Sin Análisis,Sin Análisis,Sin Análisis,Sin Análisis,Sin Análisis,36.08,48764,754
Marzo,1,48765,5,162.6900024,1,0,0,50.48251275,39.68897904,9.828508206,94.1252941,6.828938472,0,88.5002766,0,30,119.03112,73.16,422.2754869,15.75388753,138,31.38484187,16.96477939,16.65744643,1.992196645,57.4166627,78.05440181,36.93333054,5.76666594,14.71666622,111.6064987,1.143052,4404.964298,2.6,120,141,589,147.343987,1644,Sin Análisis,Sin Análisis,Sin Análisis,Sin Análisis,Sin Análisis,Sin Análisis,Sin Análisis,34.12,48765,799
Marzo,1,48766,3B,149.1100006,Hibrida,0,44.30957012,23.0568037,22.21178995,10.42183623,79.48900905,9.301857689,23.27141037,91.24968144,0,29,145.91504,97.86,400.37556,14.75420824,131,28.94507399,17.16853323,19.18047071,1.961818182,173.8033295,58.28722861,32.83332825,21.31666565,119.6533356,109.0964661,1.996002,4541.422041,0.6,101,144,1379,49.71136069,1681,Sin Análisis,Sin Análisis,Sin Análisis,Sin Análisis,Sin Análisis,Sin Análisis,Sin Análisis,24.45,48766,665
Marzo,1,48767,3B,157.0099945,1,0,35.57735176,27.49506401,21.98586077,14.94172346,82.10237255,8.356155659,7.165148717,90.857525,0,29,144.16002,91.82,412.0756784,18.64212536,137,30.39933868,16.30469454,17.64218901,1.630679877,49.14999151,78.47056695,34.59999466,6.61666584,7.93333101,112.1965332,1.515635,4537.861813,0.3,116,140,1045,170.9054212,1668,Sin Análisis,Sin Análisis,Sin Análisis,Sin Análisis,Sin Análisis,Sin Análisis,Sin Análisis,25.35,48767,542
Marzo,1,48768,3B,160.1300049,1,0,31.90532692,28.4643727,23.08124649,16.54905389,82.245637,12.29001436,7.724973459,90.39455442,0,25,197.62212,123.41,392.1813407,15.96827529,140,28.75788334,15.73721303,17.423343,1.8009386,49.51999855,83.66395939,32.81666565,10.14999962,6.55333328,114.8196945,2.293933,4879.533058,5,122,139,887,168.4168062,1675,Sin Análisis,Sin Análisis,Sin Análisis,Sin Análisis,Sin Análisis,Sin Análisis,Sin Análisis,54.57,48768,611
Marzo,1,48769,3B,160.5200043,1,0,31.65960628,30.35758784,22.20907052,15.77373536,81.41046055,12.07949165,10.55943185,90.38680538,0,26,127.0869,79.17,362.5716325,13.03264356,134,24.88163403,15.6989779,17.38101125,1.90917782,40.68332816,83.88990182,29.74999619,5.51666594,5.41666603,117.3781433,3.841321,5395.631087,4.1,119,144,519,212.3720057,1635,Sin Análisis,Sin Análisis,Sin Análisis,Sin Análisis,Sin Análisis,Sin Análisis,Sin Análisis,57.26,48769,579
Marzo,1,48770,3A,160.3099976,1,0,33.9404903,30.06674568,21.32119019,14.67157383,75.01089705,11.6399476,10.28632025,90.46509887,0,23,90.64678,56.54,386.7506765,17.47863541,147,30.50340013,15.47002706,17.40378044,1.745182013,51.14999199,84.49117276,33.08332825,5.64999866,12.41666508,112.4433365,2.3407,4845.642988,4.3,123,144,750,168.9149825,1642,Sin Análisis,Sin Análisis,Sin Análisis,Sin Análisis,Sin Análisis,Sin Análisis,Sin Análisis,74.27,48770,456
Marzo,1,48771,3A,154.5500031,1,0,29.97088321,35.32837269,22.02523455,12.67550954,73.30713738,12.58492397,8.340342931,89.94086056,0,24,118.904,76.94,372.6949134,16.50598479,140,27.62859861,16.1759945,18.05240987,1.673853391,45.4166689,83.60357143,30.45000458,6.79999924,8.16666508,113.4975357,3.092993,5075.532998,0.5,116,143,582,188.9174219,1618,Sin Análisis,Sin Análisis,Sin Análisis,Sin Análisis,Sin Análisis,Sin Análisis,Sin Análisis,31.09,48771,653
Marzo,1,48772,3B,160.7100067,1,0,29.23277954,36.23296621,18.64227491,15.89197934,74.44093317,13.40924647,8.338000124,90.03758322,0,23,176.25762,109.67,368.3653633,15.88575629,132,25.3873426,15.43152197,17.36046222,1.598119859,44.26666547,84.0947226,30.88333321,6.13333321,7.24999905,115.013504,3.53659,5203.777896,4.8,109,144,733,195.1807282,1639,9.55,27.89,35.91,8.81,4.87,2.625,3.32,81.01,48772,578
Marzo,1,48773,3B,160.9199982,1,0,34.27790206,34.601044,17.99652001,13.12453393,79.26507898,12.08053691,7.488192891,90.2283122,0,23,148.28022,92.15,356.6989849,12.96917738,133,24.1424313,14.72781523,16.52995296,1.861523718,43.94999647,84.75251076,29.14999771,5.89999914,8.89999962,118.1475143,4.202187,5520.412035,4.5,101,140,683,191.1262952,1652,Sin Análisis,Sin Análisis,Sin Análisis,Sin Análisis,Sin Análisis,Sin Análisis,Sin Análisis,76.96,48773,561
Marzo,1,48774,3B,160.5599976,1,0,27.56601893,36.42252118,22.52117588,13.49028401,77.53147525,12.36297957,8.003238665,89.88216243,0,26,134.29152,83.64,394.8679681,17.009218,148,30.42476379,14.69855528,16.1310416,1.78872208,51.51666355,81.54625159,32.83333206,5.94999981,12.73333168,115.8578796,2.079951,4890.1524,4.2,106,143,606,166.5480528,1660,Sin Análisis,Sin Análisis,Sin Análisis,Sin Análisis,Sin Análisis,Sin Análisis,Sin Análisis,54.57,48774,607
Marzo,1,48775,3B,160.9400024,1,0,32.614639,34.32335032,19.4171741,13.64483659,79.28827324,12.9054306,7.437554368,90.10084504,0,26,151.07796,93.87,354.1692503,15.55237953,141,26.03454664,14.41530983,15.78227887,1.673991211,38.33332801,82.97528249,29.53332901,5.74999905,3.04999995,115.8013611,3.993952,5449.436546,4,111,148,524,231.6522061,1635,7.69,29.67,33.91,11.04,6.01,1.9889,2.44,58.62,48775,695
Marzo,2,48776,3B,160.3500061,1,0,33.90084191,30.75148114,19.22045525,16.1272217,80.29716317,12.19207983,7.832865606,90.08269411,0,25.5,134.5626,83.92,396.0087158,16.48892984,139,29.26722683,15.96507579,15.27907644,1.774962179,44.49999619,78.21544209,33.54999924,6.44999886,4.49999809,113.5618515,2.123237,4779.433971,3.4,111,147,550,198.2022642,1617,Sin Análisis,Sin Análisis,Sin Análisis,Sin Análisis,Sin Análisis,Sin Análisis,Sin Análisis,36.08,48776,751
Marzo,2,48777,3B,161.6699982,1,0,33.87765201,33.67971794,22.55211233,9.890517721,86.33879083,9.803921569,10.13174986,90.04614338,0,28,122.1031,75.53,381.64162,14.74608788,132,27.16645048,15.83472524,16.3914148,1.842281879,41.1166656,77.73404523,33.25,6.39999962,1.46666598,111.3383408,2.816281,4862.255584,4.6,135,141,611,205.7559843,1617,Sin Análisis,Sin Análisis,Sin Análisis,Sin Análisis,Sin Análisis,Sin Análisis,Sin Análisis,18.07,48777,644
Marzo,2,48778,3B,162.7700043,1,0,32.94218836,34.17705965,23.59157093,9.289181053,87.14721571,11.59918904,8.146464336,89.50703447,0,25.2,152.604,93.75,368.0039223,12.66203813,126,25.0414689,14.49898592,17.50936859,1.977680738,41.14999676,80.85629053,32.18333054,4.98333311,3.98333311,111.6727142,3.599871,5057.587314,3.2,125,153,651,223.0862873,1632,Sin Análisis,Sin Análisis,Sin Análisis,Sin Análisis,Sin Análisis,Sin Análisis,Sin Análisis,58.8,48778,611
Marzo,2,48779,3B,160.5599976,1,0,36.87095167,32.29322372,21.77379173,9.062032885,86.36806032,10.5568012,7.847533632,90.03849028,0,29,155.78325,97.02,412.9297522,15.38988563,128,28.75560582,14.51170924,17.75037396,1.868474302,46.43332481,77.38686047,36.01665878,6.13333321,4.28333282,110.4488525,1.572571,4457.937049,4.3,130,151,477,195.1184852,1604,Sin Análisis,Sin Análisis,Sin Análisis,Sin Análisis,Sin Análisis,Sin Análisis,Sin Análisis,36.08,48779,623
Marzo,2,48780,3B,160.449997,1,0,37.6441259,34.37207853,27.98379557,0,73.59393238,11.37425989,7.915238392,89.27952633,0,24,162.14175,101.05,354.0043695,12.24680609,121,23.87036505,14.4593334,17.76254319,1.949109415,43.58333397,79.26135458,31.40000153,5.23333263,6.94999981,108.5350342,4.362967,5109.872265,3.4,116,152,595,209.254299,1643,Sin Análisis,Sin Análisis,Sin Análisis,Sin Análisis,Sin Análisis,Sin Análisis,Sin Análisis,32.61,48780,612
Marzo,2,48781,3B,161.5500031,1,0,39.86381925,27.26709997,22.22222222,10.64685856,83.82720448,10.98731043,7.985143918,90.30454968,0,24,143.06625,88.56,370.7830323,12.94336094,126,25.93624216,14.48467939,17.6415967,2.003825921,45.6833334,78.23266078,33.15000153,12.53333187,0,108.4162827,3.368528,4873.303035,3.1,122,145,658,190.4414445,1638,Sin Análisis,Sin Análisis,Sin Análisis,Sin Análisis,Sin Análisis,Sin Análisis,Sin Análisis,11.91,48781,593
Marzo,2,48782,3B,160.4400024,1,0,32.66018449,29.79306906,30.31662927,7.230117178,97.83405499,10.96983296,10.346547,89.64796809,0,24.4,142.81191,89.01,358.3894236,13.78085245,133,26.41485874,14.83420571,17.76364969,1.916779738,42.63333226,77.18659658,31.71666718,4.44999886,6.46666622,108.7756119,3.776684,5058.539144,2.7,118,135,462,189.9921862,1604,Sin Análisis,Sin Análisis,Sin Análisis,Sin Análisis,Sin Análisis,Sin Análisis,Sin Análisis,32.61,48782,549
Marzo,2,48783,3B,164.4900055,1,0,38.26980364,27.23569822,25.56994346,8.924554684,89.28550458,11.33807526,7.982248161,89.97373701,0,25.5,131.44306,79.91,369.6273206,13.40506977,130,26.72502799,14.04340643,17.32628065,1.993650794,57.06666732,73.34363412,33.68333435,22,1.38333297,108.3028259,3.312351,4883.424063,5,129,144,741,151.4018674,1659,Sin Análisis,Sin Análisis,Sin Análisis,Sin Análisis,Sin Análisis,Sin Análisis,Sin Análisis,13.45,48783,686
Marzo,2,48784,3B,165.9799957,Hibrida,0,30.36510423,35.75732016,22.62923244,11.24834317,81.61471335,7.892517171,21.80985661,90.40125316,0,29,143.49882,86.46,333.7751622,12.76659871,152,27.96722569,13.9173398,15.60429007,2.19065597,103.3500004,59.63806897,30.3666687,9.66666603,63.31666565,109.4621124,4.447163,5465.861184,4.7,120,145,994,84.17997066,1651,9.79,24.06,34.78,12.16,7.04,1.8115,2.32,54.67,48784,575
Marzo,2,48785,3B,156.0700073,Hibrida,0,18.06881528,63.38181585,15.98641635,2.562952521,57.75993687,19.42077273,7.368488499,87.53379894,0,25,148.15325,94.93,331.9023359,12.13557962,152,27.52610879,15.24956679,16.5951168,2.268215417,40.3833332,65.47007407,28.25000381,7.93333149,4.1999979,110.0176926,4.586469,5524.601284,4.9,120,148,821,219.8926957,1644,7.9,36.89,30.3,8.45,5.87,2.1159,2.67,57.14,48785,565
Marzo,2,48786,3B,165.7700043,2,0,25.57760753,48.67587621,18.14562345,7.600892803,77.47717603,8.180008445,6.937322797,89.46347349,0,24,127.1193,76.68,344.4531491,11.36514418,151,29.90890917,17.91638972,13.27139979,2.63163482,43.68332787,48.90345269,32.7666626,10.71666527,0.2,104.5574646,3.801437,5059.105539,5,97,143,627,196.4136072,1639,Sin Análisis,Sin Análisis,Sin Análisis,Sin Análisis,Sin Análisis,Sin Análisis,Sin Análisis,48.59,48786,683
Marzo,2,48787,3B,164.1199951,1,0,37.3872776,24.59176213,28.08920302,9.931757251,87.97017283,9.419936632,7.043626615,90.23665611,0,30,148.30585,90.36,374.1165112,12.78942275,129,25.9992696,14.25786053,17.36534295,2.032872797,47.81666375,82.5270202,33.06666565,11.99999905,2.74999905,111.4112854,3.232148,4963.306457,5,88,149,695,186.9641104,1648,Sin Análisis,Sin Análisis,Sin Análisis,Sin Análisis,Sin Análisis,Sin Análisis,Sin Análisis,38.1,48787,502
Marzo,2,48788,3B,145.5500031,1,0,23.0573686,54.32497424,18.2755067,4.342150464,68.8294625,12.45620062,0,87.96042597,0,23,145.2792,99.81,372.3806174,8.3339057,111,22.49398785,16.9014081,19.58089962,2.699093157,61.68333054,75.96857143,29.26666641,8.21666527,24.19999886,111.1161575,3.812991,4973.234772,3.9,96,112,895,108.9435337,1675,Sin Análisis,Sin Análisis,Sin Análisis,Sin Análisis,Sin Análisis,Sin Análisis,Sin Análisis,53,48788,357
Marzo,2,48789,3B,165.0899963,2,0,24.23526561,48.04652008,19.96486765,7.753346659,77.694303,7.795747774,7.729117451,89.56205706,0,20,147.44089,89.31,335.5745425,14.59809833,151,27.60918348,21.26113076,22.35144516,1.891286307,54.73332977,64.78833333,30.04999733,10.01666641,14.66666603,110.6156464,4.439662,5493.84396,4.7,76,145,1113,158.9525073,1686,Sin Análisis,Sin Análisis,Sin Análisis,Sin Análisis,Sin Análisis,Sin Análisis,Sin Análisis,54,48789,453
Marzo,1,48790,3B,139.9299927,2,0,19.08096906,52.41906668,16.35103266,12.14893161,64.71311115,10.39805617,8.647180733,89.24991067,0,0,132.05324,94.37,350.8897489,10.89830687,148,28.77153013,16.22239776,15.6506833,2.64,40.48332977,46.47647059,27.08333206,10.23333168,3.16666603,108.7753983,3.727999,5166.646126,4.9,0,143,868,211.9390882,1689,Sin Análisis,Sin Análisis,Sin Análisis,Sin Análisis,Sin Análisis,Sin Análisis,Sin Análisis,46.33,48790,555
Marzo,1,48791,3B,206.7899933,3,0,49.32540258,24.34837275,26.32622467,0,68.12879765,6.030272257,24.66270129,91.1130132,0,0,143.6864,69.48,398.4718926,8.443348598,100,24.46443331,14.1206059,9.526573161,2.897479954,62.36666774,36.81435685,50.31666946,9.18333244,2.86666584,98.25769806,2.439382,4109.771086,3.7,60,142,936,136.6114354,1633,Sin Análisis,Sin Análisis,Sin Análisis,Sin Análisis,Sin Análisis,Sin Análisis,Sin Análisis,12.52,48791,754
Marzo,1,48792,3B,205.9199982,Hibrida,0,43.30322455,33.21678322,13.61208236,9.867909868,76.42639435,6.895881896,8.056526807,90.99528943,0,23,148.91136,72.32,321.4840743,10.27583537,161,28.07886583,11.50932411,13.06332568,2.732514178,47.63332462,71.0369895,35.76665878,7.81666565,4.05000019,111.0531082,4.867216,5757.317155,3.5,87,147,619,185.1644845,1629,Sin Análisis,Sin Análisis,Sin Análisis,Sin Análisis,Sin Análisis,Sin Análisis,Sin Análisis,88.27,48792,746
Marzo,1,48793,3B,163.3699951,1,13.11134235,59.80290139,8.759258126,10.08753137,8.238966763,41.12899635,8.759258126,37.81600049,93.01524148,0,26,193.32352,118.33,367.2645026,16.9982254,152,30.19526319,11.99730709,13.89484035,1.776377386,43.76667023,84.63966408,32.38333893,10.21666527,1.16666603,111.1682739,3.009925,5044.87803,3.7,101,145,852,198.7814004,1652,9.64,32.88,33.29,8.87,5.73,2.2801,2.94,52.54,48793,570
Marzo,1,48794,1A,160.8200073,1,13.37520209,55.50926502,8.84840194,8.898146997,13.36898396,37.23661705,8.84840194,29.51125482,92.99695312,0,27,86.21184,53.61,371.2224679,16.99415418,155,32.07934191,12.24971963,14.42606575,1.887669228,40.13333464,80.33240858,33.1166687,5.76666594,1.25,108.1630783,2.709766,4856.164996,3.6,100,146,598,218.2724181,1662,9.57,26.07,33.75,10.29,7.05,1.9464,2.5,33.66,48794,740
Marzo,1,48795,1A,166.5500031,1,13.0711498,62.31161813,8.015610928,6.454518163,10.14710297,38.79287485,8.015610928,34.35604923,93.28483939,0,27,151.52384,90.98,349.4446048,16.22335605,152,29.19243417,11.64815349,14.04983463,1.799407846,42.73333311,85.29685039,31.80000114,4.93333292,5.99999905,109.8113174,3.723752,5237.421292,3.7,114,145,739,203.5881446,1659,9.77,30.88,33.54,8.77,5.7,2.3179,2.99,68.26,48795,594
Marzo,1,48796,1A,154.3699951,1,13.46116473,62.57692557,10.07967869,4.910280495,8.971950509,38.46113378,10.07967869,40.0336853,93.1218501,0,27,154.13632,99.85,356.2868546,14.32273155,146,28.41873511,11.72507649,14.51059189,1.984170059,57.49999762,86.45552448,29.86666679,4.68333197,22.94999886,110.4910507,3.584365,5168.638208,2.9,118,133,713,138.7826144,1630,Sin Análisis,Sin Análisis,Sin Análisis,Sin Análisis,Sin Análisis,Sin Análisis,Sin Análisis,70.98,48796,636
Marzo,1,48797,1A,154.5700073,Hibrida,14.44652908,60.62625348,8.863298182,16.06391926,0,32.77878509,8.863298182,41.19169308,92.60251019,0,20,148.91136,96.34,379.1162401,14.10364169,153,32.02432403,11.25703511,13.39199005,2.270642202,101.1866679,63.68350649,32.2333374,6.76666594,62.18666458,109.0796356,2.467929,4795.346054,3.6,106,146,746,86.5726699,1666,Sin Análisis,Sin Análisis,Sin Análisis,Sin Análisis,Sin Análisis,Sin Análisis,Sin Análisis,8.34,48797,647
Marzo,1,48798,1A,153.8800049,1,13.43904341,55.42630621,9.49441123,12.07434364,9.565895503,45.91636469,9.49441123,31.83649597,92.70522485,0,26,148.91136,96.77,380.8162084,16.75331374,152,31.40758933,11.8273976,13.38705442,1.874709077,43.25000001,83.62677165,31.73333359,5.38333321,6.13333321,110.7983322,2.462264,4849.159778,3.6,108,148,702,205.317919,1663,9.54,28.47,35.79,9.55,5.42,2.3908,3.03,51,48798,667
Marzo,1,48799,1A,150.6499939,Hibrida,14.16528377,56.4420843,9.724527049,12.65847992,7.009624959,52.34521589,9.724527049,40.56422171,92.76262861,0,23,159.36128,105.78,377.6966632,16.83372123,136,27.58048568,19.05078072,14.93528106,1.63840694,88.39999866,62.68027397,30.48333359,6.89999866,51.01666641,111.995636,2.917038,4942.044592,3.7,94,150,843,101.8099563,1684,Sin Análisis,Sin Análisis,Sin Análisis,Sin Análisis,Sin Análisis,Sin Análisis,Sin Análisis,33.48,48799,558
Marzo,2,48800,1A,158.6699982,1,13.7707191,60.07436819,9.245604084,7.99773114,8.911577488,42.343932,9.245604084,31.22203315,92.84351169,0,29,156.7488,98.79,373.7316486,19.63194073,168,33.22619311,17.89878385,14.18037453,1.692455859,44.3333354,87.29559413,31.25000381,5.51666594,7.56666565,113.8559952,2.540716,5077.439322,3.7,89,154,695,208.4210429,1641,Sin Análisis,Sin Análisis,Sin Análisis,Sin Análisis,Sin Análisis,Sin Análisis,Sin Análisis,25.83,48800,654
Marzo,2,48801,1A,162.5299988,1,12.76687381,64.69574848,10.12120839,8.982956993,3.43321233,39.02064429,10.12120839,35.37808405,92.61785517,0,29,138.46144,85.19,386.3902078,17.46754458,152,30.82507868,24.54931416,13.84359821,1.764705882,76.49999379,88.4069797,32.86666107,5.3499999,38.28333282,114.6450501,2.327967,4945.132651,3.5,93,140,1182,109.8039305,1698,Sin Análisis,Sin Análisis,Sin Análisis,Sin Análisis,Sin Análisis,Sin Análisis,Sin Análisis,52.54,48801,441
Marzo,2,48802,1A,157.0099945,Hibrida,13.16476658,67.83007452,8.432583912,10.572575,0,32.27584933,8.432583912,48.85039169,92.99343991,0,20,135.84896,86.52,394.8793209,13.04375563,144,30.34838651,17.89694986,14.33029793,2.326660156,106.6800013,67.34582278,32.98333359,6.64999866,67.04666901,112.7842407,2.084811,4760.282768,3.5,75,145,795,81.552305,1673,Sin Análisis,Sin Análisis,Sin Análisis,Sin Análisis,Sin Análisis,Sin Análisis,Sin Análisis,31.79,48802,505
Marzo,2,48803,1A,160.6499939,1,14.69032057,57.51633987,8.496732026,11.5157174,7.780890134,49.00492356,8.496732026,29.62962963,92.69779023,0,30,117.5616,73.18,380.3299242,15.68005039,171,35.07002934,17.55368881,14.00560277,2.236601826,60.78333091,86.99821883,32.84999847,5.28333282,22.64999962,111.5981751,2.21899,4890.411001,3.5,93,141,837,139.1828956,1654,Sin Análisis,Sin Análisis,Sin Análisis,Sin Análisis,Sin Análisis,Sin Análisis,Sin Análisis,32.27,48803,549
Marzo,2,48804,3A,157.6499939,1,0,37.773549,27.52933714,23.78686965,10.91024421,83.19177471,10.6565176,8.34126229,90.24040596,0,23,195.936,124.29,336.8220872,7.535680596,145,24.42753028,14.90643889,15.66761875,3.241582492,32.81666219,87.91608833,26.46666336,5.03333282,1.31666601,120.3778153,4.966851,5956.549632,3.2,70,159,707,290.7059818,1632,Sin Análisis,Sin Análisis,Sin Análisis,Sin Análisis,Sin Análisis,Sin Análisis,Sin Análisis,93.43,48804,516
Marzo,2,48805,3A,167.4400024,1,0,31.53368371,30.06450072,24.8447205,13.55709508,77.59102549,9.89010989,8.301481128,90.15360726,0,24,156.7488,93.61,341.017673,8.408982199,145,24.95222133,14.03487796,14.75155258,2.967329545,38.79999638,87.34223512,28.76666451,4.78333282,5.24999905,119.0961609,4.694264,5820.626245,3,61,149,638,230.4123926,1638,7.23,29.67,36.64,7.44,6.21,2.6842,3.21,59.8,48805,454
Marzo,2,48806,3A,178.6000061,1,0,45.74468085,23.01231803,22.39641657,8.846584546,91.45936624,6.606942889,20.43673012,91.20044793,0,30,211.61088,118.48,346.5845346,9.770436396,147,26.19820739,13.04591221,13.82978676,2.681375358,82.2333274,78.32812089,31.76666451,6.01666594,44.44999695,116.9149933,4.258515,5622.246114,2.8,77,147,950,107.255784,1650,Sin Análisis,Sin Análisis,Sin Análisis,Sin Análisis,Sin Análisis,Sin Análisis,Sin Análisis,38.38,48806,507
Marzo,2,48807,3A,170.2700043,1,0,46.51435955,25.35384977,18.85241088,9.279379809,86.52802,7.441122922,23.55083103,91.26011629,0,20,80.98688,47.56,347.6830828,14.03652986,154,28.29623468,16.56193064,13.27303661,2.015899582,39.60000372,88.09208054,31.11667061,4.30000019,4.18333292,114.1510315,3.903944,5471.986589,2.5,89,138,851,209.0908894,1624,7.25,30.08,34.79,8.15,6.94,2.3055,2.79,72.49,48807,612
Marzo,2,48808,3A,168.7700043,1,0,51.0754281,24.78521064,16.64987853,7.489482728,87.362525,6.245185756,19.73099485,91.43378563,0,22,120.17408,71.21,331.8125175,13.82354649,170,29.8927527,16.94613929,13.39100517,2.162451779,51.84999657,86.81895332,29.51666451,17.41666603,4.91666603,113.8339768,4.226358,5717.787124,4.7,81,150,1027,173.5776393,1637,Sin Análisis,Sin Análisis,Sin Análisis,Sin Análisis,Sin Análisis,Sin Análisis,Sin Análisis,108.3,48808,621
Marzo,2,48809,3A,170.7599945,1,0,50.59732959,22.53455142,14.64043101,12.22768798,80.37787139,5.926446475,23.95174514,91.90044507,0,23,146.29888,85.68,336.7299242,16.09861846,160,28.89435558,16.86577707,13.17638834,1.794834485,42.48332787,86.67683924,30.68332863,6.21666622,5.58333302,112.4388962,4.202207,5565.236959,4.4,85,145,1204,204.786217,1671,7.01,30.88,34.6,7.28,6.76,2.4644,2.96,107.87,48809,542
Marzo,2,48810,3A,191.6199951,1,0,53.28253836,20.31103225,19.04811606,7.358313328,91.25023454,4.811606304,31.46853147,91.93382737,0,29,156.7488,81.8,344.4316965,16.35528692,155,28.68176673,15.08193338,11.74198965,1.753669432,43.6999948,87.25822485,35.28332901,5.86666584,2.54999995,112.2343063,3.964829,5430.8933,4.1,114,148,1024,203.2036855,1644,Sin Análisis,Sin Análisis,Sin Análisis,Sin Análisis,Sin Análisis,Sin Análisis,Sin Análisis,75.99,48810,669
Marzo,2,48811,3A,164.8899994,Hibrida,6.549821093,65.98338286,18.30917581,9.157620232,0,39.00941751,7.483777063,38.44987567,92.46418825,0,20,143.6864,87.14,348.717328,11.56528599,136,25.34416893,22.01467653,13.76675364,2.191400105,40.06666494,63.04334239,30.71666718,6.38333178,2.96666598,112.316864,4.317863,5368.095387,3.1,146,109,888,163.2279604,1640,Sin Análisis,Sin Análisis,Sin Análisis,Sin Análisis,Sin Análisis,Sin Análisis,Sin Análisis,35.63,48811,617
Marzo,2,48812,3A,127.2900009,1,0,55.14965826,25.10016498,9.694398617,10.05577814,75.4553503,8.170319742,30.40301673,92.00141409,0,25,156.7488,123.14,283.6043659,8.720245047,125,19.87587384,19.95443461,17.83329392,2.279279279,37.16666698,77.73498965,20.21666908,6.78333282,10.16666508,107.1393051,8.781784,6296.289484,5,83,156,1122,251.8385629,1659,Sin Análisis,Sin Análisis,Sin Análisis,Sin Análisis,Sin Análisis,Sin Análisis,Sin Análisis,44.79,48812,413
Marzo,1,48813,3A,170.9199982,2,0,63.88953897,12.56728294,14.48045869,9.062719401,73.7140035,7.155394337,40.13573602,92.64556518,0,25,154.13632,90.18,369.7636361,14.90170856,183,38.09969617,12.75450517,14.56821921,2.556733412,52.18333626,37.18883666,35.40000534,6.28333187,10.49999905,107.1186371,2.31987,4828.247808,3.5,106,148,1017,170.1692654,1624,Sin Análisis,Sin Análisis,Sin Análisis,Sin Análisis,Sin Análisis,Sin Análisis,Sin Análisis,12.7,48813,669
Marzo,1,48814,2,161.2200012,Hibrida,0,46.48926932,12.76516561,27.192656,13.55290907,72.6120338,4.763676963,27.81912914,92.22553033,0,15,149.51424,92.74,329.3636,12.44262489,149,26.39250693,14.8864904,14.08013883,2.12113659,46.13333321,68.05607613,28.48333359,7.5,10.14999962,111.8548966,4.879657,5660.152128,4.3,88,145,1143,188.5838155,1653,Sin Análisis,Sin Análisis,Sin Análisis,Sin Análisis,Sin Análisis,Sin Análisis,Sin Análisis,55.24,48814,678
Marzo,1,48815,2,163.3000031,Hibrida,0,54.58665034,18.69565217,17.83221066,8.885486834,90.08268189,7.134109002,32.03306797,92.09161053,0,26,147.10272,90.08,397.4280391,19.6999384,158,34.20698038,27.86282863,14.51316568,1.736400373,78.68333339,60.73657957,35.20000076,8.19999981,35.28333282,110.625,1.775133,4639.204532,5,98,146,1128,111.3323448,1653,Sin Análisis,Sin Análisis,Sin Análisis,Sin Análisis,Sin Análisis,Sin Análisis,Sin Análisis,11.57,48815,789
Marzo,1,48816,2,164.5800018,1,0,57.24875441,24.3711265,7.546481954,10.83363714,75.38967003,7.151537246,29.42641876,92.25045571,0,30,147.10272,89.38,344.5133028,15.50006059,164,31.12164262,13.79268426,14.70409511,2.007840063,49.18333436,83.93812081,31.16666985,12.76666451,5.25,109.1550598,3.651372,5280.641231,0.3,101,143,1191,174.4493356,1677,Sin Análisis,Sin Análisis,Sin Análisis,Sin Análisis,Sin Análisis,Sin Análisis,Sin Análisis,71.44,48816,589
Marzo,1,48818,3A,164.1199951,1,0,50.79819644,21.30757982,20.25956617,7.634657568,92.76097248,6.873019742,22.8917865,91.63179381,0,23,148.91136,90.73,329.6368609,13.84962264,176,30.87375183,13.40482614,14.74530875,2.229212495,39.79999876,84.40712209,28.73333359,6.71666527,4.3499999,112.9698486,4.162537,5711.832726,4.4,82,146,1124,220.1005094,1652,Sin Análisis,Sin Análisis,Sin Análisis,Sin Análisis,Sin Análisis,Sin Análisis,Sin Análisis,113.77,48818,727
Marzo,1,48819,3A,165.9400024,1,0,48.87911293,23.54465469,16.96396288,10.61226949,83.83300947,8.750150657,22.39363625,91.52422562,0,23,143.6864,86.59,303.1216058,12.48041442,174,28.01615,13.0770156,14.58358421,2.244809271,39.04999876,84.65226917,26.70000076,6.39999914,5.94999886,113.033699,5.533536,6214.981188,5,70,146,973,224.327792,1640,Sin Análisis,Sin Análisis,Sin Análisis,Sin Análisis,Sin Análisis,Sin Análisis,Sin Análisis,112.98,48819,733
Marzo,1,48820,5,167,Hibrida,0,12.81437126,49.00598802,27.5508982,10.62874251,67.7043598,5.898203593,0,89.20005988,0,23,146.29888,87.6,316.1676647,9.718562874,149,25.71257485,15.50898204,17.78443114,2.645717807,112.0166636,51.04262774,28.66666603,6.71666622,76.6333313,110.5116119,5.521902,5825.581525,3.5,74,141,898,75.52447763,1633,Sin Análisis,Sin Análisis,Sin Análisis,Sin Análisis,Sin Análisis,Sin Análisis,Sin Análisis,76.48,48820,686
Marzo,1,48821,5,170.9900055,1,0,0,53.76922627,35.64535938,10.58541435,93.79038183,9.146733727,0,88.28861337,0,23,151.52384,88.62,404.1171869,16.27580508,138,29.4461655,15.32253299,16.6091579,1.809198706,63.13333606,76.53207331,36.46667099,5.38333225,21.28333282,113.6928558,1.834969,4688.939266,3.7,77,147,640,139.7043234,1625,Sin Análisis,Sin Análisis,Sin Análisis,Sin Análisis,Sin Análisis,Sin Análisis,Sin Análisis,55.78,48821,669
Marzo,1,48822,5,165.8699951,1,0,0,54.11466811,36.23922349,9.646108398,95.61789584,5.872068487,0,88.54687406,0,30,148.91136,89.78,402.1221557,15.02381427,135,28.20281026,15.55435025,17.7247247,1.877207063,41.40000366,81.50181159,34.50000381,4.5999999,2.29999995,116,1.986605,4807.825415,3.3,105,145,570,210.144909,1625,7.89,24.06,34.75,9.84,8.76,1.8683,2.29,57.47,48822,683
Marzo,1,48823,5,167.9600067,1,0,0,51.93498452,37.25291736,10.81209812,93.64021595,7.495832341,0,88.51976661,0,30,117.5616,69.99,406.6444229,16.03953258,154,33.72826729,15.65848949,17.62324293,2.102821084,46.66666698,82.85392491,36.6166687,5.51666641,4.53333187,111.9162674,1.527074,4586.982177,3.3,121,143,478,183.8571416,1603,Sin Análisis,Sin Análisis,Sin Análisis,Sin Análisis,Sin Análisis,Sin Análisis,Sin Análisis,40.79,48823,708
Marzo,1,48824,5,168.6699982,1,0,0,59.01464398,29.99347839,10.99187763,88.64278656,9.337760123,0,88.26329519,0,30,245.57312,145.59,358.6885674,14.49576111,147,28.10814046,14.99970373,17.31191102,1.939059305,42.46666288,81.12134541,32.21666336,4.48333311,5.76666641,112.6745834,3.538527,5235.489358,3.1,126,146,578,206.2794532,1621,8.99,24.46,34.81,9.84,7.78,1.9756,2.49,78.17,48824,714
Marzo,1,48825,5,170.5299988,1,0,0,58.30059227,32.41071952,9.288688207,92.80820912,9.300416349,0,88.18037882,0,23,91.4368,53.62,367.0908371,14.16173118,138,26.56424109,15.07066216,16.6539613,1.875776398,40.50000048,84.60968153,32.78333664,4.68333197,3.03333187,114.5704193,3.427884,5201.727959,3.4,134,142,911,210.3703679,1671,Sin Análisis,Sin Análisis,Sin Análisis,Sin Análisis,Sin Análisis,Sin Análisis,Sin Análisis,56.26,48825,759
Marzo,1,48826,5,170.6699982,1,0,0,57.20396086,30.7083846,12.08765454,88.27876488,8.882639011,0,88.43387824,0,25,148.91136,87.25,311.1267391,12.33374361,136,22.47026449,15.40985544,16.9332632,1.821852732,38.05000138,81.11908284,28.15000343,7.18333197,2.71666598,113.17939,6.543014,6062.876639,3.1,100,143,501,225.4927645,1644,Sin Análisis,Sin Análisis,Sin Análisis,Sin Análisis,Sin Análisis,Sin Análisis,Sin Análisis,73.73,48826,816
Marzo,2,48827,5,167.7400055,Hibrida,0,0,64.06939311,20.15619411,15.77441278,77.60825434,8.49529033,0,88.61398593,0,22,172.42368,102.79,322.5229416,9.22856772,135,23.50661661,14.78478549,16.51365154,2.547157623,50.67000198,62.95876437,29.08333778,11.18666458,10.39999962,111.610321,5.769739,5767.563777,3.4,100,145,764,171.6992236,1644,Sin Análisis,Sin Análisis,Sin Análisis,Sin Análisis,Sin Análisis,Sin Análisis,Sin Análisis,76.48,48827,546
Marzo,2,48828,5,165.449997,1,0,0,55.2130553,37.77576307,7.011181626,96.97052576,6.920519794,0,87.86884255,0,15,96.66176,58.42,337.2620189,10.78271401,147,25.27651905,14.68721695,16.01692384,2.344170404,52.99999952,86.19175258,28.39999962,7.5999999,17,117.8873291,4.782619,5825.704196,4.4,94,149,636,168.6792468,1639,7.45,31.68,32.68,10.02,6.13,2.0235,2.48,77.42,48828,740
Marzo,2,48829,5,165.5599976,1,0,0,57.86421841,38.53587823,3.599903358,87.38602341,7.006523315,0,87.58733994,0,20,151.52384,91.52,334.0178836,10.2923413,145,24.71611537,14.7378596,14.79826067,2.401408451,35.98333192,84.34124629,28.13333321,5.56666565,2.28333306,117.9384079,5.022314,5884.834062,2.8,90,149,501,248.4483655,1627,Sin Análisis,Sin Análisis,Sin Análisis,Sin Análisis,Sin Análisis,Sin Análisis,Sin Análisis,76.06,48829,691
Marzo,2,48830,5,169.4900055,1,0,0,50.9115582,37.46533719,11.62310461,92.34041647,6.991562924,0,88.23069208,0,21,154.13632,90.94,344.5630899,9.811787988,146,25.9602328,14.33712857,14.45512963,2.645820806,37.61666727,80.41055556,30.01666832,4.91666603,2.68333292,116.7351303,4.375419,5646.529578,3.1,84,147,458,234.4705323,1623,7.65,32.88,33.45,10.23,6.22,2.0334,2.5,80.65,48830,697
Marzo,2,48831,5,160.2400055,1,0,0,52.39016475,39.19121318,8.418622067,97.80135218,8.206440339,0,87.85284573,0,21,148.91136,92.93,380.0549046,12.2316521,150,29.00024863,15.35197152,17.28656955,2.370918367,65.08333135,86.39203779,30.96666718,30.96666527,3.1499989,117.9978333,2.692911,5174.596432,5,74,147,806,135.5185701,1656,Sin Análisis,Sin Análisis,Sin Análisis,Sin Análisis,Sin Análisis,Sin Análisis,Sin Análisis,76.17,48831,772
Marzo,2,48832,5,176.3999939,2,0,0,73.99659864,22.65873016,3.344671202,74.88259091,8.900226757,0,87.21043084,0,24,143.6864,81.45,383.2199679,13.90589617,146,30.99206456,18.93424102,11.84807297,2.228699552,51.08333206,57.36276715,37.20000076,7.41666603,6.46666527,109.0322495,2.417716,4741.935223,5,99,142,1037,166.7863011,1654,Sin Análisis,Sin Análisis,Sin Análisis,Sin Análisis,Sin Análisis,Sin Análisis,Sin Análisis,24.45,48832,812
Marzo,2,48833,5,169.699997,1,0,0,57.57218621,36.77077195,5.657041839,92.25470081,7.424867413,0,87.75250442,0,23,154.13632,90.83,358.2793229,13.5592224,149,27.39540415,14.26045989,17.61932854,2.020425902,43.98333598,83.75756359,31.16666985,6.80000019,6.01666594,117.048111,3.645526,5444.919132,5,104,144,1042,196.4380329,1680,Sin Análisis,Sin Análisis,Sin Análisis,Sin Análisis,Sin Análisis,Sin Análisis,Sin Análisis,79.29,48833,749
Marzo,2,48834,5,165.4100037,1,0,0,54.98458376,39.65902908,5.356387159,92.19619072,8.191765915,0,87.56943353,0,21,141.07392,85.29,317.9976956,8.663321252,133,21.49204958,15.35578226,16.92763399,2.480809491,39.5999999,83.45839874,26.58333397,6.78333282,6.23333311,118.7210159,6.521123,6222.319738,5,98,139,722,210.6060611,1664,Sin Análisis,Sin Análisis,Sin Análisis,Sin Análisis,Sin Análisis,Sin Análisis,Sin Análisis,94.97,48834,751
Marzo,2,48835,5,164.7200012,1,0,0,58.93637688,35.3569694,5.706653715,91.20041104,7.697911608,0,87.69402623,0,21,156.7488,95.16,336.935403,12.17824177,146,25.14570161,13.41670704,18.15201541,2.064805583,37.74999427,85.42548148,28.18332863,6.78333282,2.78333282,118.1549454,4.820489,5844.590019,5,81,152,342,241.5894406,1613,Sin Análisis,Sin Análisis,Sin Análisis,Sin Análisis,Sin Análisis,Sin Análisis,Sin Análisis,94.58,48835,743
Marzo,2,48836,5,161.0899963,1,0,0,51.41846173,42.46073623,6.120802036,92.24476869,8.659755416,0,88.01353281,0,23,148.91136,92.44,335.2163463,12.22298122,144,25.08535658,15.08473558,15.20888979,2.052310818,61.21666526,83.61197605,27.91666603,6.78333282,26.51666641,116.0596848,4.900614,5770.38806,5,62,145,794,142.1181628,1675,Sin Análisis,Sin Análisis,Sin Análisis,Sin Análisis,Sin Análisis,Sin Análisis,Sin Análisis,94.43,48836,747
Marzo,2,48837,5,100.8499985,Hibrida,0,32.82102132,54.1398116,8.329201785,4.709965295,56.1070553,0,32.82102132,91.24045612,0,0,101.88672,101.03,331.1849331,11.70054554,86,15.94447223,21.12047627,26.07833456,1.362711864,39.18666172,43.48603604,18.53333092,10.53666496,10.11666584,108.129509,7.962951,5441.547389,4.4,0,125,856,191.391654,1681,Sin Análisis,Sin Análisis,Sin Análisis,Sin Análisis,Sin Análisis,Sin Análisis,Sin Análisis,47.66,48837,418
Marzo,1,48838,3B,183.3500061,2,14.15325879,60.7581129,8.071993455,10.85355877,6.163076084,41.6033077,8.071993455,39.48731933,92.97027543,0,0,146.3868,79.84,446.68665,14.4150527,138,36.12762356,16.79847231,11.9443683,2.506242906,59.23333454,43.30017422,47.81666946,5.34999895,6.06666613,102.7675095,0.317301,3834.43699,3.6,0,148,1086,149.915585,1663,Sin Análisis,Sin Análisis,Sin Análisis,Sin Análisis,Sin Análisis,Sin Análisis,Sin Análisis,6.44,48838,736
Marzo,1,48839,3B,173.3500061,Hibrida,13.84482261,64.63801558,7.383905394,12.34496683,1.788289588,28.9518502,7.383905394,44.3899625,93.12489184,0,18,212.6094,122.65,327.0839227,11.81424821,130,23.16123368,16.38303952,12.97952074,1.960449219,41.41666079,65.45095368,30.66666412,6.98333073,3.76666594,110.9347687,5.658855,5652.71806,3.5,72,146,594,211.5090843,1664,Sin Análisis,Sin Análisis,Sin Análisis,Sin Análisis,Sin Análisis,Sin Análisis,Sin Análisis,50.56,48839,596
Marzo,1,48840,1A,170.6300049,1,11.885366,62.41575338,6.182968997,6.739729239,12.77618238,36.38753109,6.182968997,36.21871887,93.65363652,0,40,95.2362,55.81,395.5927918,17.74599961,154,34.44880638,12.77618202,14.12412783,1.941215324,60.85000134,56.02777168,38.06666946,5.33333302,17.44999886,106.3922882,1.815947,4482.399099,3.5,74,146,875,143.9605556,1663,12.64,36.49,27.47,7.02,4.58,2.3681,3.46,14.6,48840,730
Marzo,1,48841,1A,165.9400024,1,13.37832952,63.8785103,7.677473786,4.338917681,10.72676871,35.42168927,7.677473786,38.44763167,93.53814632,0,28,156.7488,94.46,389.8999581,15.68639244,146,31.74038763,15.78883911,14.22200775,2.023434499,50.43332863,69.04151163,35.94999695,6.64999962,7.83333206,107.9833069,2.150258,4615.855814,4.8,93,147,849,174.8843521,1634,Sin Análisis,Sin Análisis,Sin Análisis,Sin Análisis,Sin Análisis,Sin Análisis,Sin Análisis,32.25,48841,635
Marzo,1,48842,1A,164.5200043,1,13.78555799,66.13177729,7.476294675,3.586190129,9.020179917,37.38610557,7.476294675,42.18332118,93.64855337,0,30,148.7104,90.39,407.2453091,17.06175497,157,36.07464044,12.39970792,14.28397726,2.114356965,55.74999285,82.02236988,37.61666107,5.68333292,12.44999886,106.8675308,1.411093,4373.59403,3.9,109,148,1087,159.2825316,1661,10.42,38.9,27.6,5.74,4.87,2.6013,3.58,34.63,48842,561
Marzo,1,48843,1A,150.1300049,1,14.65396656,65.01032439,7.693332445,3.863318457,8.77905815,37.92437731,7.693332445,38.89962033,93.52947446,0,30,148.7104,99.05,392.3266375,16.19263253,137,29.44115005,14.72057502,15.65310014,1.818181818,47.19999313,83.91963589,32.11666107,4.66666603,10.41666603,110.0363464,2.23576,4674.520946,2.9,131,148,989,188.1356206,1659,10.44,34.09,30.63,7.05,5.08,2.5251,3.39,55.36,48843,500
Marzo,1,48844,1A,154.4799957,1,13.78819265,66.85655101,8.117555671,3.560331434,7.677369239,40.24731003,8.117555671,38.64577939,93.44963749,0,25,152.7296,98.87,388.3998036,17.54272446,143,31.34386415,16.83065816,15.21232564,1.786715867,47.86666679,70.84969021,33.70000076,5.5,8.66666603,106.8249207,2.225322,4583.976031,3.7,102,148,1174,185.5153199,1666,Sin Análisis,Sin Análisis,Sin Análisis,Sin Análisis,Sin Análisis,Sin Análisis,Sin Análisis,25.63,48844,542
Marzo,1,48845,1A,153.6900024,1,14.50972737,60.0559568,7.573687293,9.369510053,8.491118485,45.07687015,7.573687293,35.59112499,93.2013794,0,25,152.7296,99.38,368.9244525,15.36209228,140,28.5704986,15.09532151,15.94118004,1.859805167,43.49999332,79.74216867,31.18332863,4.73333263,7.58333206,109.0967484,3.122995,4928.595156,2.9,106,149,863,205.5172729,1661,Sin Análisis,Sin Análisis,Sin Análisis,Sin Análisis,Sin Análisis,Sin Análisis,Sin Análisis,30.71,48845,622
Marzo,1,48846,1A,168.5700073,2,12.32722311,63.0005339,5.9915762,11.14670463,7.533962152,50.4558857,5.9915762,37.55116569,93.27424809,0,0,148.7104,88.22,329.8332893,12.80180285,140,26.570563,15.83911659,16.31369687,2.075532901,28.66666508,47.53822715,,8.28333187,20.38333321,110.4026337,4.82928,0,2.8,99,148,854,309.767459,1640,Sin Análisis,Sin Análisis,Sin Análisis,Sin Análisis,Sin Análisis,Sin Análisis,Sin Análisis,56.78,48846,644
Marzo,1,48847,1A,163.1600037,2,16.15592057,61.59597941,10.33341505,9.524393234,2.390291738,36.02959985,10.33341505,35.54792841,92.58384408,0,0,156.7488,96.07,352.4147996,14.65432671,140,31.6744293,16.42559414,16.85462085,2.161438729,15.6999979,53.96260054,,6.46666622,9.23333168,110.5178757,3.338188,0,3.2,97,147,800,561.7835146,1622,8.68,39.3,28.92,6.57,4.79,2.5458,3.31,33.33,48847,812
