Repository: DeaAnalytics/univ-workshop

File: data/Analisis_C7_temperatura.csv (part 8 of 28)
Mes,Turno,No_Colada,GPO_CH,TCM,No_Cargas,C_Arrabio,C_Primeras,C_Segundas,C_Triturado,C_Retornos,Cumpl_CM,Cons_Chorreadura,Cons_Ri,Rendimiento_Teo,Altura_Banda,Tiempo_Caida_Banda,TPQB,Rendimiento_Real,ENERGÍA,CONSUMO_C,O2_INSTANTANEO,O2_TCM,CONSUMO_CAL_SIDER,CONSUMO_CAL_DOLOM,BALANCE_02_C,VAC_TO_VAC,COBERTURA_DE_ARCO,POWER_ON,AUXILIARES,DEMORAS,POTENCIA,FACTOR_O2,VELOCIDAD_DE_FUSIÓN,TIEMPO_VACIADO,REMANENTE_HF,ACERO_VACIADO,O2_VACIADA,TON_Hr_ACERO LIQUIDO,TEMPERATURA_VACIADO,MgO_ESCORIA,FeO_ESCORIA,CaO,SiO2,Al2O3,IB3,IB4,RESULTADO,coladas ,TEMPERATURA
Marzo,1,48848,1A,170.3200073,Hibrida,12.44715829,66.46312823,7.973226867,6.282292156,6.834194457,45.32708137,7.973226867,36.81305777,93.28311414,0,25,156.7488,92.03,406.8811474,15.71747232,423,31.56998455,14.79567809,15.73508622,2.008591707,27.33332587,70.12494432,12.68332958,6.38333178,8.26666451,110.8307266,1.623974,13428.65107,2.9,75,148,804,324.8781375,1643,Sin Análisis,Sin Análisis,Sin Análisis,Sin Análisis,Sin Análisis,Sin Análisis,Sin Análisis,36.87,48848,691
Marzo,1,48849,1A,163.0200043,Hibrida,14.84480432,62.56900994,8.753527175,10.94957674,2.88308183,39.71988482,8.753527175,36.9279843,92.84817814,0,25,144.6912,88.76,369.2798333,11.94331953,146,29.01484404,15.33554125,16.43970022,2.429378531,45.11666299,68.22335484,32.36666489,6.44999886,6.29999924,111.5963059,3.06292,5036.663642,2.8,100,146,806,194.1632962,1662,10.53,32.88,29.32,9.43,3.76,2.2229,3.02,37.62,48849,678
Marzo,1,48850,1A,168.4900055,Hibrida,13.53196035,69.02486794,7.567214671,8.985696481,0.89026055,32.85496094,7.567214671,42.79185708,93.21360318,0,30,156.7488,93.03,337.7054908,12.55860841,151,27.37254347,14.83767534,15.90598797,2.179584121,41.69999791,69.76079235,30.46666718,6.28333187,4.94999886,112.0568848,4.400194,5530.306433,2.7,98,151,808,217.2661979,1620,Sin Análisis,Sin Análisis,Sin Análisis,Sin Análisis,Sin Análisis,Sin Análisis,Sin Análisis,59.47,48850,567
Marzo,2,48851,1A,166.7200012,Hibrida,12.14611324,65.37907869,8.1993762,11.87619962,2.399232246,40.37261422,8.1993762,39.82725528,92.93881958,0,27,123.6218,74.15,377.8790759,14.34141064,150,30.63819555,16.43474076,16.07485593,2.136344626,52.21666718,65.38716049,33.85000229,10.44999981,7.91666508,111.6691284,2.619962,4925.258196,2.8,104,149,656,171.2097015,1618,Sin Análisis,Sin Análisis,Sin Análisis,Sin Análisis,Sin Análisis,Sin Análisis,Sin Análisis,35.23,48851,601
Marzo,2,48852,1A,166.1399994,Hibrida,14.26507765,61.69495606,8.378475984,9.028530155,6.632960154,47.46819117,8.378475984,39.66534248,93.08161791,0,25,159.512,96.01,380.4020719,13.2478633,141,28.74684012,16.55230535,16.13097394,2.169922762,60.51666308,64.43895782,33.64999771,23.04999924,3.81666613,112.6894455,2.704573,4937.296009,4.7,107,148,761,146.7364449,1616,8.49,38.9,30.44,7.29,3.64,2.785,3.56,33.33,48852,635
Marzo,2,48853,1A,164.9900055,Hibrida,13.11594642,64.48875689,7.970180011,12.24316625,2.181950421,40.05064913,7.970180011,41.2752288,92.85932481,0,28,151.5364,91.85,406.6913011,15.27971341,141,30.98369495,18.36474877,15.03121351,2.027766759,48.74999666,65.54739884,36.04999924,8.09999847,4.59999895,111.6782303,1.660831,4576.699278,4.5,105,147,693,180.9230893,1622,Sin Análisis,Sin Análisis,Sin Análisis,Sin Análisis,Sin Análisis,Sin Análisis,Sin Análisis,34.12,48853,675
Marzo,2,48854,1A,154.9199982,Hibrida,13.36173509,72.15336948,8.739994836,5.744900594,0,26.47367667,8.739994836,47.76658921,93.21223857,0,30,143.5608,92.67,418.2804077,14.40098132,137,32.54583049,19.17118535,17.94474589,2.259973106,153.8666668,58.33291714,36.76667023,8.18333244,108.9166641,105.7479477,1.225029,4213.598817,5,139,148,713,57.71230498,1606,Sin Análisis,Sin Análisis,Sin Análisis,Sin Análisis,Sin Análisis,Sin Análisis,Sin Análisis,7.62,48854,657
Marzo,2,48855,1A,156.2700043,Hibrida,7.487041659,64.77250912,9.118832789,14.52614065,4.095475779,47.37505766,9.118832789,47.01478211,92.69162347,0,31,151.5364,96.97,393.5496149,12.47840242,134,29.4554289,16.6378699,17.14980436,2.360512821,82.04999446,54.19768856,34.31666183,15.88333225,31.85000038,107.527916,2.193157,4553.764729,4.7,118,146,728,106.7641754,1628,Sin Análisis,Sin Análisis,Sin Análisis,Sin Análisis,Sin Análisis,Sin Análisis,Sin Análisis,25.63,48855,438
Marzo,2,48856,1A,161.5899963,1,14.48109413,60.83297234,8.800049508,9.975864843,5.910019184,46.53775708,8.800049508,43.44328238,93.0313757,0,31,163.4998,101.18,360.1708108,14.67912652,157,32.57627402,18.25608062,13.92412928,2.219224283,46.8166604,68.565,33.31666183,8.51666641,4.98333216,104.8123932,3.007685,4850.125657,5,107,145,683,185.8312815,1655,Sin Análisis,Sin Análisis,Sin Análisis,Sin Análisis,Sin Análisis,Sin Análisis,Sin Análisis,8.34,48856,690
Marzo,2,48857,1A,160.25,Hibrida,13.72854914,66.98283931,8.648985959,10.63962559,0,32.15714596,8.648985959,48.17472699,92.94127925,0,31,155.5242,97.05,419.3447738,16.8049922,144,33.68486739,23.33853354,15.47581903,2.004455997,49.43333506,74.03892617,37.26667023,8.53333282,3.63333201,108.1931915,1.152007,4300.089034,5,124,147,680,178.4221111,1646,Sin Análisis,Sin Análisis,Sin Análisis,Sin Análisis,Sin Análisis,Sin Análisis,Sin Análisis,7.62,48857,503
Marzo,2,48858,1A,155.9400024,Hibrida,14.04386302,63.06271643,8.772604848,7.31050404,6.810311658,45.86685518,8.772604848,45.59445941,93.2058484,0,27,139.573,89.5,372.5791913,14.1849427,142,29.19712664,24.75310978,15.9035524,2.058318264,51.61666536,67.79068241,31.86666679,12.43333244,7.31666613,109.3932877,2.930795,4893.514702,5,105,146,858,169.7126294,1680,Sin Análisis,Sin Análisis,Sin Análisis,Sin Análisis,Sin Análisis,Sin Análisis,Sin Análisis,25.63,48858,582
Marzo,2,48859,1A,154.3200073,Hibrida,13.99688958,62.79160187,9.149818559,6.350440643,7.711249352,43.12396025,9.149818559,39.85225505,93.10627268,0,32,159.512,103.36,377.1383958,15.3641776,156,32.40668587,16.52410497,18.01451444,2.109236609,49.96666718,68.83695937,31.93333626,8.60000038,9.43333054,109.3528214,2.499842,4832.567636,5,112,145,731,174.1160756,1638,Sin Análisis,Sin Análisis,Sin Análisis,Sin Análisis,Sin Análisis,Sin Análisis,Sin Análisis,8.34,48859,704
Marzo,2,48860,1A,159.8399963,Hibrida,15.32782783,64.52702703,8.946446446,7.726476476,3.472222222,37.29441467,8.946446446,44.10660661,93.11442693,0,29,147.5486,92.31,327.2022097,11.98073101,155,27.41491554,15.51551587,17.39239279,2.288250653,42.74999715,67.17280832,28.13333321,7.91666508,6.69999886,111.5402985,4.776516,5681.516482,4.5,95,146,633,204.9122944,1637,Sin Análisis,Sin Análisis,Sin Análisis,Sin Análisis,Sin Análisis,Sin Análisis,Sin Análisis,57.14,48860,671
Marzo,2,48861,1A,169.3999939,Hibrida,13.2231405,65.34828808,8.559622196,4.781582054,8.087367178,40.68565081,8.559622196,41.02715466,93.32585596,0,29,147.5486,87.1,403.7780547,16.82408561,159,35.73199656,20.12987085,14.63990608,2.123859649,80.41666842,65.73421342,37.93333817,37.16666412,5.31666613,108.1898117,1.521659,4465.72862,4.4,116,146,717,108.9326401,1641,8.69,33.68,34.09,6.71,3.87,3.2221,4.04,11.06,48861,752
Marzo,2,48862,1A,164.75,Hibrida,13.29286798,62.81031866,8.740515933,9.966616085,5.189681335,44.96703043,8.740515933,44.18816388,92.99107739,0,29,151.5364,91.98,368.4370258,12.27314112,142,28.77086495,18.51289833,15.05311077,2.34421365,45.16666174,65.92742138,33.19999695,8.03333187,3.93333292,109.6987915,3.118188,4962.349853,4.6,117,146,663,193.9483606,1648,Sin Análisis,Sin Análisis,Sin Análisis,Sin Análisis,Sin Análisis,Sin Análisis,Sin Análisis,27.17,48862,645
Marzo,1,48863,1A,160.1499939,Hibrida,14.79862629,68.06119263,8.629409928,8.510771152,0,29.38892618,8.629409928,43.58413987,93.03359351,0,30,146.8892,91.72,353.4186835,13.14392807,148,28.68560834,16.10989759,16.73431222,2.182422803,53.84999657,68.84614344,30.83333206,16.76666451,6.25,110.1405487,3.651005,5194.054071,0.7,117,145,866,161.5598989,1645,Sin Análisis,Sin Análisis,Sin Análisis,Sin Análisis,Sin Análisis,Sin Análisis,Sin Análisis,52.49,48863,589
Marzo,1,48864,1A,162.3800049,Hibrida,10.34610174,61.0912674,8.966621505,9.915014164,9.680995196,44.09177275,8.966621505,35.84185244,92.9800468,0,23,153.86,94.75,391.6738397,12.36605456,140,29.43712191,15.21123245,16.44291119,2.380478088,46.33332968,69.18545232,34.08333206,9.98333168,2.26666594,111.9608917,2.258242,4764.2057,4.3,116,146,713,189.0647631,1623,8.03,33.28,35.82,5.99,3.9,3.6218,4.43,57.32,48864,751
Marzo,1,48865,1A,164.1300049,Hibrida,14.65301895,61.95698532,7.098032048,8.70651313,7.585450557,46.57957418,7.098032048,41.60726254,93.32577835,0,31,150.7828,91.87,355.8155015,13.91579804,160,31.57862576,14.8662641,16.32851959,2.269264448,48.8999958,65.55496774,32.33333206,7.58333206,8.98333168,108.3711472,3.240625,5076.185918,4.1,113,147,801,180.3681137,1634,Sin Análisis,Sin Análisis,Sin Análisis,Sin Análisis,Sin Análisis,Sin Análisis,Sin Análisis,34.15,48865,675
Marzo,1,48866,1A,160.8300018,Hibrida,14.6117018,56.75558043,8.487222533,11.85102282,8.294472424,48.17724462,8.487222533,28.91251632,92.79363303,0,28,147.7056,91.84,375.5518206,14.46247574,133,27.40782161,15.17129871,16.6635576,1.895098882,46.18333054,63.8614899,33.11666489,7.61666584,5.44999981,109.4313202,3.013671,4856.467352,3.8,114,146,853,189.6788278,1627,7.55,37.29,30.74,7.26,3.45,2.8702,3.58,11.91,48866,702
Marzo,1,48867,1A,160.0299988,Hibrida,13.93488721,61.98837718,8.829594451,7.204899081,8.04224208,43.39405383,8.829594451,31.11916516,92.9877523,0,25,153.86,96.14,328.0634906,11.9727552,170,30.16934348,15.24714128,16.74686009,2.519832985,52.49999428,62.93751846,28.28332901,8.46666622,15.74999905,111.3730164,4.311877,5658.103356,5,98,147,1094,168.0000183,1653,7.9,33.68,36.69,6.52,3.58,3.6327,4.41,73.25,48867,760
Marzo,1,48868,1A,159.449997,Hibrida,14.36186892,61.64941988,7.877077454,5.581687049,10.52994669,36.87670065,7.877077454,36.62590154,93.40370022,0,25,153.86,96.49,356.8516845,12.34869889,154,29.6331144,15.36531858,16.80777705,2.399695277,48.68333388,66.9246594,30.66666985,7.76666498,10.24999905,111.3260727,3.418416,5199.455883,4.2,89,146,950,179.9383752,1658,7.59,38.1,36.09,6.12,3.93,3.591,4.35,38.77,48868,737
Marzo,1,48869,1A,166.6399994,Hibrida,15.67450792,62.56601056,8.377340374,4.740758521,8.641382621,38.81311963,8.377340374,39.34229477,93.33485358,0,22.5,150.7828,90.48,343.254922,13.10609702,150,27.9524725,14.64234283,16.08257327,2.132783883,53.66666078,70.18094595,30.88332939,7.71666574,15.06666565,111.1279144,4.110372,5395.791279,4.3,84,147,846,164.3478441,1640,Sin Análisis,Sin Análisis,Sin Análisis,Sin Análisis,Sin Análisis,Sin Análisis,Sin Análisis,61.91,48869,500
Marzo,1,48870,1A,167.3899994,Hibrida,13.68062608,61.65242846,7.604994325,6.995638927,10.06631221,39.50975411,7.604994325,43.19254436,93.49859609,0,27,144.6284,86.4,359.6391673,14.15855194,148,28.91451113,15.05466282,16.01051443,2.042194093,47.34999896,68.18435897,32.5,7.58333302,7.26666594,111.1384583,3.406968,5150.46152,4.1,85,144,709,182.4709649,1619,Sin Análisis,Sin Análisis,Sin Análisis,Sin Análisis,Sin Análisis,Sin Análisis,Sin Análisis,38.41,48870,521
Marzo,1,48871,1A,165.8399963,Hibrida,12.90400386,62.65074771,7.597684515,8.803666184,8.043897733,45.84211252,7.597684515,41.907863,93.3353835,0,27,153.86,92.78,376.2662891,13.63965298,150,30.41485837,14.6526776,16.16015472,2.229885057,47.4000001,73.33636364,33.58333588,7.54999781,6.26666641,111.4838867,2.692227,4938.163288,4,85,147,799,186.075949,1624,Sin Análisis,Sin Análisis,Sin Análisis,Sin Análisis,Sin Análisis,Sin Análisis,Sin Análisis,40.31,48871,601
Marzo,1,48872,1A,166.949997,Hibrida,14.31566337,56.1245882,9.493860437,11.7999401,8.265947889,48.00277032,9.493860437,37.1967655,92.80023959,0,27,153.86,92.16,350.4043191,12.15333955,138,25.81611308,14.79484903,16.05271069,2.124199113,43.1666615,70.66456376,31.16666412,8.51666546,3.48333192,112.6203079,4.173582,5356.684832,4.3,84,147,813,204.3243488,1647,Sin Análisis,Sin Análisis,Sin Análisis,Sin Análisis,Sin Análisis,Sin Análisis,Sin Análisis,40.31,48872,755
Marzo,1,48873,1A,172.3399963,Hibrida,12.88151329,65.97423697,8.320761286,5.51235929,7.311129163,43.72602635,8.320761286,42.59022862,93.39108739,0,27,147.7056,85.71,366.7169626,14.30892452,139,27.50957468,22.22351213,14.39015929,1.922546634,44.76666451,71.71776961,34.04999924,7.31666613,3.39999914,111.3656387,3.32368,5061.380329,3.9,69,146,1057,195.6813199,1645,7.17,39.3,32.28,6.38,3.17,3.3801,4.13,13.78,48873,683
Marzo,1,48874,1A,171.8000031,Hibrida,11.29220023,66.7636787,6.344586729,8.789289872,6.81024447,48.91616687,6.344586729,43.71362049,93.55587893,0,30,135.3968,78.81,420.8381765,18.39348047,136,31.31548256,22.23515676,14.43538973,1.702531646,52.98333073,70.07183544,39.5,7.78333187,5.69999886,109.8227844,1.191481,4349.367166,4.2,67,146,989,165.3350191,1625,Sin Análisis,Sin Análisis,Sin Análisis,Sin Análisis,Sin Análisis,Sin Análisis,Sin Análisis,19.98,48874,757
Marzo,1,48875,1A,170.199997,Hibrida,14.04230317,68.62514689,6.87426557,4.524089307,5.934195065,40.79128267,6.87426557,44.88836663,93.69036428,0,32,143.5608,84.35,438.3078809,22.51468901,127,30.91069386,14.10105783,15.74618125,1.372912317,60.71665764,63.21641337,41.33332825,8.64999962,10.73332977,108.2903366,0.641917,4117.742368,5,69,147,985,145.2649132,1636,Sin Análisis,Sin Análisis,Sin Análisis,Sin Análisis,Sin Análisis,Sin Análisis,Sin Análisis,28.32,48875,813
Marzo,2,48876,1A,167.3000031,Hibrida,11.59593545,69.57561267,6.575014943,10.57979677,1.673640167,37.5099036,6.575014943,40.34668261,93.22893007,0,32,153.86,91.97,392.7077035,17.89599489,136,29.46802098,17.69276716,13.44889396,1.646626587,132.4999976,63.55573581,36.03332901,6.5999999,89.8666687,109.3987198,2.22079,4642.923861,3.5,91,144,1075,65.20754835,1619,Sin Análisis,Sin Análisis,Sin Análisis,Sin Análisis,Sin Análisis,Sin Análisis,Sin Análisis,26.78,48876,725
Marzo,2,48877,1A,155.8899994,Hibrida,13.98421964,60.01026365,8.685611649,15.52376676,1.796138303,38.36115504,8.685611649,43.04317147,92.66482776,0,32,152.7924,98.01,461.2226588,17.90365008,135,34.48585555,19.43678242,17.25575733,1.926191329,50.54999256,53.23846154,39.58332825,6.81666565,4.14999866,108.9852753,-0.089099,3938.274175,3.7,93,147,957,174.4807378,1647,Sin Análisis,Sin Análisis,Sin Análisis,Sin Análisis,Sin Análisis,Sin Análisis,Sin Análisis,7.62,48877,790
Marzo,2,48878,1A,157.8300018,Hibrida,13.95805614,71.4059431,8.997022112,5.638978648,0,26.13313773,8.997022112,48.21643541,93.18646645,0,30,143.8434,91.14,399.1636525,15.71310886,144,31.87606882,19.32458952,14.25584473,2.028629032,46.06666089,65.632494,34.78332901,7.69999886,3.58333302,108.6727524,1.85049,4537.518585,3.5,93,148,770,192.7641342,1613,6.89,33.37,30.53,7.56,5.11,2.4096,2.95,25.63,48878,715
Marzo,2,48879,1A,154.7599945,Hibrida,13.69863014,64.87464461,8.077022486,13.34970277,0,35.49496461,8.077022486,46.32980098,92.83329026,0,33,161.1134,104.11,404.4973005,13.46601237,137,30.40191372,20.03101648,14.53864099,2.257677543,45.13333297,66.04670732,34.20000076,8.88333321,2.049999,109.8245544,1.76478,4525.145938,4.7,99,148,820,196.7503709,1647,Sin Análisis,Sin Análisis,Sin Análisis,Sin Análisis,Sin Análisis,Sin Análisis,Sin Análisis,25.63,48879,830
Marzo,2,48880,1A,156.25,Hibrida,13.92,68.672,9.28,8.128,0,28.99674503,9.28,45.248,92.93248,0,27,143.9376,92.12,363.52,11.584,138,27.328,13.312,13.824,2.359116022,41.19999766,64.93711201,30.91666603,6.64999866,3.63333297,110.2317886,3.462748,5053.90846,3.5,87,146,809,212.6213713,1681,8.67,33.37,34.51,7.36,4,3.0379,3.8,16.89,48880,684
Marzo,2,48881,1A,154.1300049,Hibrida,14.20878479,63.90709142,8.583663142,11.41893207,1.88152858,37.86756653,8.583663142,41.78291053,92.81476676,0,22,153.6402,99.68,368.5200688,14.04009558,146,29.66975835,13.17069964,14.33854493,2.113216266,42.3666606,68.60881175,31.2666626,7.69999886,3.39999914,108.9978561,3.020918,4929.531714,3.5,78,146,862,206.7663553,1676,Sin Análisis,Sin Análisis,Sin Análisis,Sin Análisis,Sin Análisis,Sin Análisis,Sin Análisis,49.62,48881,620
Marzo,2,48882,1A,165.5599976,Hibrida,13.54191834,68.27736168,9.815172747,0,8.365547234,34.02071488,9.815172747,44.03237497,93.4775308,0,28,153.9228,92.97,332.8098624,11.64532513,144,25.85165537,11.71780641,12.50302024,2.219917012,44.63332797,63.43244006,29.59999657,6.38333178,8.64999962,111.6891861,4.848437,5593.243809,3.2,64,148,820,198.9544675,1668,Sin Análisis,Sin Análisis,Sin Análisis,Sin Análisis,Sin Análisis,Sin Análisis,Sin Análisis,52.31,48882,691
Marzo,2,48883,1A,166.2299957,Hibrida,12.93388678,62.68423269,8.145340793,11.03290621,5.20363352,46.49824493,8.145340793,43.91505745,93.01714492,0,32,153.9228,92.6,384.4071566,14.97924601,142,29.80208222,12.4526262,12.4526262,1.989558233,48.74999714,65.0857485,34.83333206,6.26666594,7.64999914,110.0670013,2.474419,4772.153162,3.1,75,147,900,180.9230875,1666,Sin Análisis,Sin Análisis,Sin Análisis,Sin Análisis,Sin Análisis,Sin Análisis,Sin Análisis,36.44,48883,687
Marzo,2,48884,1A,166.2400055,Hibrida,13.59480269,60.26227141,8.096727623,11.75409047,6.292107796,50.02527991,8.096727623,38.97978826,92.90471607,0,32,150.3432,90.44,365.7362728,13.9617416,135,26.99711172,12.15110643,12.45187639,1.933649289,51.73332929,57.96443884,33.14999771,11.18333244,7.39999914,110.0452423,3.423096,5014.781809,2.6,74,149,949,172.8092919,1614,Sin Análisis,Sin Análisis,Sin Análisis,Sin Análisis,Sin Análisis,Sin Análisis,Sin Análisis,18.43,48884,706
Marzo,2,48885,1A,169.2200012,Hibrida,13.47358468,64.35409526,9.384233542,5.814915495,6.97317102,44.52254392,9.384233542,41.89812079,93.12705354,0,28,143.6236,84.87,368.1597893,13.98770821,134,26.8348893,12.11440719,12.23259653,1.918462188,57.79999972,50.88397041,33.8666687,21.11666489,2.81666613,110.3740311,3.353477,4996.653279,4.8,80,148,866,153.6332187,1640,Sin Análisis,Sin Análisis,Sin Análisis,Sin Análisis,Sin Análisis,Sin Análisis,Sin Análisis,18.43,48885,690
Marzo,2,48886,1A,171.9199982,Hibrida,13.55281526,63.06421591,8.050255933,9.585853886,5.746859004,46.07929842,8.050255933,39.72778036,93.0463006,0,28,210.7882,122.61,355.9795291,13.04676608,131,25.0232669,11.92415089,12.04048407,1.917967008,44.88333082,66.02515964,32.59999847,8.1833334,4.09999895,112.6380386,4.083019,5273.619823,5,70,148,923,197.8462792,1652,Sin Análisis,Sin Análisis,Sin Análisis,Sin Análisis,Sin Análisis,Sin Análisis,Sin Análisis,33.3,48886,656
Marzo,2,48887,3A,164.6300049,Hibrida,0,31.89576626,29.46000121,33.48113952,5.163092996,77.51476017,3.644536233,6.16534046,89.99769179,0,29,98.4704,59.81,382.0688704,16.32752184,155,31.77428078,14.94259811,15.73224761,1.946056548,44.81666756,64.00373134,33.58333588,7.46666574,3.76666594,112.377182,2.394424,4902.133769,4.3,84,149,932,199.4793564,1649,Sin Análisis,Sin Análisis,Sin Análisis,Sin Análisis,Sin Análisis,Sin Análisis,Sin Análisis,39.52,48887,661
Marzo,2,48888,3A,160.9100037,Hibrida,0,41.30880616,37.66080418,14.72873035,6.301659313,78.51811878,9.446274315,13.47337021,90.33360264,0,25,116.9336,72.67,334.9698513,13.5541604,152,27.94108444,15.41234195,16.09595389,2.061439707,55.03333283,60.2180791,29.56666756,9.29999924,16.16666603,109.3799133,4.408566,5442.277299,4.7,79,146,750,159.1762583,1613,Sin Análisis,Sin Análisis,Sin Análisis,Sin Análisis,Sin Análisis,Sin Análisis,Sin Análisis,50.98,48888,593
Marzo,2,48889,3B,152.6000061,Hibrida,0,46.26474443,32.11009174,18.47968545,3.145478375,74.06774551,5.799475754,16.84141547,90.78440367,0,16,167.2992,109.63,277.8505787,11.88728655,132,20.93053652,16.18610682,16.97247639,1.760749724,44.11666202,47.16923077,24.03333092,15.18333244,4.89999866,105.8529892,8.614179,6349.515455,4.3,0,147,937,199.9244638,1615,Sin Análisis,Sin Análisis,Sin Análisis,Sin Análisis,Sin Análisis,Sin Análisis,Sin Análisis,28.32,48889,434
Marzo,1,48890,1A,185.5200043,2,12.23587753,70.18111255,1.309831824,8.177015955,8.096162139,46.74096544,1.309831824,34.49762829,94.15168176,0,0,141.07392,76.04,357.3738598,12.69404887,131,26.88658843,14.60758914,14.82319931,2.118046709,50.13333845,24.41626374,38.03334045,6.66666603,5.43333197,104.5924683,3.748193,4877.825668,0.3,0,144,821,172.3404079,1671,Sin Análisis,Sin Análisis,Sin Análisis,Sin Análisis,Sin Análisis,Sin Análisis,Sin Análisis,32.61,,
Marzo,1,48891,1A,185,2,5.135135135,68.54594595,6.72972973,9.156756757,10.43243243,43.85417424,6.72972973,42.78378378,93.50140541,0,0,151.52384,81.9,369.1891892,15.82702703,151,30.51891892,14.27027027,14.86486486,1.928278689,61.41666603,46.31077441,37.31666946,10.39999771,13.69999886,109.8168716,2.914939,4957.569973,4.6,18,147,1066,143.6092281,1687,Sin Análisis,Sin Análisis,Sin Análisis,Sin Análisis,Sin Análisis,Sin Análisis,Sin Análisis,32.61,,
Marzo,1,48892,1A,177.9299927,Hibrida,5.620187714,66.8802338,7.379306469,9.891530377,10.22874164,44.74938552,7.379306469,42.0390041,93.37008936,0,27,151.52384,85.16,363.0641413,13.2861243,134,25.11661993,11.74619281,12.81402852,1.890439932,44.93333245,74.50100503,33.18333435,7.74999905,3.99999905,116.8056335,3.785774,5362.028746,4.6,49,147,870,196.290805,1650,Sin Análisis,Sin Análisis,Sin Análisis,Sin Análisis,Sin Análisis,Sin Análisis,Sin Análisis,34.09,,
Marzo,1,48893,1A,148.5,Hibrida,6.936026936,65.18518519,7.676767677,9.696969697,10.50505051,43.68231546,7.676767677,51.91919192,93.53535354,0,29,151.52384,102.04,387.8787879,16.73400673,129,26.78787879,12.92929293,15.35353535,1.600804829,57.89999867,63.79321574,30.79999924,7.58333302,19.51666641,112.2077942,2.623246,4821.42869,4.2,44,145,911,150.2590708,1662,8.38,40.5,28.92,6.84,4.16,2.6291,3.39,18.86,,
Marzo,1,48894,1A,182.9799957,2,11.85921959,71.02415565,5.667286042,9.673188327,1.776150399,36.87435479,5.667286042,41.86249863,93.4823478,0,0,151.52384,82.81,341.0208846,14.42780665,150,27.4729485,14.53710822,15.02896526,1.904166667,45.19999886,59.39651308,33.46666718,8.44999886,3.28333282,111.8724976,4.263434,5467.529669,4.3,38,147,1023,195.1327483,1628,Sin Análisis,Sin Análisis,Sin Análisis,Sin Análisis,Sin Análisis,Sin Análisis,Sin Análisis,40.67,,
Marzo,1,48895,1A,177.449997,Hibrida,6.311637081,84.24908425,1.690617075,6.396167935,1.35249366,31.75556341,1.690617075,41.98365737,94.21245421,0,29,151.52384,85.39,377.0076143,15.2944494,137,27.65286044,10.70724166,12.84868999,1.808032424,51.36667061,65.48109685,35.68333817,6.46666622,9.21666622,112.4894943,2.934321,4972.909096,4.1,36,147,842,171.7066708,1640,8.38,36.09,29.16,7.65,4.91,2.3217,2.99,12.6,,
Marzo,1,48896,1A,176.3999939,Hibrida,0,77.43764172,1.133786848,7.823129252,13.60544218,61.07036519,1.133786848,47.90249433,94.57936508,0,28,143.6864,81.45,349.2063613,14.08163314,137,25.47052242,10.82766477,12.92517051,1.808776167,44.08332872,61.20421456,32.66666412,6.43333292,4.98333168,113.1428375,4.277243,5400.000234,3.8,52,145,811,197.3535178,1627,Sin Análisis,Sin Análisis,Sin Análisis,Sin Análisis,Sin Análisis,Sin Análisis,Sin Análisis,33.3,,
Marzo,1,48897,1A,170.6000061,Hibrida,6.33059789,81.00820633,0,5.744431419,6.916764361,67.4727113,0,43.72801876,94.72567409,0,28,154.13632,90.35,402.1101849,17.09847536,132,28.24149958,12.13364552,13.30597842,1.651696949,50.59999466,70.50865052,36.23332977,6.61666584,7.74999905,113.5970612,1.984307,4708.372297,4,68,146,938,173.1225479,1627,Sin Análisis,Sin Análisis,Sin Análisis,Sin Análisis,Sin Análisis,Sin Análisis,Sin Análisis,34.9,,
Marzo,1,48898,1A,169.5,Hibrida,5.663716814,79.6460177,0,6.548672566,8.14159292,66.38867648,0,52.80235988,94.89144543,0,29,156.7488,92.48,433.0383481,18.21238938,120,28.24778761,12.21238938,13.39233038,1.551020408,53.70000315,64.33568421,39.63333893,7.23333216,6.83333206,111.1185684,0.888977,4276.702508,3.6,80,147,924,164.2458004,1632,Sin Análisis,Sin Análisis,Sin Análisis,Sin Análisis,Sin Análisis,Sin Análisis,Sin Análisis,34.05,,
Marzo,1,48899,1A,168.8999939,Hibrida,5.565423327,76.13972765,2.013025459,8.703374778,7.578448786,50.18271046,2.013025459,53.28596803,94.46003552,0,29,141.07392,83.53,383.0669173,18.91651933,120,25.66015486,12.31497972,13.43990575,1.356494523,56.6666627,62.41881533,36.04999924,13.01666546,7.599998,107.6837769,2.926057,4685.15943,3.1,81,145,1026,153.5294225,1638,Sin Análisis,Sin Análisis,Sin Análisis,Sin Análisis,Sin Análisis,Sin Análisis,Sin Análisis,9.88,,
Marzo,1,48900,1A,164.8200073,Hibrida,5.824535857,75.59762165,2.499696639,6.916636331,9.161509526,44.30087194,2.499696639,47.20300934,94.3815071,0,25,159.36128,96.69,353.7191931,14.05169213,130,24.7057385,12.61982713,13.83327205,1.7582038,43.18333292,66.43978638,31.28333473,6.49999905,5.39999914,111.8167343,4.226985,5268.620137,3.3,83,148,900,205.634892,1609,Sin Análisis,Sin Análisis,Sin Análisis,Sin Análisis,Sin Análisis,Sin Análisis,Sin Análisis,39.13,,
Marzo,2,48901,1A,158.0299988,Hibrida,6.644308043,75.4476998,0,13.47845346,4.429538695,71.01144185,0,47.26950579,94.2891856,0,28,148.91136,94.23,341.7072734,16.04125811,143,26.54559281,24.10934651,14.04796568,1.654832347,41.68333244,65.02457143,29.20000076,5.96666527,6.51666641,110.9589005,4.386518,5411.986119,3.2,67,148,1081,213.0347907,1648,6.89,42.12,27.82,7.87,3.83,2.3778,2.97,34.48,,
Marzo,2,48902,1A,167.3000031,Hibrida,6.873879259,73.46084877,3.705917513,15.95935445,0,36.14225252,3.705917513,44.59055589,93.34130305,0,31,156.7488,93.69,343.6939567,13.21577979,140,28.08129058,11.6557081,12.37298244,2.124830393,45.64999628,65.92577833,33.41666412,6.23333311,5.99999905,103.2418747,4.075882,5006.484263,3,52,147,1076,193.2092162,1661,Sin Análisis,Sin Análisis,Sin Análisis,Sin Análisis,Sin Análisis,Sin Análisis,Sin Análisis,46.69,,
Marzo,2,48903,1A,161.2299957,Hibrida,7.070644421,73.00130249,2.828257768,9.117409911,7.982385412,49.04483064,2.828257768,46.33132792,94.08670843,0,30,135.84896,84.26,381.4426697,13.96762426,135,28.23295987,12.77677885,12.83880205,2.021314387,42.43333054,61.12193309,33.61666489,4.48333263,4.33333302,109.7669983,2.716942,4796.132997,2.7,68,147,1026,207.8554732,1609,Sin Análisis,Sin Análisis,Sin Análisis,Sin Análisis,Sin Análisis,Sin Análisis,Sin Análisis,28.74,,
Marzo,2,48904,3A,156.6100006,Hibrida,3.384202797,63.80180065,18.40878616,7.470787306,6.934423089,58.05457104,3.077708959,34.54440968,92.96903135,0,25,237.73568,151.8,385.0328827,14.83940994,136,28.62524732,12.77057654,13.21754672,1.929001721,55.18333102,61.27849873,32.79999924,19.81666565,2.56666613,110.3048782,2.554287,4774.695251,5,82,148,901,160.9181584,1615,Sin Análisis,Sin Análisis,Sin Análisis,Sin Análisis,Sin Análisis,Sin Análisis,Sin Análisis,34.9,,
Marzo,2,48905,2,158.9100037,Hibrida,3.5240073,61.54427034,20.70983576,6.229941476,7.991945126,61.22054411,4.6000881,31.40142219,92.7114719,0,31,84.4032,53.11,431.6908843,19.55194719,140,33.30816109,12.20816786,13.02624097,1.703572578,57.31667185,58.44393771,37.63333893,7.43333292,12.25,109.371109,0.794373,4222.585829,4.2,95,147,1055,153.8819285,1627,6.56,33.68,32.28,7.65,6.44,2.291,2.76,4.29,,
Marzo,2,48906,2,160.3399963,Hibrida,3.679680679,60.68354746,15.11163777,15.25508295,5.270051141,71.67925741,5.164026444,30.06112012,92.36821754,0,29,149.51424,93.25,361.7313292,15.21766281,153,30.13596177,13.40900617,14.78109052,1.980327869,56.76666736,49.02589641,31.53333664,14.83333206,10.39999866,110.3594132,3.199455,5084.777363,4.4,96,146,1284,154.3159112,1649,Sin Análisis,Sin Análisis,Sin Análisis,Sin Análisis,Sin Análisis,Sin Análisis,Sin Análisis,37.98,,
Marzo,2,48907,2,157.4100037,Hibrida,5.336382695,61.02534782,14.30023505,19.33803443,0,53.03546637,4.986976685,38.11701925,92.43872689,0,24,151.92576,96.52,383.7113182,15.20233749,152,32.03735393,13.78565497,15.5009208,2.107396573,51.1666646,55.96273764,32.96666718,7.46666574,10.73333168,109.9292069,2.323496,4774.82309,4.4,107,138,1108,161.8241108,1634,Sin Análisis,Sin Análisis,Sin Análisis,Sin Análisis,Sin Análisis,Sin Análisis,Sin Análisis,13.81,,
Marzo,2,48908,2,156.3899994,Hibrida,4.603874928,53.29624656,22.40552465,10.35871859,9.335635271,60.88494389,4.603874928,27.59127821,92.31229618,0,21,149.51424,95.6,303.727861,11.62478424,134,21.93874297,14.3231665,15.47413524,1.887238724,51.28333044,56.57241379,25.43333244,23.08333206,2.76666594,112.0576706,7.038787,6149.01723,5,95,148,1045,173.1556809,1622,Sin Análisis,Sin Análisis,Sin Análisis,Sin Análisis,Sin Análisis,Sin Análisis,Sin Análisis,74.94,,
Marzo,2,48909,2,160.9600067,Hibrida,3.665506958,53.4915507,24.26068588,9.399850895,9.182405567,58.84132293,4.087972167,32.74105368,92.41003976,0,29,147.10272,91.39,363.4443188,14.12773301,156,30.32430291,15.09691786,16.71222594,2.146437995,50.03333139,53.43687752,31.11666679,12.56666565,6.34999895,112.8012695,3.123094,5172.790768,4.7,67,146,979,175.0832846,1637,7.22,36.89,30.56,7.87,5.36,2.3099,2.86,37.98,,
Marzo,2,48910,2,167.2200012,Hibrida,5.023322569,62.80349241,16.13443368,9.867240761,6.171510585,68.05584269,8.689152015,34.57720368,92.29745246,0,27,144.6912,86.53,355.2206648,11.94235131,133,24.87740683,12.13969612,12.37890195,2.083124687,41.66666436,58.75889488,31.06666565,6.73333263,3.86666608,114.7210159,4.137462,5382.618241,4.3,71,148,1034,213.1200118,1654,Sin Análisis,Sin Análisis,Sin Análisis,Sin Análisis,Sin Análisis,Sin Análisis,Sin Análisis,39.13,,
Marzo,2,48911,2,164.1100006,Hibrida,3.497654013,66.78447383,15.41648894,9.24379989,5.057583328,62.11028193,7.677777101,33.27036744,92.4579855,0,27,135.04512,82.29,397.9038435,14.73401981,140,29.54725478,12.6134909,12.6134909,2.005376344,43.01666355,49.37934783,34.61666489,8.39999866,0,113.1824875,2.038976,4740.780232,3.8,89,144,938,200.8523973,1631,Sin Análisis,Sin Análisis,Sin Análisis,Sin Análisis,Sin Análisis,Sin Análisis,Sin Análisis,37.23,,
Marzo,2,48912,3A,155.8999939,Hibrida,0,46.31815266,28.7491982,24.93264913,0,74.26507458,9.429121232,22.34124439,90.18550353,0,22,148.91136,95.52,341.2444008,13.93200824,140,25.42014211,15.84349004,16.61321425,1.824585635,40.23332691,53.15578635,28.23332977,6.66666508,5.33333206,113.0578613,4.598936,5521.842275,4.1,75,149,783,222.2038466,1625,Sin Análisis,Sin Análisis,Sin Análisis,Sin Análisis,Sin Análisis,Sin Análisis,Sin Análisis,58.47,,
Marzo,2,48913,3A,144.2599945,Hibrida,0,40.41314294,26.70872037,24.00526827,8.872868432,87.90493536,5.684181339,26.06405102,91.08748094,0,22,151.52384,105.04,357.6875223,12.83100007,148,28.53875057,17.12186395,17.9536954,2.224203133,77.68332768,57.96126126,27.74999619,9.16666508,40.76666641,111.5675659,3.520213,5198.559074,3.8,68,145,896,111.9931427,1645,Sin Análisis,Sin Análisis,Sin Análisis,Sin Análisis,Sin Análisis,Sin Análisis,Sin Análisis,72.19,,
Marzo,2,48914,3A,144.4700012,Hibrida,0,46.68789368,31.30061604,12.59777116,9.413719111,78.23558375,9.372187998,25.33397937,91.03730878,0,21,117.5616,81.37,344.0160558,13.17228479,147,26.16460143,17.23541205,17.92759727,1.986337362,54.6333294,63.16536585,25.69999886,7.16666603,21.76666451,116.0311203,4.36215,5621.401075,4,,145,924,159.2434526,1628,Sin Análisis,Sin Análisis,Sin Análisis,Sin Análisis,Sin Análisis,Sin Análisis,Sin Análisis,54.18,,
Abril,1,48915,5,182.0200043,Hibrida,0,0,61.26799253,31.64487419,7.087133282,92.00050504,2.812877706,0,88.47961762,0,30,242.96064,133.48,380.1779935,14.38303449,148,29.59564814,13.62487607,14.17426623,2.057677617,68.25,67.73650976,36.25,6.81666613,25.18333244,114.0659332,2.634576,5021.241497,3.6,25,147,904,129.2307692,1658,Sin Análisis,Sin Análisis,Sin Análisis,Sin Análisis,Sin Análisis,Sin Análisis,Sin Análisis,36.08,48915,721
Abril,1,48916,5,185.199997,Hibrida,0,0,60.42116631,32.18142549,7.397408207,93.30564371,7.88336933,0,87.81177106,0,27,86.21184,46.55,341.2527054,14.70842357,141,25.88013002,13.33693326,14.03887712,1.759544787,44.36666489,65.2308933,33.95000076,7.03333187,3.38333201,112.4110718,4.516874,5455.08079,3.7,55,146,499,197.4455376,1614,Sin Análisis,Sin Análisis,Sin Análisis,Sin Análisis,Sin Análisis,Sin Análisis,Sin Análisis,40.56,48916,831
Abril,1,48917,5,173.8000031,Hibrida,0,0,65.70771001,28.42347526,5.86881473,86.06818796,0,0,87.67894131,0,31,151.52384,87.18,392.9804304,18.56156469,141,30.33371638,14.26927478,15.01726096,1.634221947,54.13332748,70.38847032,37.29999542,6.81666517,10.01666641,111.4091644,2.14842,4659.51808,3.3,57,149,922,165.1478011,1668,7.89,33.37,28.23,11.22,6.26,1.615,2.07,35.35,48917,677
Abril,1,48918,5,172.5,Hibrida,0,0,57.79710145,39.5942029,2.608695652,84.40252644,2.666666667,0,87.38724638,0,28,156.7488,90.87,337.9710145,10.0173913,133,24.51014493,13.73913043,15.01449275,2.446759259,49.61666489,67.80697368,31.76666641,13.64999771,4.19999886,109.5407181,4.903234,5430.220401,2.9,77,148,416,178.972126,1635,Sin Análisis,Sin Análisis,Sin Análisis,Sin Análisis,Sin Análisis,Sin Análisis,Sin Análisis,49.08,48918,719
Abril,1,48919,5,172.3999939,Hibrida,0,0,61.07888631,31.96055684,6.960556845,91.9047891,2.784222738,0,87.6212297,0,34,154.13632,89.41,349.1879474,14.6635736,144,29.29234442,14.44315596,14.9071931,1.997626582,58.59999084,63.61428571,34.8999939,6.61666584,17.08333206,104.3930664,3.719813,4939.828769,2.6,82,149,699,152.5597508,1666,Sin Análisis,Sin Análisis,Sin Análisis,Sin Análisis,Sin Análisis,Sin Análisis,Sin Análisis,50.62,48919,663
Abril,1,48920,5,171.2299957,Hibrida,0,35.15739064,29.97722362,31.77013374,3.095252,55.56192843,2.587163464,0,89.99789756,0,21,151.52384,88.49,355.0779742,15.07329361,146,28.41207803,14.13303779,15.24265646,1.884928322,46.83332825,66.32125,33.11666489,5.83333206,7.88333178,108.841362,3.627753,5170.508452,2.4,88,150,795,192.1708394,1671,8.58,27.86,30.23,12.88,7.16,1.5085,1.94,75.03,48920,817
Abril,1,48921,5,169.6600037,Hibrida,0,0,59.30095485,36.10161499,4.597430154,88.70661105,2.516798302,0,87.3706236,0,27,156.7488,92.39,372.5097173,16.0202755,127,26.22303374,13.85123158,15.73735673,1.636865342,57.74999619,67.77343941,34.86666489,19.24999809,3.63333297,110.877182,3.265841,4865.965936,3.2,95,151,565,156.8831272,1631,Sin Análisis,Sin Análisis,Sin Análisis,Sin Análisis,Sin Análisis,Sin Análisis,Sin Análisis,19.61,48921,756
Abril,1,48922,5,175.4199982,Hibrida,0,34.54566184,24.80902976,28.78805153,11.85725687,57.83398176,3.431763767,0,90.64793068,0,30,148.91136,84.89,354.5775889,16.72557309,145,27.30589471,13.28240807,14.7645652,1.632583504,45.61666489,69.32015113,33.03333282,5.94999886,6.63333321,112.5225906,3.793042,5310.393569,2.4,95,148,853,194.6656999,1634,Sin Análisis,Sin Análisis,Sin Análisis,Sin Análisis,Sin Análisis,Sin Análisis,Sin Análisis,38.77,48922,706
Abril,1,48923,5,171.4700012,Hibrida,0,0,59.23485158,35.28313991,5.482008515,90.50760452,2.840146964,0,87.52178224,0,25,117.5616,68.56,365.0784368,18.60383727,138,27.28757198,14.22989434,20.81996836,1.46677116,56.3833313,71.79303178,33.8833313,6.29999924,16.19999886,109.7176361,3.410767,5060.600438,2.7,94,146,1161,155.3650662,1683,8.55,28.47,30.75,10.66,7.78,1.6676,2.13,13.05,48923,776
Abril,1,48924,5,170.8300018,Hibrida,0,0,62.02072236,30.25229761,7.726980039,92.65324668,8.722121407,0,87.13001229,0,31,177.64864,103.99,374.0560751,17.31545963,144,30.55083969,13.99051674,15.219809,1.764367816,60.7666626,66.904947,36.04999924,20.11666489,4.59999895,108.5094452,2.752589,4738.696406,0.3,88,144,428,142.183224,1603,Sin Análisis,Sin Análisis,Sin Análisis,Sin Análisis,Sin Análisis,Sin Análisis,Sin Análisis,29.92,48924,822
Abril,1,48925,5,166.1100006,Hibrida,0,0,32.11727169,60.44187587,7.440852447,83.07148067,8.157245199,0,87.74221901,0,28,146.29888,88.07,371.4406103,16.42887237,144,29.30588154,14.99006677,15.47167534,1.783803591,46.2666626,75.91123737,33.6333313,9.8833313,2.74999905,111.8429031,2.95877,4938.850664,0.3,99,144,781,186.7435323,1648,Sin Análisis,Sin Análisis,Sin Análisis,Sin Análisis,Sin Análisis,Sin Análisis,Sin Análisis,37.62,48925,790
Abril,1,48926,5,164.75,Hibrida,0,0,61.61456753,30.79817906,7.587253414,92.70602379,8.352048558,0,87.14440061,0,28,151.52384,91.97,361.7602428,24.85584219,142,28.19423369,15.05311077,15.84218513,1.134310134,47.44999695,75.42972621,32.5,8.61666489,6.33333206,111.5756683,3.418775,5069.230769,5,104,144,669,182.0864184,1639,Sin Análisis,Sin Análisis,Sin Análisis,Sin Análisis,Sin Análisis,Sin Análisis,Sin Análisis,31.18,48926,839
Abril,1,48927,5,166.4100037,Hibrida,0,0,60.99993991,31.30821465,7.691845442,93.41255679,8.743464936,0,87.22035935,0,28,141.07392,84.77,340.7247086,19.92067741,163,30.35875181,15.26350546,14.24193226,1.5239819,54.66666412,62.79973082,30.83333206,12.63333225,11.19999886,109.5652161,3.867922,5397.081423,5,20,146,561,160.2439099,1638,Sin Análisis,Sin Análisis,Sin Análisis,Sin Análisis,Sin Análisis,Sin Análisis,Sin Análisis,49.77,48927,871
Abril,1,48928,5,130.449997,Hibrida,0,0,76.77270985,17.98390188,5.243388271,76.64118095,13.76006133,0,86.62246071,0,0,148.91136,114.15,308.930632,13.12380253,129,22.82867052,18.85780036,20.46761259,1.739485981,39.69999313,65.28962963,22.98332977,7.41666603,9.29999733,106.7549667,6.536489,5675.852814,5,0,143,631,216.1209442,1678,Sin Análisis,Sin Análisis,Sin Análisis,Sin Análisis,Sin Análisis,Sin Análisis,Sin Análisis,43.61,48928,857
Abril,1,48929,5,190.3999939,3,0,25,32.77310924,37.18487395,5.042016807,64.31421691,0,16.43907563,89.94852941,0,0,143.6864,75.47,424.8949716,12.28466426,84,22.07983264,17.12184929,12.02731131,1.797349295,79.13332367,40.2609941,49.94999695,21.78333092,7.39999866,97.60054016,1.506126,3811.811922,0.3,48,136,1121,103.1171145,1652,Sin Análisis,Sin Análisis,Sin Análisis,Sin Análisis,Sin Análisis,Sin Análisis,Sin Análisis,6.44,48929,571
Abril,1,48930,5,196.5500031,3,0,0,61.07860595,31.90027983,7.02111422,92.02453896,6.537776647,0,87.24904604,0,0,148.91136,75.76,396.3368038,10.85728805,100,23.21546644,16.38259959,15.21241391,2.138238051,88.04999542,48.26239707,45.5,11.0666647,31.48333168,102.2011719,2.662586,4319.780287,4.9,110,139,904,94.71891464,1661,8.52,30.88,32.5,9.56,7.69,1.8841,2.38,9.77,48930,534
Abril,1,48931,5,192.1300049,3,0,0,59.19429553,35.8090876,4.996616874,89.58343171,3.763077083,0,87.74028002,0,3,146.29888,76.15,389.8402025,17.47254419,97,23.46327947,14.93780215,14.0529846,1.342865654,59.5166626,47.95218216,46.34999847,10.9499979,2.21666598,101.7125626,2.911349,4145.199811,4.7,128,152,834,153.2343986,1642,Sin Análisis,Sin Análisis,Sin Análisis,Sin Análisis,Sin Análisis,Sin Análisis,Sin Análisis,15.96,48931,617
Abril,1,48932,5,175.7400055,2,0,0,62.1600091,26.00432457,11.83566633,84.57946298,6.566518721,0,87.70012518,0,11,143.6864,81.76,346.5346426,15.79037165,138,26.58472661,16.16023621,15.30670261,1.683603604,52.61666107,56.00417193,33.6333313,10.46666336,8.51666546,110.6713638,4.198476,5225.173918,4.4,141,141,1015,160.785573,1627,Sin Análisis,Sin Análisis,Sin Análisis,Sin Análisis,Sin Análisis,Sin Análisis,Sin Análisis,35.27,48932,571
Abril,1,48933,5,167.5200043,2,0,0,63.46704871,28.95176695,7.581184336,91.20743721,6.100764088,0,87.40126552,0,6,141.07392,84.21,354.5845182,12.10004745,141,27.78175669,18.44555827,14.86389647,2.296003947,52.54999542,62.46929032,32.91666412,14.48333168,5.14999914,110.1132965,3.727823,5089.215713,5,144,141,852,160.9895478,1618,8.78,31.28,30.88,9.24,7.47,1.848,2.37,38.17,48933,623
Abril,1,48934,5,167,1,0,0,61.07784431,30.95808383,7.964071856,93.88626091,7.844311377,0,88.16227545,0,30,122.78656,73.52,398.8023952,19.91616766,104,23.46706587,13.83233533,17.1257485,1.178292243,65.18332672,68.18128523,37.51666641,7.01666594,20.64999771,107.467514,2.528974,4451.354984,4.9,141,145,702,133.4697144,1639,Sin Análisis,Sin Análisis,Sin Análisis,Sin Análisis,Sin Análisis,Sin Análisis,Sin Análisis,7.8,48934,716
Abril,1,48935,5,165.8200073,2,0,0,67.34410807,24.87637197,7.779519961,88.57866496,6.295983597,0,87.32692076,0,0,146.29888,88.23,359.4258676,19.1171141,130,26.29960082,21.16753012,12.60402791,1.375709779,49.71666336,57.00291139,33.31666565,10.41666508,5.98333073,108.3636322,3.753826,4977.088916,3.9,140,140,703,168.9574366,1608,Sin Análisis,Sin Análisis,Sin Análisis,Sin Análisis,Sin Análisis,Sin Análisis,Sin Análisis,27.08,48935,542
Abril,1,48936,5,161.4900055,Hibrida,0,0,59.35971268,37.79181373,2.84847359,85.2057704,6.33475757,0,87.19171466,0,27,138.46144,85.74,444.6095582,12.78716905,122,29.61173966,15.85237422,14.67583082,2.315738499,49.21666336,69.74790287,38.94999695,7.13333273,3.13333297,114.0185318,0.457266,4146.08519,5,179,137,818,167.0166045,1607,7.29,34.89,31.88,6.76,6.99,2.3185,2.85,36.87,48936,760
Abril,1,48937,5,147.8800049,1,0,0,56.85691101,35.2312686,7.911820395,97.31737626,6.613470381,0,87.56383554,0,26,146.29888,98.93,342.1693152,10.58966695,138,23.40411067,16.70273139,18.59615843,2.2100894,37.56666565,81.20182421,24.95000076,5.86666584,6.74999905,120.6357498,4.955568,5927.054123,4.1,136,153,903,244.3655789,1650,Sin Análisis,Sin Análisis,Sin Análisis,Sin Análisis,Sin Análisis,Sin Análisis,Sin Análisis,52.58,48937,743
