Repository: DeaAnalytics/univ-workshop

File: data/Analisis_C7_temperatura.csv (part 9 of 28)
Mes,Turno,No_Colada,GPO_CH,TCM,No_Cargas,C_Arrabio,C_Primeras,C_Segundas,C_Triturado,C_Retornos,Cumpl_CM,Cons_Chorreadura,Cons_Ri,Rendimiento_Teo,Altura_Banda,Tiempo_Caida_Banda,TPQB,Rendimiento_Real,ENERGÍA,CONSUMO_C,O2_INSTANTANEO,O2_TCM,CONSUMO_CAL_SIDER,CONSUMO_CAL_DOLOM,BALANCE_02_C,VAC_TO_VAC,COBERTURA_DE_ARCO,POWER_ON,AUXILIARES,DEMORAS,POTENCIA,FACTOR_O2,VELOCIDAD_DE_FUSIÓN,TIEMPO_VACIADO,REMANENTE_HF,ACERO_VACIADO,O2_VACIADA,TON_Hr_ACERO LIQUIDO,TEMPERATURA_VACIADO,MgO_ESCORIA,FeO_ESCORIA,CaO,SiO2,Al2O3,IB3,IB4,RESULTADO,coladas ,TEMPERATURA
Abril,1,48938,5,158.8200073,1,0,0,53.34340763,38.66011837,7.996473996,99.40650426,3.979347689,0,87.83755195,0,29,154.13632,97.05,407.3794045,14.4062454,136,27.96876839,15.9299829,17.3151988,1.941433566,46.56666565,78.02592593,32.6166687,6.78333282,7.16666603,118.7761459,1.81526,4869.28965,5,140,149,976,191.9828245,1631,Sin Análisis,Sin Análisis,Sin Análisis,Sin Análisis,Sin Análisis,Sin Análisis,Sin Análisis,18.07,48938,754
Abril,1,48939,5,160.6499939,1,0,33.42670401,32.15063803,27.13974479,7.282913165,64.39900283,5.882352941,27.762216,90.40087146,0,28,91.4368,56.92,343.6041214,13.05322178,120,21.3818869,15.18829812,17.8026773,1.638054363,43.75,78.86145985,28.53333282,6.36666584,8.85000038,115.8717346,5.357145,5630.256897,4.6,140,134,934,183.7714286,1668,Sin Análisis,Sin Análisis,Sin Análisis,Sin Análisis,Sin Análisis,Sin Análisis,Sin Análisis,38.77,48939,674
Abril,2,48940,5,92.70999908,1,0,64.5022112,14.71254449,20.78524431,0,36.38869282,14.71254449,49.50922231,91.38906267,0,31,180.26112,194.44,578.1469155,24.8948336,107,33.46996042,31.60392654,25.34785917,1.344454073,40.2666626,78.33642857,28.99999809,4.56666565,6.69999886,110.1998901,-3.585212,3196.896731,2.8,165,89,1254,132.6159074,1737,Sin Análisis,Sin Análisis,Sin Análisis,Sin Análisis,Sin Análisis,Sin Análisis,Sin Análisis,10.21,48940,513
Abril,2,48941,1A,150.2700043,1,0,73.66074399,26.33925601,0,0,38.64828962,26.33925601,73.66074399,91.25893392,0,34,94.04928,62.59,392.6265943,15.44553094,110,23.45777534,36.86697173,15.63851689,1.518741922,45.79999924,82.41631016,31.98333359,5.55000019,8.26666641,113.5828781,2.793248,4698.384671,3.8,129,145,524,189.956335,1629,7.72,38.1,31.26,12.73,4.18,1.8486,2.31,37.68,48941,619
Abril,2,48942,1A,130.2200012,1,27.7991092,64.17600983,8.024880971,0,0,16.2470911,8.024880971,64.17600983,93.99953924,0,27,109.72416,84.26,366.3031758,9.422515654,174,32.61403748,55.90539035,22.96114247,3.461287694,46.91666412,84.69778535,24.39999962,4.31666613,18.19999886,116.9754639,2.816174,5336.885379,2.5,147,85,951,108.7033807,1686,Sin Análisis,Sin Análisis,Sin Análisis,Sin Análisis,Sin Análisis,Sin Análisis,Sin Análisis,31.09,48942,456
Abril,2,48943,1 ARRABIO,154.8200073,Hibrida,37.61787883,62.38212117,0,0,0,96.16637761,0,62.38212117,95.24764242,0,28,146.24864,94.46,393.3600124,6.67226425,167,35.9191302,48.96008036,18.02092668,5.383349468,66.6333313,73.46090226,33.16666412,7.49999905,25.96666527,109.9498596,1.803773,4667.940278,3.8,128,143,1069,128.7643861,1673,5.49,40.1,34.82,13.01,2.09,2.306,2.67,6.44,48943,774
Abril,2,48944,1 ARRABIO,161.8000031,Hibrida,38.77008653,61.22991347,0,0,0,95.30101988,0,61.22991347,95.22459827,0,24,146.24864,90.39,354.140908,11.56365862,197,37.20024652,46.90976426,17.24351018,3.216996259,49.44999695,61.56222826,30.49999809,6.88333273,12.06666565,111.986969,2.795924,5304.918465,4.6,122,142,1273,172.2952584,1692,Sin Análisis,Sin Análisis,Sin Análisis,Sin Análisis,Sin Análisis,Sin Análisis,Sin Análisis,13.78,48944,760
Abril,2,48945,1 ARRABIO,169.9700012,Hibrida,37.16538213,62.83461787,0,0,0,96.51506365,0,62.83461787,95.25669236,0,25,148.30848,87.26,370.6536421,6.895334421,160,31.24669037,38.77154764,14.64964395,4.531569966,70.86999512,63.67320755,33.03333282,8.8166647,29.02000046,114.1994019,2.80018,5145.408795,0.4,141,142,1085,120.2201296,1711,Sin Análisis,Sin Análisis,Sin Análisis,Sin Análisis,Sin Análisis,Sin Análisis,Sin Análisis,35.23,48945,751
Abril,2,48946,1 ARRABIO,163.3200073,Hibrida,40.9931423,59.0068577,0,0,0,93.71424129,0,59.0068577,95.18013715,0,27,102.992,63.06,357.5801946,6.178055075,207,39.95836216,41.32990263,15.24614186,6.467789891,41.31666183,64.53501326,31.43333244,8.04999828,1.83333302,111.0618057,2.516865,5195.758599,3.6,70,146,1144,212.021001,1688,Sin Análisis,Sin Análisis,Sin Análisis,Sin Análisis,Sin Análisis,Sin Análisis,Sin Análisis,15.32,48946,724
Abril,2,48947,1 ARRABIO,157.25,Hibrida,47.05246423,52.94753577,0,0,0,89.83213008,0,52.94753577,95.05895072,0,30,271.69792,172.78,357.3926868,10.46740859,194,36.78855326,42.54372019,15.83465819,3.514580802,48.41333008,66.5722067,29.79999924,7.20000029,11.41333199,112.7130814,2.738822,5276.845772,4.8,63,144,1210,178.4632453,1673,Sin Análisis,Sin Análisis,Sin Análisis,Sin Análisis,Sin Análisis,Sin Análisis,Sin Análisis,14.78,48947,733
Abril,2,48948,1 ARRABIO,159.9199982,Hibrida,44.39094547,55.60905453,0,0,0,91.46761466,0,55.60905453,95.11218109,0,30,74.15424,46.37,354.5522802,6.697098626,179,33.82941509,40.70785439,15.57028532,5.051353875,48.11666489,64.44412172,30.08333206,8.18333149,9.85000038,112.773468,3.062356,5315.900441,4.8,55,144,1242,179.5635674,1683,4.9,41.12,31.88,6.24,6.39,2.5241,2.91,14.78,48948,647
Abril,2,48949,1 ARRABIO,169.199997,Hibrida,40.8392435,59.1607565,0,0,0,93.82085351,0,59.1607565,95.18321513,0,22,146.24864,86.44,335.106389,5.774231783,209,37.49409051,38.17966972,14.71631232,6.493346981,41.08333206,61.67462069,30.23333359,7.08333302,3.76666594,112.3390274,3.28168,5596.471737,3.7,59,143,994,208.8438199,1650,Sin Análisis,Sin Análisis,Sin Análisis,Sin Análisis,Sin Análisis,Sin Análisis,Sin Análisis,52.49,48949,558
Abril,2,48950,1 ARRABIO,166.4100037,Hibrida,42.60561264,57.39438736,0,0,0,92.62356973,0,57.39438736,95.14788775,0,25,125.65024,75.51,346.7339627,5.282134371,192,35.8091453,38.87987415,14.96304276,6.779294653,40.28333282,56.50884719,31.01666641,7.98333311,1.28333294,111.3780212,3.111384,5365.180173,4.8,45,144,1246,214.480764,1691,Sin Análisis,Sin Análisis,Sin Análisis,Sin Análisis,Sin Análisis,Sin Análisis,Sin Análisis,15.32,48950,618
Abril,1,48951,3B,175.7700043,Hibrida,0,39.92148831,33.28213006,21.82966377,4.96671787,83.20393398,7.111566251,20.02617056,90.52506116,0,22,154.13632,87.69,397.6787751,15.75923043,88,28.25282972,13.19906664,14.73516491,1.792779783,271.6466675,60.3527115,56.31666565,13.19999981,202.1300049,108.6059647,2.140359,3121.10105,5,63,145,1109,32.02689759,1622,Sin Análisis,Sin Análisis,Sin Análisis,Sin Análisis,Sin Análisis,Sin Análisis,Sin Análisis,51.41,48951,524
Abril,1,48952,3B,171.5700073,1,0,40.89875852,33.75881564,19.98018302,5.362242816,82.44793483,8.229877018,18.45893804,90.17194148,0,34,146.29888,85.27,379.4369483,15.66124547,130,26.2808172,13.98845892,16.61129497,1.678079643,44.44999695,81.39165659,34.45000076,6.19999886,3.799999,113.1627045,2.995076,4980.261351,4.4,72,144,1127,194.3757164,1659,7.64,40.1,28.03,7.63,5.77,2.0918,2.66,36.56,48952,519
Abril,1,48953,3B,169.8099976,1,0,32.80136623,34.80949296,26.14687003,6.242270773,91.22334882,8.980625405,11.66009069,89.59342795,0,34,156.7488,92.31,367.46953,12.3608741,128,25.71108923,14.5456689,16.78346411,2.080038113,42.33333206,85.27227102,33.86666489,5.19999981,3.26666594,112.8843994,3.526901,5014.074994,3.4,68,151,608,214.0157545,1602,Sin Análisis,Sin Análisis,Sin Análisis,Sin Análisis,Sin Análisis,Sin Análisis,Sin Análisis,58.8,48953,647
Abril,1,48954,3B,168.5700073,2,0,34.64436139,38.74354867,26.61208993,0,72.33964125,9.438215578,14.23740879,89.4195883,0,30,148.91136,88.34,354.7487537,20.43661298,172,31.19772066,15.06792365,16.43234193,1.526560232,46.58332825,83.52808219,30.39999771,5.78333282,10.39999771,117.3827515,3.314384,5545.066448,4,67,145,1093,186.7620955,1669,Sin Análisis,Sin Análisis,Sin Análisis,Sin Análisis,Sin Análisis,Sin Análisis,Sin Análisis,53.72,48954,643
Abril,1,48955,3B,167.5700073,Hibrida,0,33.75305842,40.95601838,18.61908456,6.671838635,85.49139225,8.491973504,11.26693322,89.47198186,0,27,151.52384,90.42,328.8177931,11.88756885,146,25.87575229,17.24652309,15.45622657,2.176706827,40.73332977,71.72416787,29.63333321,6.24999905,4.84999895,114.5265427,4.9982,5654.780923,4.1,51,147,995,216.5302972,1671,Sin Análisis,Sin Análisis,Sin Análisis,Sin Análisis,Sin Análisis,Sin Análisis,Sin Análisis,52.49,48955,554
Abril,1,48956,3B,168.0700073,1,0,39.12060451,26.84595704,29.27351699,4.759921461,89.01205121,7.092282977,13.53602666,90.21455346,0,32,143.6864,85.49,386.1486117,13.62527459,130,26.53656099,14.69625687,16.95721947,1.947598253,42.78333282,84.69878346,34.26666641,5.53333282,2.98333311,113.4174881,2.71329,4904.766787,3.8,72,141,795,197.7405555,1641,6.92,36.9,33.73,6.52,4.42,3.0832,3.72,38.89,48956,569
Abril,1,48957,3B,172.199997,1,0,35.30778165,35.39488966,24.09988386,5.197444832,86.56218849,8.62369338,15.04065041,89.72125436,0,32,128.01152,74.34,356.5621434,12.04413494,126,23.71660901,14.40185856,16.55052294,1.969141755,40.99999619,83.76787097,32.33333206,5.03333282,3.63333297,113.7036972,4.283405,5325.773311,3.2,79,151,795,220.9756303,1643,Sin Análisis,Sin Análisis,Sin Análisis,Sin Análisis,Sin Análisis,Sin Análisis,Sin Análisis,57.26,48957,580
Abril,1,48958,5,167.6799927,1,0,36.08062977,34.39289122,25.22662214,4.29985687,56.76491958,8.510257634,14.3129771,89.73950382,0,51,232.51072,138.66,405.5343688,16.39432323,146,31.56011588,15.26717624,21.23091696,1.92506366,93.75,79.62729412,36.23333359,6.80000019,50.71666718,114.6067429,1.667155,4627.782654,5,88,144,1039,92.16,1660,Sin Análisis,Sin Análisis,Sin Análisis,Sin Análisis,Sin Análisis,Sin Análisis,Sin Análisis,36.44,48958,554
Abril,1,48959,5,159.7700043,1,0,38.11729361,28.73505664,26.9762784,6.171371346,60.2690832,4.168492208,14.39569381,90.43024347,0,28,151.52384,94.84,296.6764645,10.940727,152,24.47893782,15.64749285,17.21224214,2.237414188,35.23332977,80.50734095,25.58333206,4.86666584,4.78333282,110.8771896,6.596427,6245.081911,3.1,61,152,866,258.8458162,1643,7.72,36.09,31.18,7.76,4.8,2.4825,3.1,76.63,48959,472
Abril,1,48960,3B,160.9799957,1,0,32.79910548,36.38961362,25.09628525,5.714995652,88.29162116,7.193440179,10.00124239,90.15678966,0,35,78.3744,48.69,398.8073158,12.46738758,116,24.83538394,15.34352134,17.70406309,1.992027902,43.33332825,85.18583744,34.3833313,4.78333282,4.16666603,113.7401733,2.38944,4681.919687,3,75,140,705,193.8461766,1642,Sin Análisis,Sin Análisis,Sin Análisis,Sin Análisis,Sin Análisis,Sin Análisis,Sin Análisis,37.35,48960,630
Abril,1,48961,3B,160.6499939,1,0,34.17366947,35.32524121,25.08558979,5.415499533,88.51379762,7.749766573,10.02178649,89.67195767,0,32,156.7488,97.57,410.2085434,10.97416786,130,28.38468829,15.31279236,17.74043018,2.586500284,40.86666489,82.90274463,34.98333359,4.86666584,1.01666605,112.9714279,1.68899,4592.186548,3.1,85,151,607,221.6965839,1602,Sin Análisis,Sin Análisis,Sin Análisis,Sin Análisis,Sin Análisis,Sin Análisis,Sin Análisis,55.36,48961,533
Abril,1,48962,3B,162.0700073,1,0,37.02104029,35.12679706,22.97772567,4.874436972,84.12499064,8.4839884,13.38927624,89.72752514,0,28,130.624,80.6,341.8275899,11.39630972,118,22.15092144,15.36373103,17.58499334,1.943692474,36.20000076,77.86797753,30.26666641,4.68333292,1.25,111.9820404,5.251357,5354.73597,2.9,85,131,638,217.1270673,1653,Sin Análisis,Sin Análisis,Sin Análisis,Sin Análisis,Sin Análisis,Sin Análisis,Sin Análisis,40.31,48962,640
Abril,1,48963,3B,157.8300018,1,0,39.53620985,36.64068935,18.37420009,5.448900716,80.84657407,8.50915542,16.47342077,89.94703162,0,31,146.29888,92.69,377.6214871,12.65285419,128,25.60349714,15.77646817,18.05740333,2.023535303,40.86666489,83.73584656,31.5,5.06666565,4.29999876,113.1048813,3.145215,5010.476249,3.3,20,148,782,217.292016,1637,Sin Análisis,Sin Análisis,Sin Análisis,Sin Análisis,Sin Análisis,Sin Análisis,Sin Análisis,35.38,48963,571
Abril,2,48964,3B,170.8200073,1,0,39.16403231,31.54197401,24.11895563,5.175038052,86.6161927,6.942980916,15.39632362,90.19833743,0,29,148.91136,87.17,340.7095042,12.92588634,128,24.17164163,14.45966452,16.6842283,1.870018116,41.31666183,74.95498008,32.24999619,4.83333302,4.23333216,110.8571396,4.858606,5296.745039,3,77,143,668,207.6644051,1632,Sin Análisis,Sin Análisis,Sin Análisis,Sin Análisis,Sin Análisis,Sin Análisis,Sin Análisis,39.56,48964,572
Abril,2,48965,3B,162.2599945,1,0,32.85467768,33.70516455,26.16171576,7.278442007,93.21035587,9.225933687,16.37495378,90.22007889,0,29,159.76314,98.46,340.8110555,13.78651594,119,22.7412802,15.22248295,17.5644034,1.649530621,55.19666672,65.00457698,30.8833313,5.93333292,18.38000107,110.4772568,5.159733,5253.966709,4.2,60,155,665,168.4884351,1630,Sin Análisis,Sin Análisis,Sin Análisis,Sin Análisis,Sin Análisis,Sin Análisis,Sin Análisis,41.31,48965,604
Abril,2,48966,3B,170.4100037,1,0,35.48500675,32.37486063,27.05827123,5.081861393,89.63660949,5.721495217,15.29839798,90.54005047,0,28,146.62053,86.04,356.1997459,15.74438086,130,25.35649262,14.49445424,16.72437028,1.610510622,40.61666489,58.22327044,33.14999771,6.16666603,1.29999995,109.6437378,4.020676,5140.573618,4.3,68,145,891,214.1977935,1631,Sin Análisis,Sin Análisis,Sin Análisis,Sin Análisis,Sin Análisis,Sin Análisis,Sin Análisis,32.61,48966,571
Abril,2,48967,3B,167,Hibrida,0,37.96407186,25.18562874,26.30538922,10.54491018,86.09454462,6.922155689,15.94011976,91.01107784,0,22,152.52864,91.33,347.9041916,13.35329341,152,28.48502994,14.07185629,15.50898204,2.133183857,45.51667023,51.97526596,31.23333359,6.06666565,87.3666687,111.0780792,3.870306,5346.85161,3,61,146,1110,192.4569604,1643,6.86,39.3,28.33,8.57,5.59,2.0007,2.49,83.07,48967,700
Abril,2,48968,3B,168.2700043,1,0,32.83413562,28.91781066,30.89083021,7.35722351,97.70967243,6.531170143,16.15261187,90.53746954,0,29,154.7392,91.96,386.8782216,14.24496309,135,28.00855696,14.50050477,16.9964933,1.96620776,49.94999695,72.01208134,34.79999924,5.98333263,9.16666603,112.0267868,2.544642,4835.345056,4.2,77,148,967,177.7777886,1639,Sin Análisis,Sin Análisis,Sin Análisis,Sin Análisis,Sin Análisis,Sin Análisis,Sin Análisis,38.41,48968,663
Abril,2,48969,3B,169.449997,1,0,41.76453231,26.81616996,25.3408085,6.07848923,89.03665254,6.957804662,16.94895249,90.88875775,0,30,148.10752,87.4,358.8079144,14.52345851,132,25.32310462,14.39952814,16.87813545,1.743600163,38.88332748,80.92570694,32.41666412,4.89999866,1.56666601,112.3037491,3.922982,5227.249674,3.1,82,145,835,223.7462831,1663,8.5,34.09,30.95,7.34,6.23,2.2808,2.91,59.59,48969,719
Abril,2,48970,3B,161.3699951,1,0,34.30625271,33.56262007,26.21305075,5.91807647,91.48674661,8.719092768,17.33903452,90.2688232,0,26,145.89696,90.41,351.3664356,13.18088904,128,24.11228926,15.24446969,17.72324525,1.829337094,36.26666641,77.64204703,30.16666603,5.06666613,1.03333294,112.5248184,4.428595,5349.281719,3.2,72,140,942,231.6176487,1689,Sin Análisis,Sin Análisis,Sin Análisis,Sin Análisis,Sin Análisis,Sin Análisis,Sin Análisis,38.77,48970,601
Abril,2,48971,3B,170.3500061,1,0,34.61696507,31.42353977,28.59407103,5.365424127,92.49354527,6.874082771,15.38597006,90.41250367,0,23,152.52864,89.54,328.7349457,12.79718181,127,22.38332764,14.49955921,16.73026063,1.749082569,37.81666565,78.00891365,29.83333206,6.61666584,1.36666596,112.4372635,5.781761,5710.056314,4,60,147,678,233.2305043,1653,Sin Análisis,Sin Análisis,Sin Análisis,Sin Análisis,Sin Análisis,Sin Análisis,Sin Análisis,76.73,48971,696
Abril,2,48972,3B,167.25,Hibrida,0,38.78624813,32.96263079,20.98654709,7.264573991,88.39030631,6.098654709,14.85799701,90.80550075,0,25,154.7392,92.52,348.5799701,18.23019432,154,28.50822123,14.05082212,15.4857997,1.563791407,77.28333282,63.76221323,30.76666641,5.98333168,40.53333282,113.2038879,3.843453,5436.078052,3,63,147,1056,114.1255129,1670,Sin Análisis,Sin Análisis,Sin Análisis,Sin Análisis,Sin Análisis,Sin Análisis,Sin Análisis,59.62,48972,637
Abril,2,48973,3B,167.5200043,1,0,35.2913085,36.1091213,23.06590258,5.533667622,86.51837112,6.13061127,16.15329513,90.50083572,0,27,147.10272,87.81,335.4823219,14.30276945,125,22.48089723,14.50573029,17.07258791,1.571786311,37.54999924,78.81966527,29.89999962,4.9000001,2.75,112.6503449,5.456529,5602.675799,3.2,59,144,751,230.0932137,1669,Sin Análisis,Sin Análisis,Sin Análisis,Sin Análisis,Sin Análisis,Sin Análisis,Sin Análisis,62.62,48973,747
Abril,2,48974,3B,170.2100067,1,0,33.65842195,32.26014923,27.29569356,6.785735268,95.36285392,7.238117619,12.66670583,90.36484343,0,28,142.27968,83.59,320.1926905,12.954585,122,21.54397424,14.45273429,16.74402143,1.663038549,34.6333313,81.29584527,29.93333244,4.69999886,0,112.4999924,6.403521,5686.303289,3.1,58,139,612,240.8084838,1655,10.26,26.07,35,10.04,6.02,2.1793,2.82,75.52,48974,622
Abril,2,48975,3B,168.3699951,1,0,35.06562927,33.98467661,24.62433925,6.325354873,90.94739254,5.666092534,16.10144325,90.61162915,0,31,154.33728,91.67,380.1152334,15.63817828,140,28.47300671,14.7294653,16.92700649,1.820736802,40.98332977,82.61295844,34.04999924,5.66666603,1.26666605,112.5549698,2.740657,4944.787045,3.3,64,146,406,213.7454436,1618,Sin Análisis,Sin Análisis,Sin Análisis,Sin Análisis,Sin Análisis,Sin Análisis,Sin Análisis,57.11,48975,693
Abril,2,48976,3B,170.1900024,1,0,37.26423409,30.75973912,26.48804278,5.487984018,90.44252669,6.128444679,15.26529173,90.63223456,0,31,144.53052,84.92,353.7223053,15.13014844,128,25.68305974,14.57194879,17.15729454,1.697475728,36.13332748,75.53859873,33.96666336,2.16666603,0,110.4587097,4.066014,5010.50105,0,64,142,526,235.7933961,1609,Sin Análisis,Sin Análisis,Sin Análisis,Sin Análisis,Sin Análisis,Sin Análisis,Sin Análisis,40.56,48976,789
Abril,2,48977,3B,163.2400055,Hibrida,0,39.65939721,35.97157559,15.60891938,8.760107817,79.65732606,5.63587356,16.61970105,90.912889,0,24,140.91316,86.32,355.3050603,13.73437837,140,28.60205736,14.21220241,15.86620873,2.082515611,95.3833313,51.99092088,33.1333313,4.29999876,57.95000076,108.3549728,3.595718,4926.761031,2.5,60,138,1064,86.80762023,1623,Sin Análisis,Sin Análisis,Sin Análisis,Sin Análisis,Sin Análisis,Sin Análisis,Sin Análisis,53.16,48977,668
Abril,1,48978,3B,155.7599945,1,0,35.98484848,29.98844376,26.72701592,7.299691834,95.2345281,7.543656908,15.93477144,90.30739599,0,27,138.46144,88.89,367.8736647,13.85464867,113,23.03543995,15.98613308,16.3713411,1.662650602,38.33332825,79.22891892,31.71666336,4.69999981,1.91666603,111.2021484,3.919019,4910.982998,2.9,83,136,533,212.8695934,1626,Sin Análisis,Sin Análisis,Sin Análisis,Sin Análisis,Sin Análisis,Sin Análisis,Sin Análisis,39.56,48978,689
Abril,1,48979,3B,154.1000061,Hibrida,0,35.7560026,43.8027255,17.39130435,3.049967554,72.56736694,6.22972096,17.58598313,90.19987021,0,23,151.52384,98.33,334.1985591,18.34522964,138,24.93186144,15.24983716,16.80726734,1.359037849,42,56.46311844,27.78333282,6.06666613,8.14999962,110.9515152,4.971607,5546.491024,2.6,77,137,812,195.7142857,1661,8.87,27.27,34.55,9.54,6.16,2.2006,2.77,73.34,48979,662
Abril,1,48980,3B,156.5800018,Hibrida,0,33.65691659,42.5661004,23.77698301,0,69.27537471,7.440286116,15.58308852,89.58704815,0,16,143.6864,91.77,339.7624178,28.40720365,144,26.76587017,15.77468368,16.54106508,0.942221223,42.78333282,64.53692762,29,6.38333082,7.4000001,113.0578613,4.423079,5399.310408,3.1,63,143,700,200.5453861,1654,Sin Análisis,Sin Análisis,Sin Análisis,Sin Análisis,Sin Análisis,Sin Análisis,Sin Análisis,50.59,48980,758
Abril,1,48981,3B,172.3000031,1,0,33.54614045,28.5548462,31.05049333,6.848520023,98.31658573,5.339524086,10.50493326,90.23679629,0,26,146.29888,84.91,347.0690594,11.97330217,123,23.35461363,14.50957606,14.79976758,1.950557441,41.11666107,84.24156863,32.66666412,5.34999895,3.09999895,112.125,4.756273,5274.4903,3,70,140,717,204.2967445,1668,10.38,26.47,35.5,9.66,5.77,2.3007,2.97,57.26,48981,651
Abril,1,48982,3B,160.1799927,1,0,36.83356224,27.20689225,28.78012236,7.179423149,95.91171985,5.393931827,13.35997003,90.5121738,0,29,141.07392,88.07,375.8272116,19.34074255,132,26.24547504,15.42015303,15.91959119,1.357004519,40.78333282,83.29869281,31.76666641,4.41666603,4.59999895,113.4065857,3.136646,5042.392255,2.6,83,137,627,201.5529245,1622,Sin Análisis,Sin Análisis,Sin Análisis,Sin Análisis,Sin Análisis,Sin Análisis,Sin Análisis,34.17,48982,686
Abril,1,48983,3B,153.6300049,1,0,32.58478162,32.87769316,26.88277029,7.654754931,93.01979154,6.580745948,13.44789429,90.17835058,0,30,148.91136,96.93,355.3993248,14.19644556,133,26.54429389,16.0775885,16.72850302,1.869784503,69.06666565,79.7238764,30.59999847,6.78333282,31.68333244,110.0559769,3.870913,5020.588646,5,64,144,825,125.0965269,1656,Sin Análisis,Sin Análisis,Sin Análisis,Sin Análisis,Sin Análisis,Sin Análisis,Sin Análisis,36.27,48983,549
Abril,1,48984,3B,161.1100006,1,0,31.77952951,30.40158898,29.85537831,7.963503197,95.25557927,6.132456086,13.22078083,90.19502203,0,26,142.40046,88.39,355.6576239,18.825647,122,23.89671644,15.02079319,15.8276953,1.26937026,55.8833313,83.39837178,31.51666641,6.76666594,17.59999847,111.683815,4.288973,5111.898527,5,75,137,791,147.0921616,1653,Sin Análisis,Sin Análisis,Sin Análisis,Sin Análisis,Sin Análisis,Sin Análisis,Sin Análisis,51.61,48984,576
Abril,1,48985,3B,157.3500061,1,0,30.63234827,33.4159517,27.83603432,8.115665713,91.18395176,6.609469336,11.75722911,90.0613918,0,21,132.87498,84.45,340.0063421,13.58118791,133,24.52494344,15.63393648,16.20590976,1.805802527,38.54666519,84.99867061,28.81666565,6.21333265,3.51666594,113.6283188,4.817285,5460.382128,4.4,66,130,596,202.352135,1643,Sin Análisis,Sin Análisis,Sin Análisis,Sin Análisis,Sin Análisis,Sin Análisis,Sin Análisis,77.75,48985,586
Abril,1,48986,3B,169.3999939,1,0,29.57497048,31.43447462,31.01534829,7.975206612,92.74778617,5.814639906,11.86540732,90.06835891,0,23,137.53726,81.19,344.1558565,11.86540775,122,22.57379066,16.17473494,15.05312923,1.902487562,38.28333282,84.09848693,31.10000038,5.9333334,1.25,115.3186951,5.049844,5446.945075,4.1,69,134,634,210.0130633,1639,Sin Análisis,Sin Análisis,Sin Análisis,Sin Análisis,Sin Análisis,Sin Análisis,Sin Análisis,74.21,48986,655
Abril,1,48987,3B,171.9700012,1,0,34.25597488,35.38989359,25.41140897,4.942722568,87.30241516,6.838402047,13.64772926,90.03989068,0,27,149.51436,86.94,347.7350676,9.367912942,136,25.31255434,14.36297018,14.8281676,2.702048417,42.09999847,82.11897906,31.83333206,5.94999981,4.31666613,112.4764862,4.362062,5402.199207,4.2,67,146,679,208.0760171,1662,Sin Análisis,Sin Análisis,Sin Análisis,Sin Análisis,Sin Análisis,Sin Análisis,Sin Análisis,58.05,48987,665
Abril,1,48988,3B,164.9100037,1,0,30.13765084,33.23631071,30.01637257,6.609665878,94.05267412,7.670850767,13.52252744,89.84039779,0,23,134.84405,81.77,343.8238963,11.79431179,127,23.1520218,15.03850552,15.46297946,1.962982005,37.19999695,79.29568245,29.91666603,5.93333197,1.35000002,113.4630432,4.938061,5512.312217,3.6,78,133,865,214.5161466,1661,Sin Análisis,Sin Análisis,Sin Análisis,Sin Análisis,Sin Análisis,Sin Análisis,Sin Análisis,60.8,48988,625
Abril,1,48989,3B,153.6600037,1,0,32.0642978,34.94077834,27.13783678,5.857087075,90.28729308,7.783417936,12.60575296,89.8661981,0,28,125.03721,81.37,361.1870277,12.00702822,122,23.15501702,15.81413473,16.6601584,1.928455285,36.59999847,83.4987069,28.98333359,5.19999981,2.41666603,114.6299439,4.187557,5301.667704,3.4,79,137,729,224.5901733,1657,9.76,28.07,33.34,10.04,5.86,2.0969,2.71,58.05,48989,696
Abril,1,48990,3B,158.3500061,Hibrida,0,33.34385854,38.86959267,25.00789391,2.778654878,79.14666733,6.157246606,15.47205557,90.02083991,0,21,147.40404,93.09,330.9125228,11.03883759,134,23.6817168,18.12440726,16.3561724,2.145308924,75.41666412,61.14695394,27.93333244,7.41666603,40.06666565,112.1522064,5.372814,5668.854815,4.3,73,139,788,110.5856391,1644,Sin Análisis,Sin Análisis,Sin Análisis,Sin Análisis,Sin Análisis,Sin Análisis,Sin Análisis,71.44,48990,403
Abril,1,48991,3B,150.8099976,1,0,31.76181951,33.9698959,26.29799085,7.970293747,90.85458282,8.374776208,11.80293084,89.94191367,0,29,145.47483,96.46,371.3281673,13.4208609,136,28.00875319,16.11299012,16.90869333,2.086956522,40.33333206,85.77755376,31.03333282,4.91666603,4.38333225,108.0385819,3.09981,4859.613321,3.1,60,141,737,209.7520727,1646,Sin Análisis,Sin Análisis,Sin Análisis,Sin Análisis,Sin Análisis,Sin Análisis,Sin Análisis,45.12,48991,633
Abril,2,48992,3B,164.8000031,Hibrida,0,37.43932039,28.82281553,27.00242718,6.735436893,95.2862502,4.308252427,19.05339806,90.88531553,0,24,150.57921,91.37,345.2669839,14.14441721,147,27.45752376,13.77427159,14.50242692,1.941226941,100.0999985,65.64465494,30.75,6.58333302,62.76666641,110.664505,4.111187,5359.349693,3.4,60,145,772,86.91308824,1637,7.85,33.68,29.75,9.58,6.4,1.8617,2.35,42.67,48992,649
Abril,2,48993,3B,171.2200012,1,0,34.1782502,30.04321925,26.88938208,8.889148464,92.87700958,5.974769303,15.88599463,90.75096367,0,29,145.75617,85.13,362.1072279,12.11307082,125,25.31246332,14.25067155,14.89311986,2.089681774,44.08333206,75.50896806,34.58333206,4.66666603,4.83333302,109.0376358,3.794287,4950.939977,2.9,59,142,556,193.2703269,1611,8.42,27.67,34.96,10.49,6.06,2.1124,2.62,33.61,48993,597
Abril,2,48994,5,160.75,1,0,53.49300156,22.45101089,16.04976672,8.00622084,56.74689484,6.363919129,34.97978227,92.07377916,0,31,208.9984,130.01,335.3032659,14.17107309,148,27.49611198,13.93468118,14.93001555,1.940298507,37.56666565,85.81851332,29.73333359,4.48333311,3.34999895,108.5234909,4.467785,5406.390088,2.7,73,140,667,223.6024905,1630,Sin Análisis,Sin Análisis,Sin Análisis,Sin Análisis,Sin Análisis,Sin Análisis,Sin Análisis,68.36,48994,503
Abril,2,48995,2,158.1100006,1,0,60.88166466,19.54335589,11.92840428,7.646575169,90.32694022,7.311365505,35.37410663,92.36025552,0,27,86.21184,54.53,339.6369603,14.24324832,114,25.12807529,12.83916256,14.67332864,1.764209591,41.94999695,87.53106936,34.6333313,4.5999999,2.71666598,111.3594589,4.716359,4565.255339,2.8,79,146,855,208.820039,1657,7.6,34.89,30.71,7.86,5.99,2.2173,2.77,74.52,48995,501
Abril,2,48996,2,155.1799927,Hibrida,0,51.92035056,27.45199124,18.5655368,2.062121407,72.8200546,6.895218456,35.28160845,91.48195644,0,26,141.07392,90.91,379.5592395,13.92576429,114,23.4759645,13.27490719,14.82149831,1.685793614,64.73332977,66.44337662,31.93333054,19.19999886,13.59999847,110.0363464,3.347711,4859.499152,0.2,66,142,686,131.616897,1610,Sin Análisis,Sin Análisis,Sin Análisis,Sin Análisis,Sin Análisis,Sin Análisis,Sin Análisis,18.86,48996,596
Abril,2,48997,2,154.1900024,1,0,60.15305792,17.58220377,15.05285686,7.211881445,97.51532682,6.978403269,35.20980608,92.34301835,0,27,143.6864,93.19,330.112194,14.54050175,130,23.49698387,13.16557473,14.59238579,1.615967886,43.71666336,83.98368263,27.76666451,7.44999886,8.5,109.724556,5.449116,5553.061744,4.9,57,136,404,186.6565143,1623,Sin Análisis,Sin Análisis,Sin Análisis,Sin Análisis,Sin Análisis,Sin Análisis,Sin Análisis,69.36,48997,612
Abril,2,48998,2,161.3500061,1,0,61.12178494,17.70065076,14.37867989,6.798884413,96.24000173,5.032537961,34.64518128,92.54465448,0,41,125.39904,77.72,366.2844609,12.43259947,102,22.13820803,13.44902335,14.37867934,1.780658026,70.48332977,82.65997552,34.75,13.89999866,21.83333206,103.6336975,4.149637,4643.165643,5,46,143,405,121.7309118,1602,Sin Análisis,Sin Análisis,Sin Análisis,Sin Análisis,Sin Análisis,Sin Análisis,Sin Análisis,51.1,48998,412
Abril,2,48999,5,173.3800049,1,0,36.15757296,29.68623832,29.46129888,4.694889837,58.23807445,5.536970816,14.84023532,90.58276618,0,33,227.28576,131.09,385.2808751,8.213173145,102,21.83066036,12.45818398,14.70757831,2.658005618,51.99999619,74.26547344,36.83333206,6.5,8.66666603,110.9737091,3.337925,4707.149616,4.7,41,140,494,161.5384734,1622,Sin Análisis,Sin Análisis,Sin Análisis,Sin Análisis,Sin Análisis,Sin Análisis,Sin Análisis,18.07,48999,592
Abril,2,49000,3B,168.9900055,1,0,35.6411622,29.54612699,29.99585774,4.816853068,92.46906187,6.06544766,16.98917096,90.55701521,0,33,78.3744,46.38,388.1886376,10.52133228,100,21.33262254,12.78182099,13.90614784,2.027559055,51.20000076,72.31224018,35.85000229,7.51666498,7.83333206,109.0304718,3.279548,4713.807383,4.9,50,141,444,165.2343725,1626,8.38,22.86,37.38,11.57,6.78,2.0371,2.49,14.42,49000,609
Abril,2,49001,3B,163.1000061,Hibrida,0,48.01348866,27.77437155,15.95953403,8.252605763,80.92145389,5.947271613,20.4659718,91.5152054,0,23,146.29888,89.7,364.1937325,9.944818757,115,22.61802491,13.36603261,14.04046545,2.274352651,48.31666565,61.6893368,31.88333321,8.44999886,7.98333216,110.9128418,4.154043,5115.525564,4.7,62,143,540,177.5784791,1651,Sin Análisis,Sin Análisis,Sin Análisis,Sin Análisis,Sin Análisis,Sin Análisis,Sin Análisis,61.01,49001,630
Abril,2,49002,3B,164.0299988,Hibrida,0,41.50460282,28.95202097,22.14229104,7.401085167,90.02830838,5.669694568,17.17978419,91.08041212,0,24,148.91136,90.78,342.6202549,12.64402863,148,27.06212298,12.19289163,13.96086092,2.140308582,45.18333054,64.8637883,29.8833313,8.01666641,7.2833333,112.5876389,4.269056,5489.01316,4.3,60,137,1024,181.9255,1680,7.5,33.68,31.86,9.62,5.49,2.1085,2.6,40.13,49002,616
Abril,2,49003,3B,166.1000061,Hibrida,0,42.94400963,25.31607465,24.1782059,7.561709813,87.92706868,6.170981337,19.08488862,91.09644792,0,25,141.07392,84.93,355.8097401,13.58819938,125,25.13545964,12.22155283,13.78687487,1.84980062,41.98332977,63.28366013,33.28333282,8.69999886,0,111.1018143,4.071549,4990.485989,4.2,64,141,709,201.5085522,1607,Sin Análisis,Sin Análisis,Sin Análisis,Sin Análisis,Sin Análisis,Sin Análisis,Sin Análisis,40.92,49003,559
Abril,2,49004,3B,159.9199982,Hibrida,0,43.80315158,29.46473237,18.37793897,8.354177089,84.21859038,5.765382691,17.66508254,91.17077289,0,22,148.91136,93.12,333.2916496,11.71835931,129,23.14282168,12.69384707,14.31965999,1.974919957,38.61666107,64.22340116,28.64999962,7.33333111,2.63333201,111.363884,5.395122,5581.849923,4.2,77,145,718,225.2913576,1625,Sin Análisis,Sin Análisis,Sin Análisis,Sin Análisis,Sin Análisis,Sin Análisis,Sin Análisis,74.94,49004,666
Abril,2,49005,3B,157,Hibrida,0,42.29936306,28.98089172,20.17834395,8.541401274,85.90569653,5.796178344,16.27388535,91.1689172,0,26,141.07392,89.86,360.5095541,23.75159236,127,25.45859873,13.94904459,14.58598726,1.071869134,45.91666412,59.55054348,31.26666451,8.86666584,5.78333282,110.4390183,3.835263,5021.322308,4.8,65,139,657,181.6334039,1612,Sin Análisis,Sin Análisis,Sin Análisis,Sin Análisis,Sin Análisis,Sin Análisis,Sin Análisis,33.33,49005,723
Abril,1,49006,3B,173.1100006,Hibrida,0,38.2184738,26.38784588,28.52521518,6.868465138,94.63195319,5.718907053,16.31910346,90.76679568,0,28,143.6864,83,317.13939,11.92883134,132,22.76009466,13.45964989,14.96158507,1.907990315,48.68332672,58.52771429,29.76666451,6.99999809,11.91666508,112.615387,6.195519,5815.565951,4.5,62,137,691,168.8463085,1628,7.77,37.69,28.4,10.78,6.59,1.635,2.08,60.95,49006,583
Abril,1,49007,3B,175.6000061,Hibrida,0,38.09794989,35.59225513,24.20273349,2.107061503,76.29974083,5.444191344,14.86332574,90.29441913,0,25,148.91136,84.8,322.3234512,17.98974881,142,25.2790424,13.26879225,14.74943001,1.405191516,63.0166626,63.8502069,31.11666489,6.33333302,25.56666565,112.2026291,5.373089,5643.278504,4.6,67,148,1023,140.9151109,1641,Sin Análisis,Sin Análisis,Sin Análisis,Sin Análisis,Sin Análisis,Sin Análisis,Sin Análisis,59.29,49007,689
Abril,1,49008,3B,170.199997,Hibrida,0,40.07050529,36.80376028,18.89541716,4.230317274,77.41291279,5.546415981,15.62867215,90.58636898,0,29,148.91136,87.49,338.425388,21.13396043,130,24.49471254,13.74853139,15.21739158,1.159021407,39.83333206,45.56608345,31.83333206,5.43333197,2.56666613,111.3641281,4.887773,5346.596977,3.3,83,142,638,213.8912202,1613,Sin Análisis,Sin Análisis,Sin Análisis,Sin Análisis,Sin Análisis,Sin Análisis,Sin Análisis,48.8,49008,789
Abril,1,49009,3B,162.0500031,Hibrida,0,28.81826597,43.5359457,25.60937982,2.036408516,73.16547568,6.386917618,12.28016044,89.47423635,0,22,141.07392,87.06,388.1517977,10.79296493,140,31.48410925,15.24220891,15.98272108,2.917095483,45.74999619,57.85265589,36.31666565,5.41666603,4.01666594,104.3502121,2.223286,4462.138805,3.1,93,142,719,186.2295237,1630,Sin Análisis,Sin Análisis,Sin Análisis,Sin Análisis,Sin Análisis,Sin Análisis,Sin Análisis,51.95,49009,766
Abril,1,49010,5,161.5099945,Hibrida,0,34.69135038,41.65686335,21.36090645,2.290879822,52.3982498,6.953129837,13.18803789,89.94526655,0,24,198.54848,122.93,345.4894551,21.10705291,125,23.82515096,14.67401449,14.67401449,1.128776767,37.98333359,54.61980609,30.78333282,5.79999924,1.39999998,111.1062088,4.728639,5246.670185,2.8,98,141,694,222.7292657,1610,Sin Análisis,Sin Análisis,Sin Análisis,Sin Análisis,Sin Análisis,Sin Análisis,Sin Análisis,33.12,49010,583
Abril,1,49011,4,160.8699951,Hibrida,0,38.45340959,38.63367937,20.67507926,2.23783179,57.33898043,6.433766395,16.38590166,90.24268043,0,36,91.4368,56.84,323.8639994,22.44048057,140,25.03263581,22.19183259,21.57021263,1.115512465,56.91666412,61.46287425,28.58333206,6.39999866,21.93333244,112.0430069,5.364437,5628.105036,3.3,82,145,938,152.8550581,1670,7.32,37.29,26.78,9.63,5.67,1.7503,2.23,48.83,49011,631
Abril,1,49012,4,160.8800049,Hibrida,0,34.12481353,47.84932869,18.02585778,0,54.64025603,3.903530582,9.510193933,89.84733963,0,12,148.91136,92.56,348.085519,11.26305287,150,27.72874108,14.79363456,16.09895526,2.46192053,173.1500092,61.63352034,29.61666489,6.04999971,137.4833374,113.0678482,3.969328,5432.077024,2.8,81,140,999,48.51284756,1659,Sin Análisis,Sin Análisis,Sin Análisis,Sin Análisis,Sin Análisis,Sin Análisis,Sin Análisis,40.67,49012,556
Abril,1,49013,4,158.3999939,1,0,8.207070707,51.79292929,32.32323232,7.676767677,95.18000371,6.085858586,0,88.4979798,0,29,143.6864,90.71,381.9444592,20.0252533,162,31.75505173,20.01262703,15.59343494,1.585750315,47.96666336,83.39276139,31.01666451,4.44999981,12.5,116.4083481,2.399792,5106.931916,2.8,94,140,888,175.1216243,1678,6.74,33.28,31.52,10.27,6.86,1.84,2.23,50.04,49013,673
Abril,1,49014,4,162.25,1,0,9.799691834,46.37904468,35.19260401,8.628659476,93.74594979,6.372881356,0,88.66070878,0,23,143.6864,88.56,326.0400616,15.46379045,173,28.50539291,17.62711864,17.13405239,1.84336389,51.94999313,81.53875,26.64999771,5.19999886,20.09999847,118.506546,4.634559,6088.180636,2.7,87,142,1234,164.0038715,1702,Sin Análisis,Sin Análisis,Sin Análisis,Sin Análisis,Sin Análisis,Sin Análisis,Sin Análisis,109.48,49014,653
Abril,1,49015,4,163.3500061,1,0,11.57024793,49.2194674,31.77226814,7.438016529,89.57935044,6.440159167,0,87.99791858,0,24,154.13632,94.36,305.4790213,6.38506251,168,26.67278749,15.24334195,15.12090547,4.177372963,65.0333252,83.55702746,25.79999733,18.79999924,20.43333244,115.8220444,5.723847,6331.39624,5,78,141,1115,130.0871511,1643,Sin Análisis,Sin Análisis,Sin Análisis,Sin Análisis,Sin Análisis,Sin Análisis,Sin Análisis,76.06,49015,632
Abril,1,49016,4,150.3500061,1,0,10.90788161,48.12105088,33.05620219,7.914865314,92.76970176,6.218822747,0,88.66577985,0,26,138.46144,92.09,374.4595791,12.88327184,145,28.44695595,20.35250998,16.42833322,2.208053691,39.58332825,83.54886364,29.36666489,7.44999886,2.76666594,114.6379929,2.941981,5119.750801,5,64,143,1079,216.7579226,1668,Sin Análisis,Sin Análisis,Sin Análisis,Sin Análisis,Sin Análisis,Sin Análisis,Sin Análisis,52.07,49016,668
Abril,1,49017,4,162.8899994,1,0,12.46239794,46.44238443,33.51955307,7.575664559,89.75074953,5.635705077,0,88.79022653,0,24,146.29888,89.81,314.9364614,10.54085583,151,25.45275963,15.1636074,15.1636074,2.414676762,39.76666641,85.20167173,27.35000038,7.33333302,5.08333206,111.995163,5.62664,5955.758579,5,60,146,946,220.2849972,1654,6.77,36.49,26.36,11.72,5.9,1.496,1.88,82.88,49017,609
Abril,2,49018,4,172.6600037,1,0,11.52554153,47.35317966,32.66535387,8.455924939,90.68176523,6.28981814,0,88.73902467,0,30,148.91136,86.25,349.241276,12.22634053,157,29.05710584,14.30557134,14.30557134,2.376598768,44.93333054,84.07140992,31.93333244,6.78333282,6.21666622,113.003624,3.748092,5406.889619,5,60,145,1105,193.6201901,1659,Sin Análisis,Sin Análisis,Sin Análisis,Sin Análisis,Sin Análisis,Sin Análisis,Sin Análisis,78.96,49018,577
Abril,2,49019,4,170.0299988,1,0,10.05704876,54.00811621,29.11250956,6.822325472,86.91377604,5.751926131,0,88.01823208,0,30,151.52384,89.12,347.5857227,16.56766465,165,29.77121706,13.64465104,14.58566146,1.796947107,58.06666565,82.47251701,30.54999924,6.80000019,20.71666527,115.6304169,3.713797,5565.630213,5,67,147,1086,151.8943769,1664,Sin Análisis,Sin Análisis,Sin Análisis,Sin Análisis,Sin Análisis,Sin Análisis,Sin Análisis,75.27,49019,601
Abril,2,49020,4,168.4299927,1,0,10.86504779,48.87490352,34.91064537,5.349403313,87.13641399,5.652199727,0,88.0752835,0,26,148.91136,88.41,314.6707968,5.966870769,140,23.82592278,13.89301254,15.13982136,3.993034826,42.6333313,73.58525547,28.55000114,6.80000019,7.28333187,110.9302216,6.021978,5899.474114,5,68,148,912,208.2877347,1639,7.65,36.06,29.15,9.76,5.17,1.9524,2.46,58.14,49020,665
Abril,2,49021,4,170.3999939,2,0,11.67840376,57.21830986,23.70892019,7.394366197,82.13588649,6.338028169,0,88.27699531,0,0,148.91136,87.39,358.568088,21.29694912,148,29.60094003,14.90610382,15.31690196,1.389914577,50.36666107,48.18370647,34.03333282,9.31666374,7.01666498,109.1613007,3.364146,5006.85592,4.2,60,146,795,173.9245726,1614,Sin Análisis,Sin Análisis,Sin Análisis,Sin Análisis,Sin Análisis,Sin Análisis,Sin Análisis,29.32,49021,641
Abril,2,49022,4,164.9900055,Hibrida,0,17.03133523,57.27013758,25.69852718,0,60.43407066,6.570095157,0,87.90872174,0,23,151.52384,91.84,387.2961869,16.42523735,127,27.01981848,14.66755512,15.69792056,1.64501845,50.96665955,61.93827014,34.94999695,7.48333168,8.53333282,108.9720612,2.62229,4720.744489,4,57,147,1111,173.054308,1662,Sin Análisis,Sin Análisis,Sin Análisis,Sin Análisis,Sin Análisis,Sin Análisis,Sin Análisis,34.94,49022,690
Abril,2,49023,4,166.1000061,1,0,9.99397953,49.96989765,32.93196869,7.104154124,91.27712829,5.298013245,0,88.15472607,0,33,151.52384,91.22,441.3004052,18.0072239,113,26.98976421,14.4491265,15.35219691,1.498829823,49.79999542,80.60988433,39.6333313,5.81666565,4.34999895,110.64151,0.624295,4190.917106,4,62,148,821,178.3132694,1626,7.4,38.1,25.68,10.78,5.25,1.602,2.06,41.42,49023,688
Abril,2,49024,4,153.4199982,1,0,57.07208969,35.90144701,0,7.026463303,55.32856642,5.853213401,30.67396689,91.58141051,0,26,195.936,127.71,325.250949,9.275192393,140,25.45952318,15.25224891,16.62104048,2.74490513,44.29999924,77.81286371,27.85000038,5.73333263,10.71666622,109.6703262,5.220013,5508.796987,3.9,97,147,892,199.0970689,1632,Sin Análisis,Sin Análisis,Sin Análisis,Sin Análisis,Sin Análisis,Sin Análisis,Sin Análisis,49.08,49024,681
Abril,2,49025,3A,167.0800018,1,0,56.04500838,21.94158487,13.8855638,8.127842949,84.24716226,6.451999042,27.19655255,91.74072301,0,29,101.88672,60.98,313.6222135,13.54440972,149,25.89178808,12.26957133,13.46660268,1.911621741,45.69999695,76.78008658,28.84999847,6.75,10.09999943,108.3515091,5.581993,5791.334859,4.9,71,145,988,190.372004,1622,Sin Análisis,Sin Análisis,Sin Análisis,Sin Análisis,Sin Análisis,Sin Análisis,Sin Análisis,50.23,49025,601
Abril,2,49026,3A,170.3300018,1,0,54.68208771,17.37803088,21.24699113,6.692890272,89.86091485,4.814184231,25.56214407,91.80737392,0,34,201.16096,118.1,366.9347697,18.22931936,145,29.97123199,12.62255608,12.62255608,1.644122383,56.3833313,76.08247914,35.01666641,6.16666603,15.19999886,106.6350555,3.043426,4864.255205,4.4,66,150,1133,159.6216434,1638,Sin Análisis,Sin Análisis,Sin Análisis,Sin Análisis,Sin Análisis,Sin Análisis,Sin Análisis,22.3,49026,664
Abril,2,49027,2,171.8899994,1,0,69.52120542,10.12275292,16.02187445,4.3341672,81.52607071,2.792483565,43.57437896,93.12385828,0,38,106.10688,61.73,363.6046322,17.30176282,128,25.98755027,12.62435283,13.4388272,1.502017485,47.1333313,81.28040621,34.78333282,5.44999981,6.89999914,107.5011749,3.638102,4941.734603,3.7,73,148,857,188.4017054,1611,Sin Análisis,Sin Análisis,Sin Análisis,Sin Análisis,Sin Análisis,Sin Análisis,Sin Análisis,53.97,49027,532
Abril,2,49028,2,167.6499939,1,0,64.51535938,22.48135998,13.00328064,0,69.97796292,9.436325678,34.33343275,91.48308977,0,28,147.10272,87.74,321.5031432,15.39516907,128,22.73784753,13.24187343,14.01729845,1.47694692,42.91666412,81.70872011,29.56666565,6.80000019,6.54999924,108.9500351,6.009665,5670.236742,5,85,146,957,204.116517,1629,5.21,38.5,30.48,7.7,5.99,2.2264,2.61,73.16,49028,584
