Repository: DeaAnalytics/univ-workshop

File: data/Analisis_C7_temperatura.csv (part 10 of 28)
Mes,Turno,No_Colada,GPO_CH,TCM,No_Cargas,C_Arrabio,C_Primeras,C_Segundas,C_Triturado,C_Retornos,Cumpl_CM,Cons_Chorreadura,Cons_Ri,Rendimiento_Teo,Altura_Banda,Tiempo_Caida_Banda,TPQB,Rendimiento_Real,ENERGÍA,CONSUMO_C,O2_INSTANTANEO,O2_TCM,CONSUMO_CAL_SIDER,CONSUMO_CAL_DOLOM,BALANCE_02_C,VAC_TO_VAC,COBERTURA_DE_ARCO,POWER_ON,AUXILIARES,DEMORAS,POTENCIA,FACTOR_O2,VELOCIDAD_DE_FUSIÓN,TIEMPO_VACIADO,REMANENTE_HF,ACERO_VACIADO,O2_VACIADA,TON_Hr_ACERO LIQUIDO,TEMPERATURA_VACIADO,MgO_ESCORIA,FeO_ESCORIA,CaO,SiO2,Al2O3,IB3,IB4,RESULTADO,coladas ,TEMPERATURA
Abril,2,49029,2,171.8200073,1,0,57.03643348,18.55430101,20.4865557,3.922709813,84.16447903,6.157606798,32.47584682,91.72669072,0,33,151.92576,88.42,338.1445555,15.4289366,141,26.44627987,11.64008797,13.09509896,1.714070162,47.18333054,79.5443871,32.18333054,6.80000019,8.1999979,107.5925903,4.537706,5338.788883,5,58,145,1122,184.3871533,1638,Sin Análisis,Sin Análisis,Sin Análisis,Sin Análisis,Sin Análisis,Sin Análisis,Sin Análisis,45.4,49029,557
Abril,2,49030,2,174.6499939,1,0,56.51302605,24.19123962,12.4248497,6.870884626,88.05451096,8.388204981,26.22387632,91.43429717,0,32,154.33728,88.37,333.237916,21.23103424,130,24.52905897,11.10793053,12.31033539,1.155339806,47.39999771,82.76963151,32.83333206,11.24999905,3.31666589,105.9787445,5.092412,5319.289361,3,63,147,854,186.0759584,1613,Sin Análisis,Sin Análisis,Sin Análisis,Sin Análisis,Sin Análisis,Sin Análisis,Sin Análisis,56.66,49030,512
Abril,2,49031,2,165.8500061,1,0,65.61953573,17.05155261,14.19354839,3.13536328,84.9268865,5.957190232,34.60958698,92.20452216,0,33,144.6912,87.24,393.729259,17.00934517,130,28.52577525,12.11938454,13.56647523,1.677064871,52.57999802,84.51435132,36.36666489,9.64666557,6.56666613,107.440567,2.258334,4560.495349,3.1,65,146,1147,166.6032775,1655,Sin Análisis,Sin Análisis,Sin Análisis,Sin Análisis,Sin Análisis,Sin Análisis,Sin Análisis,49.77,49031,537
Abril,1,49032,5,147.0099945,1,0,0,61.22712741,32.85490783,5.917964764,89.72620875,10.66594109,0,87.09407523,0,22,154.13632,104.85,359.1592543,9.387116873,99,19.29800766,17.61784978,18.70621116,2.055797101,45.03332901,79.27931034,28.6333313,7,9.39999866,113.616272,5.129583,5134.226017,3.8,35,145,377,193.190248,1635,Sin Análisis,Sin Análisis,Sin Análisis,Sin Análisis,Sin Análisis,Sin Análisis,Sin Análisis,53,49032,620
Abril,1,49033,5,179.2599945,2,0,0,61.22949905,32.13209863,6.638402321,91.14619351,6.599352895,0,87.56041504,0,4,151.52384,84.53,347.5398968,9.343969939,125,25.03068246,19.46892841,16.01026491,2.67880597,111.0999985,30.25863747,35.64999771,7.31666613,68.1333313,109.1386871,4.41898,5028.331165,3.7,8,148,1027,79.9279939,1632,Sin Análisis,Sin Análisis,Sin Análisis,Sin Análisis,Sin Análisis,Sin Análisis,Sin Análisis,29.11,49033,657
Abril,1,49034,5,196.2899933,Hibrida,0,0,61.342911,29.28320342,9.373885577,90.08685433,5.756788425,0,88.42651179,0,37,148.91136,75.86,412.6547596,14.35631003,160,37.04213281,13.04192821,12.0739726,2.580198722,80.33332825,59.96948837,45.43333054,5.74999905,29.14999962,108.5629044,1.228202,4320.396303,2.8,80,146,936,109.0456501,1614,6.71,39.3,30.21,10.64,4.61,1.981,2.42,13.99,49034,722
Abril,1,49035,5,164.8399963,Hibrida,0,0,58.01989808,36.58092696,5.399174958,91.36536048,7.643775783,0,87.66755642,0,39,146.29888,88.75,329.4103446,15.46348008,135,25.06673193,15.59087635,14.37757858,1.621027854,55.79999924,59.7369357,30.39999962,5.73333216,19.66666603,106.5866852,5.135877,5422.368368,3.4,69,144,835,154.8387118,1629,Sin Análisis,Sin Análisis,Sin Análisis,Sin Análisis,Sin Análisis,Sin Análisis,Sin Análisis,51.41,49035,806
Abril,1,49036,5,166.2899933,1,0,0,55.28895303,35.84701425,8.864032714,96.4510639,6.398460521,0,88.06927657,0,23,154.13632,92.69,334.9570163,24.24078515,148,25.73215571,15.0941133,16.53737513,1.061523195,49.54999924,77.43059163,28.81666565,4.81666565,15.91666603,115.6401367,4.787511,5770.618826,3,73,146,575,176.7911228,1620,Sin Análisis,Sin Análisis,Sin Análisis,Sin Análisis,Sin Análisis,Sin Análisis,Sin Análisis,70.83,49036,724
Abril,1,49037,5,164.6499939,1,0,0,50.73792894,39.23474036,10.0273307,94.11880384,5.9155785,0,88.21062861,0,23,143.6864,87.27,342.5448047,11.40601318,148,25.70300733,15.18372361,16.70209597,2.253461129,48.64999771,84.33830409,28.44999886,6.80000019,13.39999866,118.7368393,4.49773,5787.346239,5,77,143,615,176.361776,1604,Sin Análisis,Sin Análisis,Sin Análisis,Sin Análisis,Sin Análisis,Sin Análisis,Sin Análisis,78.5,49037,544
Abril,1,49038,5,169.8500061,1,0,0,55.19576097,35.44303797,9.36120106,95.31277441,7.91875184,0,87.9570209,0,23,148.91136,87.67,336.7677241,11.0273767,149,25.26935441,14.95437097,16.19075597,2.291510945,37.68333054,85.49711816,28.78333282,7.03333282,1.86666596,118.7543259,4.803536,5900.984683,4.8,77,146,898,232.463529,1668,Sin Análisis,Sin Análisis,Sin Análisis,Sin Análisis,Sin Análisis,Sin Análisis,Sin Análisis,95.76,49038,576
Abril,1,49039,5,170.1300049,1,0,0,56.93293364,33.38623406,9.680832305,93.0688949,7.229765473,0,87.51119732,0,26,146.29888,85.99,326.2211157,7.235643124,151,25.38646844,14.51830911,16.16410933,3.508529651,37.69999695,84.49678832,28.51666641,6.44999933,2.73333311,116.2980347,5.196819,5965.985029,4.5,74,145,685,230.7692494,1616,7.76,32.88,30.16,9.69,6.78,1.8312,2.3,77.78,49039,622
Abril,1,49040,5,167.1699982,1,0,0,53.69982652,38.88257462,7.417598851,97.97885254,7.280014357,0,87.86540647,0,32,146.29888,87.52,316.4443416,10.54016881,145,23.98755784,15.1342946,16.45032021,2.275822928,40.93333054,84.1959276,27.54999924,6.19999886,7.18333197,114.5848312,5.907465,6067.876689,4.3,74,144,681,211.074933,1632,Sin Análisis,Sin Análisis,Sin Análisis,Sin Análisis,Sin Análisis,Sin Análisis,Sin Análisis,76.06,49040,573
Abril,1,49041,5,161.3800049,Hibrida,0,21.05589292,54.71557814,16.2969389,7.931590036,68.1447485,7.931590036,15.18155905,89.40835296,0,32,211.61088,131.13,384.8060362,14.58668936,145,30.30115164,15.86317959,14.68583423,2.077315208,72.5333252,66.70479193,33.71666336,8.01666641,30.79999733,112.3416901,2.4205,4786.35751,5,80,142,1180,117.4632485,1650,Sin Análisis,Sin Análisis,Sin Análisis,Sin Análisis,Sin Análisis,Sin Análisis,Sin Análisis,36.87,49041,514
Abril,1,49042,3B,168.6699982,1,0,37.64747732,28.7958736,27.56862513,5.988023952,93.40924567,6.39117804,15.35542776,90.40588131,0,30,86.21184,51.11,343.8667257,14.68548068,126,22.78413495,14.58469216,15.11827846,1.551473557,39.29999924,79.8148704,30.5,6.44999886,2.3499999,113.8495026,5.015914,5530.163874,4.5,80,144,504,219.8473325,1611,8.08,27.67,32.32,10.51,7.62,1.7827,2.23,49.86,49042,566
Abril,1,49043,3B,172.1300049,1,0,35.64166618,32.58002672,24.28397142,7.494335677,91.75120139,7.134142799,16.58630105,90.35635857,0,30,143.6864,83.48,336.3736615,15.25010123,127,22.96520007,14.11723657,14.81438406,1.505904762,42.06666565,79.25662651,31.11666489,7.18333292,3.76666594,111.2273331,5.302646,5531.762658,5,80,144,775,205.3882775,1656,Sin Análisis,Sin Análisis,Sin Análisis,Sin Análisis,Sin Análisis,Sin Análisis,Sin Análisis,60.08,49043,632
Abril,1,49044,3B,160.2299957,Hibrida,0,45.19128752,28.84603383,25.96267865,0,72.24941705,7.876177994,19.17243962,90.22867129,0,22,154.13632,96.2,330.1504176,12.70673441,149,26.08125889,14.35436598,16.1642643,2.052554028,40.83333206,64.44567164,27.91666603,5.91666603,6.99999905,113.424675,4.907722,5739.582067,4.1,70,147,1066,216.0000067,1677,Sin Análisis,Sin Análisis,Sin Análisis,Sin Análisis,Sin Análisis,Sin Análisis,Sin Análisis,75.73,49044,653
Abril,1,49045,3B,156.0399933,Hibrida,0,39.80389644,41.38041528,15.73955396,3.076134325,70.38203821,6.844398872,20.98179954,90.36952064,0,23,146.29888,93.76,351.1920172,11.78544014,127,24.26301053,15.89336136,16.59830884,2.058727569,41.43333054,60.80317919,29.71666336,7.99999905,3.71666622,113.7060394,4.408273,5250.925765,5,70,147,852,212.872098,1654,Sin Análisis,Sin Análisis,Sin Análisis,Sin Análisis,Sin Análisis,Sin Análisis,Sin Análisis,59.26,49045,628
Abril,1,49046,3B,163.199997,Hibrida,0,40.04901961,31.67892157,25.14705882,3.125,80.98117354,6.556372549,16.51960784,90.32769608,0,25,156.7488,96.05,331.4951042,26.8872554,145,25.86397107,15.19607872,15.93137285,0.961941659,38.08333206,61.01791483,28.91666603,7.68333197,1.48333299,114.2957687,4.896962,5643.804053,3.7,70,145,620,228.4463971,1622,Sin Análisis,Sin Análisis,Sin Análisis,Sin Análisis,Sin Análisis,Sin Análisis,Sin Análisis,51.13,49046,584
Abril,2,49047,3B,167.5099945,Hibrida,0,37.60969494,38.69022745,23.70007761,0,68.87136179,7.486120232,16.53632619,89.72383738,0,23,148.91136,88.9,330.1295553,19.61673994,148,25.89696222,14.80508675,15.46176398,1.320146074,43.04999924,57.81883024,29.16666603,7.48333311,6.39999914,113.3712769,4.943454,5743.199937,3.5,76,148,950,206.2717806,1625,7.98,36.99,26.89,9.78,5.75,1.7315,2.25,75.54,49047,604
Abril,2,49048,3B,164.1300049,Hibrida,0,29.67160178,42.50898678,27.81941144,0,69.64433141,7.232072138,17.66892098,88.98312313,0,26,151.52384,92.32,358.252594,12.90440466,127,24.07847366,14.98811873,15.78017378,1.865911237,41.59999847,59.37897574,30.89999771,5.81666565,4.88333321,113.990303,4.148826,5311.651037,3.3,61,148,861,213.4615463,1630,7.48,41.33,27.91,7.46,4.45,2.3434,2.97,42.1,49048,698
Abril,2,49049,3B,172.3500061,1,0,36.72758921,32.17290397,26.80591819,4.293588628,86.68029257,7.455758631,14.04119524,89.89208007,0,41,154.13632,89.43,380.6208162,20.8355084,111,22.54714164,13.40295862,14.7954738,1.082149819,48.1333313,85.1804038,34.93333435,5.05000019,8.14999771,112.0303421,3.438537,4933.683237,3.3,54,149,928,185.7340799,1633,Sin Análisis,Sin Análisis,Sin Análisis,Sin Análisis,Sin Análisis,Sin Análisis,Sin Análisis,30.91,49049,496
Abril,2,49050,3B,172.5299988,1,0,29.96580305,35.8372457,32.34220136,1.854749899,77.66212077,6.885758998,15.76537414,89.41830406,0,38,148.91136,86.31,383.1217786,13.29623843,110,23.12641296,14.31635088,14.78003836,1.739319965,47.46666336,79.36241218,36.26666641,4.81666565,6.38333225,111.2482376,3.244265,4757.261029,3,64,146,943,184.5505747,1647,8.36,34.09,32.75,12.27,6.47,1.7476,2.19,24.57,49050,653
Abril,2,49051,3B,167.2599945,1,0,32.10570369,31.8426402,31.3882578,4.663398302,89.53970181,6.373311013,12.67487744,89.72007653,0,34,156.7488,93.72,371.2782616,13.05751567,108,22.66531224,14.76742844,15.24572572,1.735805861,60.41666031,76.71914634,34.84999847,13.1333313,12.43333244,108.9473648,3.832805,4799.426165,3,70,147,579,145.9862223,1642,Sin Análisis,Sin Análisis,Sin Análisis,Sin Análisis,Sin Análisis,Sin Análisis,Sin Análisis,34.94,49051,522
Abril,2,49052,3B,168.8300018,1,0,41.58028786,29.9295149,23.98862761,4.501569626,84.58681309,4.993188414,17.65089143,90.51850974,0,30,151.52384,89.75,383.8180377,20.84345177,124,26.4585675,14.57086995,15.10395056,1.269394714,44.39999771,79.21079478,35.84999847,4.56666565,3.98333311,110.6641159,2.809372,4709.344743,2.8,67,149,766,201.3513617,1645,7.88,29.27,33.42,11.17,6.13,1.9318,2.39,14.53,49052,602
Abril,2,49053,3B,166.4400024,1,0,36.95025234,36.51766402,21.74957943,4.782504206,82.44986388,7.137707282,14.72001923,89.87623168,0,27,154.13632,92.61,387.5270311,20.45782234,112,23.81638994,14.35952875,15.32083611,1.164170338,43.3833313,78.67923169,35.08333206,4.98333263,3.31666613,111.2069016,2.965309,4744.133258,3.2,78,148,598,204.6869093,1625,8.16,28.07,31.61,11.91,6.77,1.6922,2.13,18.67,49053,648
Abril,2,49054,3B,168.7799988,1,0,34.83825098,31.4788482,28.82450527,4.858395544,91.04131307,7.376466406,14.57518663,89.83902121,0,32,154.13632,91.32,379.7843374,13.68645584,112,23.91278605,14.10119693,15.10842528,1.747186147,46.96666718,80.29326113,36,6.6833334,4.28333282,110.7293778,3.277144,4688.333299,4.9,77,148,576,189.0702605,1635,Sin Análisis,Sin Análisis,Sin Análisis,Sin Análisis,Sin Análisis,Sin Análisis,Sin Análisis,38.89,49054,588
Abril,2,49055,3B,166.5200043,1,0,31.79197694,33.01705501,35.19096805,0,73.31767105,7.614700937,14.73696853,89.45399952,0,26,130.624,78.44,325.4864197,10.20297836,109,18.92865673,14.83305271,15.31347547,1.855208946,38.71666336,83.55584416,28.81666565,4.44999886,5.44999981,112.5908966,7.00861,5778.600699,2.7,86,149,697,230.9083279,1675,Sin Análisis,Sin Análisis,Sin Análisis,Sin Análisis,Sin Análisis,Sin Análisis,Sin Análisis,76.06,49055,648
Abril,2,49056,3B,164.5500031,1,0,39.98784564,32.3609845,27.65116986,0,73.36209731,7.687632938,16.71224552,89.74779702,0,31,206.38592,125.42,384.6854988,14.08690342,115,23.96839822,15.07140659,15.49680919,1.701466782,55.29999924,82.13414338,34.16666412,17.23333359,3.9000001,110.7826996,3.065056,4816.098009,0.8,61,147,633,159.4936731,1655,Sin Análisis,Sin Análisis,Sin Análisis,Sin Análisis,Sin Análisis,Sin Análisis,Sin Análisis,39.89,49056,555
Abril,2,49057,3A,167.2599945,1,0,40.09326797,23.49635298,33.06229822,3.348080832,79.62499047,6.068396508,15.06636375,90.36793017,0,30,93.2456,55.75,372.4740048,13.87062105,108,22.85065243,13.81083389,15.24572572,1.647413793,50.0166626,82.87392374,35.33333206,8.26666546,6.41666603,110.26548,3.749389,4733.7736,1,70,145,423,173.9420335,1644,Sin Análisis,Sin Análisis,Sin Análisis,Sin Análisis,Sin Análisis,Sin Análisis,Sin Análisis,59.59,49057,590
Abril,2,49058,3A,166.8099976,Hibrida,0,35.52544811,39.17630837,25.29824351,0,65.60219508,6.714225766,13.60829686,89.62676099,0,22,154.41758,92.57,329.1169642,10.27516351,148,26.9168519,14.80726597,15.52664731,2.619603267,136.0833283,42.2351166,30.26666641,8.16666603,97.6499939,108.3552551,4.793764,5511.343578,5,77,145,525,63.93141696,1630,Sin Análisis,Sin Análisis,Sin Análisis,Sin Análisis,Sin Análisis,Sin Análisis,Sin Análisis,71.11,49058,827
Abril,2,49059,3A,168.9400024,1,0,39.91949805,34.50929324,20.70557594,4.865632769,79.62392376,5.445720374,17.33159702,90.7131526,0,31,150.2176,88.92,399.5501304,14.94613451,103,25.24564898,13.85107119,15.09411604,1.689108911,56.06666183,64.28488242,41.0166626,7.44999886,7.59999895,108.7735062,2.321186,4118.813958,4.5,60,145,438,155.1724272,1634,Sin Análisis,Sin Análisis,Sin Análisis,Sin Análisis,Sin Análisis,Sin Análisis,Sin Análisis,14.45,49059,768
Abril,1,49060,3A,166.1600037,1,0,49.47038999,30.72941743,19.80019259,0,68.50910435,6.896966779,24.55464612,90.51324025,0,34,211.71136,127.41,355.0794337,14.11290291,132,25.37313377,14.20317735,15.34665349,1.797867804,54.73332977,76.88161669,31.84999847,6.51666641,16.36666679,110.6826553,4.062192,5216.95484,4.7,69,145,543,158.9525073,1646,10.32,26.07,33.68,12.98,7.65,1.6326,2.13,45.81,49060,723
Abril,1,49061,3A,169.2799988,1,0,54.70226843,21.84546314,19.13988658,4.312381853,84.04289113,6.309073724,28.35538752,91.56332703,0,24,94.04928,55.56,329.6313823,12.83081295,130,22.87925347,14.11862014,15.06379973,1.783149171,41.06666565,77.75413745,29.68333435,6.61666584,4.76666594,112.5378113,5.617255,5702.863323,4.4,55,148,946,216.2337716,1679,Sin Análisis,Sin Análisis,Sin Análisis,Sin Análisis,Sin Análisis,Sin Análisis,Sin Análisis,58.57,49061,669
Abril,1,49062,3A,169.3500061,1,0,52.25863596,25.95217006,16.77000295,5.019191025,81.92762352,6.820194863,26.09979333,91.37702982,0,26,152.82995,90.25,341.8954704,12.63064613,129,23.73782023,14.05373436,15.05757253,1.879382889,48.71666718,84.08252688,31.03333282,14.59999943,3.08333302,111.8240204,4.897439,5457.035733,3.5,48,147,789,181.0468677,1663,Sin Análisis,Sin Análisis,Sin Análisis,Sin Análisis,Sin Análisis,Sin Análisis,Sin Análisis,59.59,49062,550
Abril,1,49063,3A,182.3200073,1,0,50.00548486,23.66717859,20.36529179,5.962044756,89.87067996,6.060772269,25.19197016,91.57870777,0,31,150.47872,82.54,315.3795398,13.46533513,126,21.73650637,13.16366775,13.98639698,1.614256619,38.26666641,85.72352941,31.23333359,4.66666508,2.36666608,110.2823715,6.568234,5837.353441,2.5,52,148,590,232.0557507,1620,10.92,27.27,32.72,10.07,6.27,2.0024,2.67,73.34,49063,646
Abril,1,49064,3A,167.7400055,Hibrida,0,50.07750089,27.08954334,19.79253607,3.040419697,78.79598436,7.332776917,21.75986646,90.94980327,0,29,155.18118,92.51,335.0423164,11.01108823,150,27.64993352,13.89054444,15.44056227,2.51109908,40.5166626,58.46024259,30.91666412,5.14999819,4.44999886,108.8912659,4.452368,5425.553185,2.4,50,145,680,214.7264716,1628,Sin Análisis,Sin Análisis,Sin Análisis,Sin Análisis,Sin Análisis,Sin Análisis,Sin Análisis,53.31,49064,700
Abril,1,49065,3A,170.2400055,1,0,49.34210526,22.34492481,22.08646617,6.226503759,93.30606485,7.01362782,23.3200188,91.22368421,0,28,129.69957,76.19,344.2199137,15.2725559,127,23.84280938,14.15648451,14.9788529,1.561153846,51.21666336,81.64125326,31.83333206,16.75,2.63333178,110.2194367,4.778383,5347.85379,5,56,150,814,175.7240595,1633,Sin Análisis,Sin Análisis,Sin Análisis,Sin Análisis,Sin Análisis,Sin Análisis,Sin Análisis,63.1,49065,622
Abril,1,49066,3A,165.5200043,1,0,46.45964234,25.62832286,21.50797487,6.404059932,91.66187337,7.201546641,23.50169164,91.0497825,0,34,147.50464,89.12,334.7027463,13.87747668,133,24.04543196,14.56017362,15.40599284,1.732694819,44.86666489,80.36736402,29.81666565,6.10000038,8.94999886,111.294632,5.133917,5551.258018,4.3,55,145,829,193.9078829,1651,Sin Análisis,Sin Análisis,Sin Análisis,Sin Análisis,Sin Análisis,Sin Análisis,Sin Análisis,77.06,49066,565
Abril,1,49067,3A,165.8999939,Hibrida,0,39.66244726,38.15551537,17.72151899,4.460518385,74.8067735,7.353827607,16.99819168,90.34116938,0,31,152.52864,91.94,364.67753,13.96624524,161,31.6274876,14.88848759,15.61181492,2.264566249,62.36666107,64.65108557,32.58333206,6.51666594,23.26666451,111.0091705,2.955418,5091.560114,3.5,72,131,1176,126.0288729,1622,Sin Análisis,Sin Análisis,Sin Análisis,Sin Análisis,Sin Análisis,Sin Análisis,Sin Análisis,38.41,49067,675
Abril,1,49068,3A,163.7599945,1,0,55.01954079,17.92867611,22.89936492,4.152418173,84.34331256,6.875915975,26.50219834,91.47581827,0,30,150.31808,91.79,386.5412929,14.09379627,134,27.90058716,14.65559404,15.57156867,1.979636049,45.89999771,80.04823386,34.08333206,6.06666565,5.75,111.0526276,2.566566,4804.694395,3.8,82,144,1096,188.2353035,1626,Sin Análisis,Sin Análisis,Sin Análisis,Sin Análisis,Sin Análisis,Sin Análisis,Sin Análisis,38.89,49068,670
Abril,1,49069,3A,161.4299927,Hibrida,0,45.22083875,35.72446262,19.05469863,0,66.24331892,6.671622375,21.55733135,90.47723471,0,25,150.31808,93.12,328.3156935,13.36182926,133,23.90509927,15.42464296,16.04410653,1.789058878,49.29999924,54.74791966,28.96666718,8.64999866,11.68333149,109.5292816,5.431238,5572.957071,5,70,144,690,175.2535524,1619,Sin Análisis,Sin Análisis,Sin Análisis,Sin Análisis,Sin Análisis,Sin Análisis,Sin Análisis,49.87,49069,714
Abril,1,49070,3A,165.6600037,Hibrida,0,49.3782446,31.2447181,19.37703731,0,67.98062559,6.253772788,23.66292406,90.81057588,0,28,145.89696,88.07,380.2969854,22.93854833,161,33.46009826,14.97042101,15.63443162,1.458684211,46.74999619,59.9094431,34.36666489,6.9000001,5.48333216,109.7773514,2.326741,4820.36893,3.7,84,147,942,188.663117,1600,Sin Análisis,Sin Análisis,Sin Análisis,Sin Análisis,Sin Análisis,Sin Análisis,Sin Análisis,11.85,49070,776
Abril,1,49071,3A,160.5500031,Hibrida,0,41.58829025,34.24478356,21.51354718,2.65337901,74.75370711,6.5898474,18.85393958,90.42566179,0,25,156.94976,97.76,351.2924256,21.48863242,151,28.99408229,15.44690098,16.13204579,1.349275362,42.46666336,60.79783198,30.6333313,7.36666584,4.46666622,109.989151,3.685496,5241.023298,4.3,72,144,856,203.453705,1596,5.43,39.3,29.72,8.55,5.01,2.1917,2.59,50.92,49071,819
Abril,1,49072,3A,162.0500031,Hibrida,0,42.76457883,32.33569886,21.50570811,3.394014193,78.08818348,7.034865782,22.79543351,90.58981796,0,27,148.10752,91.4,391.2372651,15.69268715,158,33.42178277,19.80870065,17.52545478,2.129767991,44.56666565,65.87688564,34.26666641,7.74999857,2.54999995,110.8499146,2.002069,4729.085728,4.9,96,145,866,195.2131683,1618,Sin Análisis,Sin Análisis,Sin Análisis,Sin Análisis,Sin Análisis,Sin Análisis,Sin Análisis,18.01,49072,752
Abril,1,49073,3A,162.9799957,Hibrida,0,45.55773715,32.16959136,18.83666708,3.436004418,77.32856801,6.233893729,20.27856179,90.79052644,0,17,150.31808,92.23,295.7418166,17.81200194,145,23.11940176,16.25966419,16.38237864,1.29796762,37.46666336,61.03971061,25.94999886,7.21666622,4.29999924,111.088356,7.024757,6280.53961,5,86,146,667,233.8078498,1617,Sin Análisis,Sin Análisis,Sin Análisis,Sin Análisis,Sin Análisis,Sin Análisis,Sin Análisis,53.28,49073,730
Abril,1,49074,3A,160.5200043,Hibrida,0,47.7323698,30.20184401,18.88861201,3.177174184,77.78810073,6.653376526,21.39920259,90.88076252,0,21,145.89696,90.89,330.7998915,29.75953073,149,26.89384429,15.44978778,16.13506062,0.903705254,42.29999542,61.96201439,28.94999886,6.59999895,6.74999905,109.7989502,4.735288,5544.732663,3.8,73,144,0,204.2553413,1653,Sin Análisis,Sin Análisis,Sin Análisis,Sin Análisis,Sin Análisis,Sin Análisis,Sin Análisis,63.13,49074,748
Abril,1,49075,3A,160.3500061,Hibrida,0,51.35640786,29.17368257,15.51605862,3.953850951,76.40956172,6.47333957,24.91425008,91.24864359,0,24,148.10752,92.37,358.5905695,14.83005868,158,30.8637344,19.02089108,17.21234733,2.081160639,41.61666489,68.31325301,31.28333282,6.36666584,3.96666598,110.4589233,3.225773,5125.732831,3.8,60,146,966,210.4926001,1624,Sin Análisis,Sin Análisis,Sin Análisis,Sin Análisis,Sin Análisis,Sin Análisis,Sin Análisis,35.48,49075,780
Abril,2,49076,3A,166.3500061,Hibrida,0,41.92365494,35.47339946,22.6029456,0,67.7620673,7.790802525,27.89299669,90.26895101,0,28,154.7392,93.02,390.7423963,14.64382273,143,29.72647922,14.90832527,15.56958164,2.029967159,59.43333054,65.68531889,34.44999695,16.63333321,8.35000038,112.5541,2.267594,4828.737905,3.9,65,146,992,147.3920428,1637,Sin Análisis,Sin Análisis,Sin Análisis,Sin Análisis,Sin Análisis,Sin Análisis,Sin Análisis,39.41,49076,668
Abril,2,49077,3A,175.9700012,1,0,49.89486844,23.31079161,21.36727851,5.427061431,89.45673151,7.058021254,26.02716372,91.13121555,0,32,152.52864,86.68,359.7204044,14.14445634,107,21.11723575,13.46820471,14.49110634,1.492969064,41.20000076,80.22777778,34.54999924,5.5,1.14999998,114.5701294,4.661102,5093.198411,3.7,65,148,694,215.5339766,1626,7.04,40.1,26.52,8.5,8.41,1.5683,1.98,67.81,49077,619
Abril,2,49078,3A,176.7899933,1,0,49.15436393,24.88262911,21.38129985,4.58170711,86.19830613,6.58408281,24.54889982,90.99621019,0,30,156.94976,88.78,352.3955109,10.97347177,111,20.27264062,13.40573613,13.85825043,1.84742268,44.16666412,83.93828125,32.03333282,6.80000019,5.33333206,116.5696335,5.216611,5518.938485,5,69,147,854,199.6981247,1651,Sin Análisis,Sin Análisis,Sin Análisis,Sin Análisis,Sin Análisis,Sin Análisis,Sin Análisis,56.87,49078,618
Abril,2,49079,3A,173.5700073,1,0,50.29671026,25.73601429,18.89727487,5.070000576,84.61217422,6.781125771,25.98375295,91.07484012,0,39,137.05472,78.96,395.8057101,13.54496688,114,24.08826309,13.07829639,14.11534192,1.778392174,50.78333282,83.74368482,36.58333206,5.31666565,8.88333321,114.3940888,2.58816,4744.510616,3.5,65,146,862,172.4975403,1648,Sin Análisis,Sin Análisis,Sin Análisis,Sin Análisis,Sin Análisis,Sin Análisis,Sin Análisis,38.35,49079,536
Abril,2,49080,3A,168.1600037,1,0,37.76165557,33.15889629,25.273549,3.805899144,79.39260064,8.622740247,24.34586108,89.95682683,0,21,163.1798,97.04,350.2616479,11.88748785,103,20.36750669,14.62892452,15.16412907,1.713356678,97.21665955,61.39698492,32.99999619,8.89999962,55.31666183,106.1261292,5.297081,5095.758275,5,75,145,849,89.4908346,1675,Sin Análisis,Sin Análisis,Sin Análisis,Sin Análisis,Sin Análisis,Sin Análisis,Sin Análisis,53.85,49080,537
Abril,2,49081,3A,169.75,Hibrida,0,66.21502209,26.95139912,4.477172312,2.35640648,60.09410873,3.622974963,29.51399116,91.96759941,0,29,146.86182,86.52,355.8173785,12.29455081,128,24.22974963,14.43298969,15.25773196,1.970771442,63.94999695,67.21462766,31.94999886,6.08333302,25.91666412,114.8652954,4.223428,5312.989235,3.6,62,148,628,138.8584898,1618,8.16,34.89,31.57,9.06,5.5,2.1683,2.73,41.31,49081,525
Abril,2,49082,3A,170.4600067,1,0,35.90285111,30.3062302,26.45782002,7.333098674,87.12587,8.365598967,19.71136924,90.12425202,0,24,153.85524,90.26,337.3225257,11.29297151,91,17.15945022,14.0795489,14.95952071,1.519480519,58.3999939,68.75280749,32.0166626,7.31666613,19.06666565,110.1649704,7.041453,5324.102916,4.9,76,148,684,152.0548104,1648,Sin Análisis,Sin Análisis,Sin Análisis,Sin Análisis,Sin Análisis,Sin Análisis,Sin Análisis,59.29,49082,455
Abril,1,49083,3A,171,1,0,58.42105263,18.47953216,18.47953216,4.619883041,81.67293609,1.461988304,32.80701754,92.22923977,0,43,118.88763,69.52,445.6140351,20.87134503,104,25.49707602,14.50292398,14.9122807,1.221630709,316.2166748,66.34336989,41.81666565,6.14999962,268.25,108.9003601,0.491662,4089.278696,4.3,55,150,951,28.46149719,1652,Sin Análisis,Sin Análisis,Sin Análisis,Sin Análisis,Sin Análisis,Sin Análisis,Sin Análisis,6.47,49083,555
Abril,1,49084,3B,176.2200012,1,0,48.87640449,24.62830553,21.63205085,4.863239133,79.21401815,6.015208262,22.56838043,91.38781069,0,34,169.8112,96.36,388.151172,13.38100093,133,27.63590947,13.33560313,14.47054808,2.065309584,62.06666183,79.0022779,36.58333206,4.91666603,20.56666565,112.0290909,2.532893,4816.947809,3.1,61,149,996,144.0386793,1623,Sin Análisis,Sin Análisis,Sin Análisis,Sin Análisis,Sin Análisis,Sin Análisis,Sin Análisis,19.86,49084,396
Abril,1,49085,3B,164.5899963,Hibrida,0,36.92812443,34.96567228,22.33428519,5.7719181,86.38256508,6.185065921,18.30609393,90.64839905,0,28,159.36128,96.82,355.4286488,18.9501189,152,29.83777939,15.85758587,15.7360718,1.574543123,50.34999847,59.26324675,32.11666489,7.16666603,11.06666565,109.0626679,3.44266,5124.753672,3.4,49,150,1208,178.7487641,1654,Sin Análisis,Sin Análisis,Sin Análisis,Sin Análisis,Sin Análisis,Sin Análisis,Sin Análisis,31.76,49085,550
Abril,1,49086,3B,168.5200043,Hibrida,0,37.930216,40.25041538,19.62378353,2.195585094,71.69307137,7.571801567,15.25634939,90.10342986,0,31,159.36128,94.57,346.5463952,25.57559869,144,27.11250821,14.83503404,15.36909527,1.060092807,43.7666626,65.78667546,31.59999847,6.33333302,5.83333206,110.6526184,4.116314,5332.911786,3.1,50,150,591,205.6359673,1633,Sin Análisis,Sin Análisis,Sin Análisis,Sin Análisis,Sin Análisis,Sin Análisis,Sin Análisis,34.66,49086,682
Abril,1,49087,3B,168.6699982,Hibrida,0,38.96365684,30.33141638,23.28807731,7.416849469,90.97557237,6.314104464,14.98784609,90.83239462,0,28,148.91136,88.29,358.6885674,19.17946306,152,30.49742133,14.76255426,15.35542792,1.590108192,67.11666107,49.09180328,33.68333054,6.16666603,27.26666641,109.7782135,3.261306,5007.52139,3,67,146,667,130.5190077,1619,8.78,36.69,30.8,10.14,5.19,2.0091,2.58,31.76,49087,693
Abril,1,49088,3B,170.4100037,1,0,38.44844786,34.2292119,22.36957925,4.952760988,83.69440917,6.501965847,14.76439176,90.57191479,0,31,159.36128,93.52,367.9361461,26.87635644,126,25.56187962,13.67290623,14.96391025,0.951091703,39.69999695,83.853375,34.29999924,5.39999866,0,112.578537,3.529233,4968.221791,3,65,152,469,229.7229396,1613,9.11,26.07,36.49,11.5,5.44,2.1541,2.69,52.61,49088,633
Abril,1,49089,3B,165.8600006,1,0,37.00711443,31.13469191,26.06415049,5.794043169,90.93409202,5.673459544,14.27710117,90.66278789,0,35,125.39904,75.61,386.4705159,15.96527186,132,27.53527061,14.10828404,15.3744121,1.724697885,44.28333282,77.40640871,34.43333435,4.58333302,5.26666594,111.3706665,2.603187,4816.844019,2.8,72,151,741,204.5916471,1649,Sin Análisis,Sin Análisis,Sin Análisis,Sin Análisis,Sin Análisis,Sin Análisis,Sin Análisis,19.61,49089,659
Abril,1,49090,5,165.3500061,1,0,0,55.35530692,32.74266707,11.90202601,90.18639658,7.003326278,0,88.57925612,0,32,156.7488,94.8,405.2010737,15.51859634,133,29.34986284,14.03084315,15.42183191,1.89127046,42.75,79.22036613,36.46666718,5.04999924,1.23333299,110.0867004,1.80406,4534.277983,2.5,82,150,704,210.5263158,1627,Sin Análisis,Sin Análisis,Sin Análisis,Sin Análisis,Sin Análisis,Sin Análisis,Sin Análisis,38.41,49090,700
Abril,1,49091,5,170.3399963,Hibrida,10.9721733,62.44569684,9.15815428,10.73147822,6.692497358,25.77129882,9.15815428,42.84959493,92.98896325,0,26,240.34816,141.1,339.3213646,18.51590976,131,24.34542732,12.15216652,12.15216652,1.314838301,73.1333313,53.9993395,31.48333168,8.19999981,33.45000076,109.9207611,4.880942,5410.481904,5,73,146,1030,119.7812248,1682,8.26,28.87,33.38,10.69,5.29,2.0889,2.61,41.46,49091,740
Abril,1,49092,1A,167.4600067,Hibrida,10.31291055,62.57016601,9.673951989,9.375373223,8.067598232,46.58730655,9.673951989,45.33619969,93.05147498,0,21,94.04928,56.16,295.5929656,10.68314779,131,20.99008634,12.36116038,12.36116038,1.964784796,41.16666031,58.87736434,26.71666336,7.36666584,7.08333206,110.8209,7.744467,6267.998532,5,51,148,812,215.7085353,1662,8.5,29.27,33.28,9.81,4.87,2.267,2.85,75.3,49092,759
Abril,1,49093,1A,172.9400024,Hibrida,9.54088123,67.2603215,8.534751937,9.841563548,4.822481786,44.86582538,8.534751937,52.02960564,93.25615821,0,26,141.07392,81.57,319.7640755,32.93627801,124,22.26783824,11.96946901,11.96946901,0.676088483,66.94999695,48.4526603,30.8833313,9.78333187,26.28333282,108.0781708,6.214609,5599.784582,5,60,133,919,119.1934334,1600,Sin Análisis,Sin Análisis,Sin Análisis,Sin Análisis,Sin Análisis,Sin Análisis,Sin Análisis,38.17,49093,710
Abril,1,49094,1A,133.3300018,Hibrida,0,66.6841671,9.052726318,14.13785345,10.12525313,70.51386917,9.052726318,44.56611415,92.9159979,0,25,146.29888,109.73,428.2607006,26.53566303,126,28.92822281,15.45038605,15.52538792,1.090163934,50.33332825,66.35109589,30.3833313,7.08333158,12.86666489,112.6356049,1.033222,4388.261462,4.8,26,145,998,172.8476996,1631,Sin Análisis,Sin Análisis,Sin Análisis,Sin Análisis,Sin Análisis,Sin Análisis,Sin Análisis,29.64,49094,636
Abril,1,49095,1A,161.8099976,Hibrida,0,71.01538842,7.93523268,11.17977875,9.869600148,68.13466367,7.93523268,50.55311785,93.37982819,0,30,112.33664,69.43,384.4014643,14.87547146,121,25.75242607,12.79278185,12.79278185,1.731200665,44.69999695,51.18203222,34.31666565,7.28333187,3.09999895,110.5777817,2.86375,4715.201623,4.1,27,132,1145,177.1812201,1611,Sin Análisis,Sin Análisis,Sin Análisis,Sin Análisis,Sin Análisis,Sin Análisis,Sin Análisis,17.68,49095,779
Abril,1,49096,1A,184.1799927,Hibrida,0,72.79834944,6.678249538,13.11760235,7.405798675,76.07349938,6.678249538,57.2700619,93.56911717,0,0,128.01152,69.5,409.3821425,27.0767738,113,22.15224325,12.27060533,12.86784718,0.818127131,71.3833313,46.1923,35.84999847,7.08333302,28.44999695,108.1865158,2.201486,5137.517449,4.8,40,140,969,117.6745306,1617,Sin Análisis,Sin Análisis,Sin Análisis,Sin Análisis,Sin Análisis,Sin Análisis,Sin Análisis,5.08,49096,659
Abril,2,49097,1A,174.1799927,Hibrida,0,70.08841428,7.314272592,14.97875761,7.618555517,74.81322837,7.314272592,43.82822368,93.10971409,0,36,143.6864,82.49,428.2925889,17.44746887,99,23.19439758,11.82684629,11.88425816,1.329384666,58.04999924,60.28217213,40.59999847,8.63333321,8.81666565,109.7955704,1.287268,4290.147765,4.9,40,144,908,148.8372113,1610,Sin Análisis,Sin Análisis,Sin Análisis,Sin Análisis,Sin Análisis,Sin Análisis,Sin Análisis,7.23,49097,571
Abril,2,49098,3B,181.3999939,3,0,58.21389195,7.772877619,27.89415656,6.11907387,73.12083843,0,37.98235943,92.86549063,0,0,153.1064,84.4,445.9757592,40.08269154,69,19.70231599,17.97133467,16.48291125,0.491541741,71.3999939,28.53179881,51.34999466,8.53333187,11.51666451,99.02752686,0.617909,3532.619528,4.8,0,143,1094,120.1680775,1639,Sin Análisis,Sin Análisis,Sin Análisis,Sin Análisis,Sin Análisis,Sin Análisis,Sin Análisis,1.18,49098,591
Abril,2,49099,3B,184.9900055,3,0,53.31639548,11.44926753,32.48824261,2.746094383,66.96430065,4.540785988,36.342505,92.01632521,0,0,143.6236,77.64,429.7529469,20.40650785,110,27.75285068,16.48737721,17.83880157,1.36,98.8999939,28.53179881,46.58333206,11.1333313,41.18333054,102.1048737,1.023212,3971.163017,4.3,22,145,729,87.96764951,1638,Sin Análisis,Sin Análisis,Sin Análisis,Sin Análisis,Sin Análisis,Sin Análisis,Sin Análisis,5.23,49099,761
Abril,2,49100,3B,181.1499939,3,0,54.09881314,8.887662158,31.32762904,5.685895667,74.09685311,0,36.04747447,92.55727298,0,0,176.8448,97.62,394.7005377,19.30996477,79,18.81313892,18.05133928,16.50565885,0.974271012,51.36666107,43.15223124,42.64999771,7.54999781,1.16666603,104.042038,3.372614,4247.362336,4,47,146,901,170.5386299,1658,Sin Análisis,Sin Análisis,Sin Análisis,Sin Análisis,Sin Análisis,Sin Análisis,Sin Análisis,1.18,49100,434
Abril,2,49101,3A,168.5599976,Hibrida,0,48.58803987,38.44328429,12.23303275,0.735643094,62.15977358,6.051257712,16.67062174,90.77598481,0,27,74.8262,44.39,363.6687286,12.3160894,126,24.24062683,14.59420999,15.36544873,1.968208092,50.16333008,74.38104575,32.36666489,14.79666519,3,115.0573425,3.897641,5207.827193,4,81,146,544,174.6295548,1611,Sin Análisis,Sin Análisis,Sin Análisis,Sin Análisis,Sin Análisis,Sin Análisis,Sin Análisis,41.1,49101,578
Abril,1,49102,3B,173.6399994,1,0,34.30085234,31.83598249,26.77954388,7.083621285,95.65989111,6.035475697,11.95577056,90.07659525,0,34,175.4632,101.05,377.7931365,22.30476856,124,25.91568772,13.53374803,14.68555638,1.161890008,49.79999542,55.30023419,36.11666489,5.43333292,8.24999905,110.4067307,3.100703,4807.752873,3.6,84,142,775,171.0843531,1660,Sin Análisis,Sin Análisis,Sin Análisis,Sin Análisis,Sin Análisis,Sin Análisis,Sin Análisis,12.42,49102,622
Abril,1,49103,3B,167.949997,1,0,34.20660911,29.04435844,27.92497767,8.824054778,94.33102778,6.871092587,11.69991069,90.58445966,0,31,143.5608,85.48,358.4400184,21.03602301,124,24.32866969,13.99225986,15.18309048,1.1565242,38.83333206,82.90051613,32.83333206,5.99999905,0,111.8843689,4.098455,5115.228532,3.5,86,144,787,222.4892777,1657,9.46,32.08,33.53,10.72,5.55,2.0608,2.64,53.15,49103,549
Abril,1,49104,3B,170.6799927,1,0,33.23763768,35.06561987,27.26154207,4.435200375,86.93833174,7.147879072,11.64752754,90.13985236,0,31,164.5046,96.38,373.2130462,8.87040113,130,26.40614128,13.88563453,14.94023968,2.976882431,42.26666641,80.48417874,34.51666641,5.21666622,2.53333306,110.5689392,3.21656,4944.857381,3.4,92,138,949,195.8990548,1686,8.88,25.26,33.27,13.11,6.15,1.7274,2.19,42.06,49104,633
Abril,1,49105,3B,160.0299988,1,0,34.56226957,34.31856527,25.45772668,5.66143848,89.7224636,7.467349872,12.66637505,89.82365806,0,31,112.0666,70.03,364.3066953,12.09148294,125,24.3641819,14.99718814,15.9345124,2.01498708,38.46666336,80.46688919,31.14999771,5.94999886,1.36666596,112.1153793,3.851691,5137.400017,3.9,88,144,655,224.6100713,1636,Sin Análisis,Sin Análisis,Sin Análisis,Sin Análisis,Sin Análisis,Sin Análisis,Sin Análisis,58.05,49105,540
Abril,1,49106,3B,165.4700012,1,0,33.61334381,32.80957273,26.08932133,7.487762132,93.54037875,7.215809512,12.35873572,90.40230858,0,29,143.9376,86.99,329.3648371,10.75723688,119,21.65951516,14.14153613,15.41064834,2.013483146,41.45000076,81.00584046,30,5.14999962,6.29999924,111.7311859,5.945893,5515.666707,3.3,78,142,873,205.5488503,1661,8.49,31.68,30.93,10.55,4.99,1.9903,2.54,76.06,49106,523
Abril,1,49107,3B,169.3399963,1,0,33.77819771,34.48092595,24.93799457,6.802881776,92.75255684,7.960316523,12.32431794,90.27075706,0,29,150.877,89.1,348.4114874,23.39081189,123,23.21365351,14.05456508,15.05846259,0.992426155,37.3833313,81.95418327,31.83333206,5.54999924,0,112.7388535,4.727326,5319.58125,3.5,76,146,614,234.3290364,1613,Sin Análisis,Sin Análisis,Sin Análisis,Sin Análisis,Sin Análisis,Sin Análisis,Sin Análisis,53.15,49107,538
Abril,1,49108,3B,165.8300018,Hibrida,0,35.277091,34.70421516,24.27787493,5.740818911,88.57622276,7.567991316,11.74696979,90.15871676,0,25,154.3938,93.1,327.4437641,13.69474748,151,26.7382256,14.11083624,15.61840422,1.952443857,59.31666565,59.65576102,29.28333282,8.28333187,21.75,111.0681915,4.888366,5662.948369,4.8,67,145,643,146.6704156,1620,Sin Análisis,Sin Análisis,Sin Análisis,Sin Análisis,Sin Análisis,Sin Análisis,Sin Análisis,59.47,49108,668
Abril,1,49109,3B,175.6600037,1,0,32.95570989,34.71478994,24.94022544,7.389274735,91.66648396,6.467038597,11.08960492,90.39297507,0,32,145.068,82.58,358.078098,12.10292586,127,24.28555113,13.49197285,14.51667965,2.006585136,40.53332901,82.878125,33.36666489,4.96666574,2.20000005,112.9376373,4.120635,5264.535855,3.1,80,142,749,210.1973908,1621,Sin Análisis,Sin Análisis,Sin Análisis,Sin Análisis,Sin Análisis,Sin Análisis,Sin Análisis,58.05,49109,618
Abril,1,49110,3B,165.6300049,1,0,34.365755,34.38990521,25.53885166,5.705488136,89.97984995,7.045825032,12.58829922,90.32095635,0,35,155.7754,94.05,377.9508432,12.95658961,132,27.2233283,14.30900157,15.39576118,2.10111836,43.29999542,83.68557214,34.0166626,4.88333321,4.39999914,111.9523087,2.945971,4869.084508,3.1,99,145,586,200.9238088,1610,Sin Análisis,Sin Análisis,Sin Análisis,Sin Análisis,Sin Análisis,Sin Análisis,Sin Análisis,38.89,49110,581
Abril,1,49111,3B,166.9600067,1,0,33.44513656,34.67896502,26.05414471,5.821753713,90.40145751,7.9480115,14.02132247,90.21861524,0,27,148.1766,88.75,313.2486697,9.960469173,115,19.89099105,14.13512162,15.33301328,1.996993385,34.11666489,78.23955224,28.71666527,5.39999771,0,112.4059525,7.284771,5814.045786,3.3,79,144,526,253.2486698,1630,Sin Análisis,Sin Análisis,Sin Análisis,Sin Análisis,Sin Análisis,Sin Análisis,Sin Análisis,57.57,49111,645
Abril,1,49112,3B,168.7799988,1,0,34.2931627,32.81786942,25.94501718,6.943950705,94.63886128,7.95117905,13.89382628,90.35531461,0,27,205.1676,121.56,344.8275887,11.87344481,125,23.09515362,13.98269947,15.10842528,1.94510978,35.06666183,79.99572193,31.1333313,2.16666603,1.76666605,111.9829102,4.906761,5421.199458,0,68,143,576,244.6768398,1616,Sin Análisis,Sin Análisis,Sin Análisis,Sin Análisis,Sin Análisis,Sin Análisis,Sin Análisis,41.1,49112,590
Abril,1,49113,3B,163.25,Hibrida,0,31.92649311,31.38744257,30.46248086,6.223583461,94.737045,5.898928025,11.39356815,90.1061562,0,24,93.1638,57.07,359.5712098,28,154,30.02756508,15.1914242,15.86523737,1.072413039,76.33000183,63.81492147,31.76666641,10.36333275,34.20000076,110.4652481,3.282943,5139.034669,3.5,69,147,848,115.5508946,1636,Sin Análisis,Sin Análisis,Sin Análisis,Sin Análisis,Sin Análisis,Sin Análisis,Sin Análisis,33.08,49113,686
Abril,1,49114,3B,163.949997,1,0,34.38853309,30.24702653,27.07532784,8.289112534,93.88931523,6.160414761,11.48520891,90.61085697,0,32,150.2804,91.66,373.894487,11.10704504,131,26.794755,14.88258643,15.5535227,2.412410763,47.88333511,77.14776119,33.40000153,4.88333321,9.59999943,109.5186234,3.144477,4908.682319,3.1,79,145,801,181.6916048,1665,Sin Análisis,Sin Análisis,Sin Análisis,Sin Análisis,Sin Análisis,Sin Análisis,Sin Análisis,14.24,49114,630
Abril,1,49115,3B,158.8000031,1,0,33.55163728,32.06549118,27.4559194,6.926952141,95.91947647,6.486146096,11.03274559,90.4138539,0,31,142.0536,89.45,375.9445772,13.31234231,128,26.56800957,15.23929442,16.0579342,1.995742668,40.06666183,81.68674389,32.91666412,6.14999914,1,110.2153854,3.09415,4824.304263,4.4,79,141,685,211.148112,1630,Sin Análisis,Sin Análisis,Sin Análisis,Sin Análisis,Sin Análisis,Sin Análisis,Sin Análisis,37.35,49115,671
Abril,1,49116,3B,158.7299957,1,0,37.91973792,29.35802936,26.42222642,6.3000063,93.30354343,6.369306369,12.39211239,90.65431865,0,30,139.8242,88.09,394.380405,13.99861438,125,28.54532931,15.24601566,16.0650165,2.039153915,40.71666336,77.68442029,36.03333282,4.68333197,0,108.7120132,2.233976,4405.087826,3,92,142,726,209.250938,1622,Sin Análisis,Sin Análisis,Sin Análisis,Sin Análisis,Sin Análisis,Sin Análisis,Sin Análisis,30.71,49116,682
Abril,1,49117,3B,143.0099945,1,0,37.96937277,34.47311377,19.80281099,7.754702468,85.98931292,6.712817286,13.48856723,90.69505629,0,27,153.3576,107.24,388.784016,25.64156451,119,26.07510064,16.92189422,17.8309216,1.016907554,36.89999771,78.58438356,31.21666527,5.68333292,0,109.4967117,2.660238,4581.206649,3.3,77,143,596,232.5203396,1658,Sin Análisis,Sin Análisis,Sin Análisis,Sin Análisis,Sin Análisis,Sin Análisis,Sin Análisis,1.97,49117,722
Abril,1,49118,3B,155.6699982,Hibrida,0,33.0314126,29.45333076,27.80882636,9.706430269,92.0850586,6.616560673,12.25027301,90.61983683,0,20,153.3576,98.51,349.4571892,21.7382928,146,28.45121123,14.83908285,16.63775956,1.308806147,40.31666565,64.95071225,30.25,7.23333168,2.83333302,111.2095337,3.820322,5146.115642,3.4,70,146,854,217.2798732,1630,Sin Análisis,Sin Análisis,Sin Análisis,Sin Análisis,Sin Análisis,Sin Análisis,Sin Análisis,51.13,49118,712
Abril,2,49119,3B,164.75,Hibrida,0,34.53717754,22.09408194,29.13505311,14.23368741,84.18541547,5.887708649,12.57663126,91.02421851,0,22,149.8722,90.97,334.4461305,21.3292868,147,26.05159332,15.05311077,15.7814871,1.221400114,68.7666626,57.59179856,29.03333282,6.54999876,33.18333435,113.6733627,4.748418,5674.512155,3.6,60,142,1155,123.8972444,1662,Sin Análisis,Sin Análisis,Sin Análisis,Sin Análisis,Sin Análisis,Sin Análisis,Sin Análisis,71.04,49119,562
