Repository: DeaAnalytics/univ-workshop

File: data/Analisis_C7_temperatura.csv (part 11 of 28)
Mes,Turno,No_Colada,GPO_CH,TCM,No_Cargas,C_Arrabio,C_Primeras,C_Segundas,C_Triturado,C_Retornos,Cumpl_CM,Cons_Chorreadura,Cons_Ri,Rendimiento_Teo,Altura_Banda,Tiempo_Caida_Banda,TPQB,Rendimiento_Real,ENERGÍA,CONSUMO_C,O2_INSTANTANEO,O2_TCM,CONSUMO_CAL_SIDER,CONSUMO_CAL_DOLOM,BALANCE_02_C,VAC_TO_VAC,COBERTURA_DE_ARCO,POWER_ON,AUXILIARES,DEMORAS,POTENCIA,FACTOR_O2,VELOCIDAD_DE_FUSIÓN,TIEMPO_VACIADO,REMANENTE_HF,ACERO_VACIADO,O2_VACIADA,TON_Hr_ACERO LIQUIDO,TEMPERATURA_VACIADO,MgO_ESCORIA,FeO_ESCORIA,CaO,SiO2,Al2O3,IB3,IB4,RESULTADO,coladas ,TEMPERATURA
Abril,2,49120,3B,164.1199951,1,0,33.75578845,40.59224957,23.64123812,2.010723861,75.65053878,6.836461126,12.67365342,89.75603217,0,26,163.8138,99.81,332.6834123,23.00755613,115,20.58859432,14.56251567,15.53741211,0.894862288,36.03333282,82.00279412,29.14999962,5.61666584,1.26666605,115.4876404,6.093985,5630.188585,3.8,34,154,660,256.4292358,1651,7.2,34.89,31.21,8.75,5.54,2.184,2.69,69.62,49120,654
Abril,2,49121,3B,173.949997,1,0,31.96320782,32.27939063,28.39896522,7.358436332,94.72843279,5.432595573,10.6927278,90.17706237,0,30,153.3576,88.16,355.2745104,16.74044295,128,23.67921858,13.91204393,14.65938514,1.414491758,43.29999924,83.55374677,32.15000153,5.36666584,5.78333282,114.976738,4.344547,5410.575075,3.6,53,142,679,196.7667471,1624,Sin Análisis,Sin Análisis,Sin Análisis,Sin Análisis,Sin Análisis,Sin Análisis,Sin Análisis,61.31,49121,576
Abril,2,49122,3B,172.2400055,1,0,32.97724106,32.36182072,29.78402229,4.876915931,91.11079126,6.0613098,11.96005574,90.00185787,0,30,118.5036,68.8,336.7394226,14.52624199,151,27.17138789,13.35345986,14.80492289,1.870503597,42.33333206,80.4777027,30.81666565,5.06666565,6.44999886,112.1374893,4.468324,5589.183705,2.6,75,128,703,181.4173283,1618,6.62,32.08,30.22,9.81,8.38,1.6614,2.03,81.13,49122,583
Abril,2,49123,3B,160.9100037,1,0,36.3557268,34.12466596,19.94903984,9.570567398,83.62811345,6.780187683,11.86998944,90.50637002,0,35,146.3868,90.97,359.8284674,12.21179514,137,26.42470886,14.79087655,15.84736773,2.163867684,52.54999924,80.9272118,31.01666641,5.76666594,15.76666641,111.5845947,3.720818,5187.856152,3,71,148,662,168.9819244,1615,7.28,94.89,29.32,8.61,6.93,1.8867,2.36,59.41,49123,557
Abril,2,49124,3B,159.75,1,0,36.36932707,26.57276995,31.92488263,5.133020344,90.48301231,7.10485133,12.64475743,90.13521127,0,28,153.3576,96,373.7089202,23.07981221,123,25.10798122,15.39906103,15.96244131,1.087876322,59.04999924,79.13229167,32.5,4.88333321,21.66666603,111.995842,3.363117,4915.384615,3.1,73,144,639,146.3166827,1638,Sin Análisis,Sin Análisis,Sin Análisis,Sin Análisis,Sin Análisis,Sin Análisis,Sin Análisis,12.42,49124,540
Abril,2,49125,3B,158.3399963,1,0,35.49324239,33.97751674,18.69394973,11.83529115,80.52035,3.28407225,11.62056334,90.98042188,0,32,146.3868,92.45,357.4586416,12.13843656,143,28.22407543,15.59934355,16.10458544,2.325182102,41.34999847,83.43970588,31.14999962,4.89999962,5.29999876,108.7880325,3.567569,5083.146012,3.1,74,144,990,208.9480126,1669,Sin Análisis,Sin Análisis,Sin Análisis,Sin Análisis,Sin Análisis,Sin Análisis,Sin Análisis,69.11,49125,658
Abril,2,49126,3B,153.9100037,Hibrida,0,47.20291079,30.90117601,19.49191086,2.404002339,73.0385888,6.21142226,19.88174907,90.95627315,0,21,146.3868,95.11,334.6111284,11.818595,143,26.28808982,16.04833956,16.82801597,2.224299065,66.2666626,48.99818731,28.21666527,8.19999981,29.84999847,111.7540665,4.699423,5454.578072,5,67,141,777,127.6660038,1626,8.05,34.09,31.52,8.28,5.3,2.3211,2.91,71.44,49126,573
Abril,2,49127,3B,156.1699982,1,0,32.8488186,33.72606775,29.58314657,3.841967087,87.21936091,6.640199782,10.88557341,89.83197797,0,25,149.8722,95.97,326.5672062,10.95600961,118,20.96433398,14.79157346,16.32836031,1.913500877,35.2666626,82.89302326,27.6333313,7.55000019,0.083333,113.4734116,6.276507,5651.50819,5,54,152,598,258.601164,1636,Sin Análisis,Sin Análisis,Sin Análisis,Sin Análisis,Sin Análisis,Sin Análisis,Sin Análisis,74.52,49127,540
Abril,2,49128,3B,157.1499939,1,0,35.12567611,35.15749284,21.12631244,8.590518613,86.23749787,6.013363029,12.91759465,90.45179765,0,31,48.7956,31.05,381.1645073,13.56029324,145,29.79955572,15.52656758,16.22653579,2.197559831,46.56666183,79.20376135,32.1333313,6.78333282,7.64999866,111.6727142,2.583444,4890.560286,5,59,144,578,185.5404631,1639,Sin Análisis,Sin Análisis,Sin Análisis,Sin Análisis,Sin Análisis,Sin Análisis,Sin Análisis,37.87,49128,567
Abril,2,49129,3B,159.2200012,Hibrida,0,49.49126994,25.38625801,23.74073609,1.381735963,71.02253553,7.172465771,23.99196081,90.84260771,0,19,146.3868,91.94,320.3115162,11.047607,140,24.25574658,17.64853648,16.26680053,2.195565662,37.59999847,62.01607963,27.51666451,7.76666594,2.31666613,112.6380234,5.682714,5786.311824,4.6,54,145,755,231.3829881,1639,Sin Análisis,Sin Análisis,Sin Análisis,Sin Análisis,Sin Análisis,Sin Análisis,Sin Análisis,51.74,49129,464
Abril,2,49130,3B,158.9100037,1,0,38.13479328,30.84135674,21.3328299,9.691020074,85.30565255,6.36209175,15.79510415,90.74306211,0,25,149.8722,94.31,351.7714349,11.93757445,127,23.92549187,17.68296479,16.04681858,2.004217185,50.61666489,67.93524476,29.79999924,6.09999895,14.71666622,112.3618012,4.446243,5332.550594,4.3,48,140,630,165.9532492,1651,Sin Análisis,Sin Análisis,Sin Análisis,Sin Análisis,Sin Análisis,Sin Análisis,Sin Análisis,35.27,49130,533
Abril,2,49131,3B,138.6799927,1,0,40.59705798,30.63167003,26.31958466,2.451687338,80.23584457,7.556965676,17.23391982,90.22094029,0,27,163.8138,118.12,395.1543329,11.94837098,138,28.77127351,21.34410266,18.387656,2.407966204,49.96666336,85.46163793,28.89999771,6.80000019,14.26666546,113.1192551,2.189533,4798.616044,5,11,154,642,184.9232944,1650,Sin Análisis,Sin Análisis,Sin Análisis,Sin Análisis,Sin Análisis,Sin Análisis,Sin Análisis,49.89,49131,436
Abril,2,49132,3B,127.7200012,2,0,26.7773254,37.20638898,24.27184466,11.74444096,79.44185153,8.001879111,14.87629189,90.04353273,0,42,128.9598,100.97,365.6435919,12.29251476,130,30.11274635,17.38177246,15.73755074,2.449681529,99.3833313,45.66150376,29.36666489,6.63333321,63.38333511,100.011879,3.072001,4349.148999,2,77,227,1217,137.0451143,1689,Sin Análisis,Sin Análisis,Sin Análisis,Sin Análisis,Sin Análisis,Sin Análisis,Sin Análisis,25.63,49132,455
Abril,1,49133,3B,192.0599976,3,0,28.79308549,33.71862959,30.66749974,6.820785171,93.19092622,4.561074664,9.840674789,90.32062897,0,0,148.91136,77.53,313.9643901,20.50921613,84,22.24825604,13.79777171,16.97386255,1.084793095,59.64999771,61.99647631,50.61666489,8.91666603,0.116666,105.4810486,6.48076,3794.402456,5,97,144,863,144.8449343,1638,Sin Análisis,Sin Análisis,Sin Análisis,Sin Análisis,Sin Análisis,Sin Análisis,Sin Análisis,42.64,49133,557
Abril,1,49134,3B,151.5099945,Hibrida,0,37.74008316,31.37086661,21.84674279,9.042307438,86.55373871,7.544056498,15.0353112,90.75255759,0,20,159.36128,105.18,310.2105584,12.54702705,139,24.01821749,16.17055038,17.09458184,1.914255655,36.11666107,62.67697368,26.01666451,9.03333187,1.06666601,110.950798,6.159467,5823.574903,5,62,150,764,249.1924705,1666,7.84,30.08,33.74,8.89,5.25,2.3861,2.94,52.74,49134,686
Abril,1,49135,3B,169.7599945,Hibrida,0,35.3204524,33.24104618,23.57445806,7.864043355,90.21946136,5.731621112,12.57068803,90.66234684,0,25,148.91136,87.72,335.1790872,13.99033975,149,27.42106592,14.54995335,15.25683367,1.96,101.2666626,66.3738292,31.21666336,8.33333206,61.71666718,112.4876404,4.484541,5438.121062,5,58,146,924,86.5042826,1669,Sin Análisis,Sin Análisis,Sin Análisis,Sin Análisis,Sin Análisis,Sin Análisis,Sin Análisis,57.78,49135,583
Abril,1,49136,3B,171.4799957,1,0,33.98063914,29.12292979,27.00023326,9.896197807,92.05119284,6.00069979,12.24049452,90.74527642,0,31,148.91136,86.84,366.8066338,12.99860074,124,25.54816952,14.40401249,14.87053921,1.965455361,42.08332825,77.71594561,35.18333054,6.64999866,0.25,111.6017609,3.575338,4873.898892,5,79,144,465,205.3069555,1615,9.72,29.27,33.55,10.15,6.6,2.003,2.58,39.56,49136,663
Abril,1,49137,3B,162.5,1,0,34.49846154,31.28,25.42153846,8.8,91.11000661,6,13.42153846,90.69655385,0,31,122.78656,75.56,396.3076923,21.88923077,127,28.04307692,14.21538462,15.69230769,1.281135789,41.33333206,67.01789976,35.78333282,5.55000019,0,110.6634674,2.205261,4541.220373,3.8,89,144,761,209.0322645,1669,9.32,30.08,34.36,8.68,6.11,2.3232,2.95,31.97,49137,758
Abril,1,49138,5,163.6399994,Hibrida,0,0,64.7274505,26.54607675,8.726472745,88.99198078,6.17819604,0,88.24798338,0,23,177.64864,108.56,361.7697398,25.75776103,147,29.11879747,15.15521883,15.88853587,1.130486358,78.40000153,51.21660232,32.31666565,7.38333273,38.70000076,109.6860352,3.309898,5063.641193,3.4,96,146,627,111.7346917,1613,Sin Análisis,Sin Análisis,Sin Análisis,Sin Análisis,Sin Análisis,Sin Análisis,Sin Análisis,45.51,49138,797
Abril,1,49139,5,158.9700012,1,0,0,55.9225011,35.39032522,8.687173681,96.3568859,6.454047934,0,88.40347235,0,26,130.624,82.17,384.3492453,13.92086547,126,27.18751945,14.78266328,16.04076228,1.953004971,41.73333359,63.63808933,34.08333206,6.6500001,1,109.2697449,2.714508,4664.156689,4.4,85,147,568,211.3418517,1615,Sin Análisis,Sin Análisis,Sin Análisis,Sin Análisis,Sin Análisis,Sin Análisis,Sin Análisis,12.7,49139,828
Abril,1,49140,5,161.9199982,1,0,0,56.00296443,34.86289526,9.134140316,95.15028614,7.145503953,0,88.38395504,0,30,146.29888,90.35,371.1709528,12.85202584,122,25.83992124,14.63685787,15.74851796,2.01057184,38.8833313,78.91683673,34.03333282,4.84999895,0,110.3877335,3.366072,4757.688559,3.1,86,145,574,223.7462612,1627,Sin Análisis,Sin Análisis,Sin Análisis,Sin Análisis,Sin Análisis,Sin Análisis,Sin Análisis,18.86,49140,816
Abril,1,49141,5,160.199997,1,0,0,55.05617978,35.40574282,9.538077403,95.02579713,7.7278402,0,88.3443196,0,26,148.91136,92.95,347.6903936,11.98501895,117,23.32709158,15.04369567,15.98002527,1.946354167,37.6499939,78.4443828,31.71666336,5.93333197,0,110.9070892,4.735249,5050.97258,4.1,74,146,641,232.6693604,1643,Sin Análisis,Sin Análisis,Sin Análisis,Sin Análisis,Sin Análisis,Sin Análisis,Sin Análisis,39.56,49141,762
Abril,1,49142,5,168.8600006,1,0,0,54.74949662,34.28283785,10.96766552,92.35814456,7.017647756,0,88.51847684,0,37,143.6864,85.09,395.0017752,13.84578936,132,28.23640876,14.27217808,15.10126727,2.039349872,55.29999924,78.75011574,36,5.0666647,14.23333263,111.0124817,2.236411,4690.555573,3.3,116,145,666,157.3236911,1651,Sin Análisis,Sin Análisis,Sin Análisis,Sin Análisis,Sin Análisis,Sin Análisis,Sin Análisis,38.41,49142,813
Abril,2,49143,5,139.1100006,Hibrida,0,0,70.85040615,27.06491266,2.084681188,74.69977858,7.346704047,0,87.53346273,0,26,154.13632,110.8,363.0220673,11.88987127,147,28.61045203,16.60556387,18.61835949,2.406287787,56.74999619,57.32098765,26.94999886,6.09999895,23.69999886,112.152977,3.324936,5161.781317,2.9,88,149,874,157.5330502,1652,7.58,34.49,32.12,5.2,8.5,2.3445,2.9,31.4,49143,744
Abril,2,49144,5,147.9299927,Hibrida,0,0,63.32048942,30.75779085,5.921719732,88.04870083,6.300277158,0,87.88129521,0,19,75.76192,51.21,358.2775814,12.01919886,144,27.41837491,15.68309413,17.50828181,2.281214848,45.48333359,57.02133333,28.11666679,5.5,11.86666584,112.6328354,3.642536,5261.291951,3.3,70,150,376,197.8746783,1611,Sin Análisis,Sin Análisis,Sin Análisis,Sin Análisis,Sin Análisis,Sin Análisis,Sin Análisis,39.56,49144,869
Abril,2,49145,5,154.5599976,Hibrida,0,75.24585921,8.773291925,12.61645963,3.364389234,38.30058237,8.773291925,58.35921325,93.15269151,0,23,240.34816,155.5,320.9109782,26.54632547,131,23.36956559,16.69254685,15.33385117,0.880331465,45.09999847,55.98850227,27.41666603,5.01666594,12.66666603,108.1526184,5.872553,5637.44685,2.9,60,144,788,191.5742859,1636,Sin Análisis,Sin Análisis,Sin Análisis,Sin Análisis,Sin Análisis,Sin Análisis,Sin Análisis,59.05,49145,818
Abril,2,49146,1A,154.9600067,Hibrida,0,78.22018585,8.550593702,13.22922044,0,58.70146505,6.291946309,61.50619515,93.3167269,0,23,101.88672,65.75,343.3143889,11.28032992,131,23.39958598,17.55291612,16.06866218,2.074370709,37.78333282,68.51435045,27.61666679,5.5,4.66666603,115.3734818,4.907591,5611.104623,3,40,159,774,252.492284,1644,Sin Análisis,Sin Análisis,Sin Análisis,Sin Análisis,Sin Análisis,Sin Análisis,Sin Análisis,54.97,49146,682
Abril,2,49147,1A,164.4799957,Hibrida,0,73.71108949,7.624027237,18.66488327,0,53.66246854,5.435311284,56.44455253,93.15150778,0,26,159.36128,96.89,346.5467016,11.87378435,156,29.35919337,15.80739341,15.19941674,2.472606247,41.56666565,67.11106557,30.81666565,4.5,6.24999905,111.7038498,3.801306,5337.37159,2.3,80,105,613,151.5637567,1615,Sin Análisis,Sin Análisis,Sin Análisis,Sin Análisis,Sin Análisis,Sin Análisis,Sin Análisis,60.22,49147,685
Abril,2,49148,1A,140.7400055,1,0,81.45516555,10.01847378,8.526360665,0,51.577689,7.318459571,60.70768794,93.39661788,0,23,148.91136,105.81,386.5283351,16.09350513,109,23.56828102,21.24484783,16.69745565,1.464459161,47.74999619,62.14617486,30.25,11.08333206,6.41666603,107.0163879,3.0389,4652.562165,3,56,144,847,180.9424228,1663,Sin Análisis,Sin Análisis,Sin Análisis,Sin Análisis,Sin Análisis,Sin Análisis,Sin Análisis,33.16,49148,471
Abril,2,49149,1A,157.1000061,Hibrida,0,77.4665818,6.492679822,13.81285805,2.227880331,65.70981959,6.492679822,59.77084659,93.45385105,0,26,141.07392,89.8,352.0050786,11.77593844,136,25.62698818,24.31572153,12.60343681,2.176216216,39.28333282,60.68504937,29.5,4.84999895,4.93333197,112.0314941,4.141919,5325.423936,2.6,55,139,872,212.3037788,1650,6.22,36.09,30.5,8.46,6.92,1.9831,2.39,36.45,49149,470
Abril,2,49150,1A,165.4799957,Hibrida,0,75.10273145,6.163886875,16.07445008,2.658931593,64.02924451,6.163886875,55.58375635,93.37490935,0,22,154.13632,93.14,328.7406418,10.95600705,131,23.06623216,17.22262554,14.98670573,2.105350248,40.69999695,61.66169297,29.04999924,4.58333302,7.0666647,112.1007233,5.610337,5696.385544,2.8,48,147,688,216.7076329,1625,Sin Análisis,Sin Análisis,Sin Análisis,Sin Análisis,Sin Análisis,Sin Análisis,Sin Análisis,72.98,49150,508
Abril,2,49151,1A,163.7700043,Hibrida,0,70.61732918,14.66691091,12.21224889,2.503511022,62.47676333,11.98021616,57.73340661,92.50021371,0,21,143.6864,87.74,351.1021463,12.54197928,132,24.59546861,15.26531071,15.14318822,1.961051607,58.98666382,64.1138546,30.33333206,21.33333206,7.31999874,113.5491028,4.35234,5399.011356,5,51,141,693,143.4222492,1622,6.55,34.09,33.52,8.11,6.44,2.3038,2.75,60.01,49151,650
Abril,2,49152,1A,163.3099976,Hibrida,0,68.09748331,8.266487049,18.67613741,4.95989223,66.40338329,8.266487049,53.76890576,92.73136979,0,30,141.07392,86.38,339.2321403,13.5141757,125,24.98316123,16.28804139,15.1858431,1.848663344,49.31666565,54.30306513,32.45000076,13.76666546,3.0999999,101.8590241,4.75992,5032.665446,4.9,58,139,658,169.1111897,1628,Sin Análisis,Sin Análisis,Sin Análisis,Sin Análisis,Sin Análisis,Sin Análisis,Sin Análisis,47.33,49152,495
Abril,2,49153,1A,166.4600067,Hibrida,0,71.95121951,7.383155112,10.9936321,9.671993272,68.39546994,7.383155112,55.43073411,93.52481077,0,28,146.29888,87.89,358.0439601,24.91289098,115,22.71416465,15.19884596,14.89847351,0.911743429,55.36666489,65.60508259,32.59999847,13.66666603,9.09999943,109.0798264,4.407207,5106.135415,5,57,146,655,158.2179461,1640,Sin Análisis,Sin Análisis,Sin Análisis,Sin Análisis,Sin Análisis,Sin Análisis,Sin Análisis,29.5,49153,511
Abril,2,49154,1A,165.7599945,Hibrida,0,72.24903475,7.601351351,11.94498069,8.204633205,72.41868242,7.601351351,58.97683398,93.41071429,0,23,151.52384,91.41,342.0608221,12.60859115,136,25.38006841,15.56467233,14.96139046,2.01291866,47.46666718,55.5754386,30.83333397,6.99999905,9.63333321,110.0970917,4.574029,5375.999711,4.9,63,143,967,180.758425,1666,Sin Análisis,Sin Análisis,Sin Análisis,Sin Análisis,Sin Análisis,Sin Análisis,Sin Análisis,61.8,49154,368
Abril,2,49155,1A,152.8300018,Hibrida,0,68.64489956,9.042727213,13.21730027,9.095072957,71.65326275,9.042727213,60.07328404,93.14349277,0,26,146.29888,95.73,368.3831664,13.09297897,142,28.67892395,21.2654581,16.22718033,2.190404798,45.88332748,70.29566396,30.73333168,7.13333225,8.01666546,109.4975662,3.130062,4972.7769,4.7,47,143,655,186.9960282,1646,Sin Análisis,Sin Análisis,Sin Análisis,Sin Análisis,Sin Análisis,Sin Análisis,Sin Análisis,25.63,49155,453
Abril,2,49156,1A,164.2599945,Hibrida,0,79.36198709,5.539997565,6.087909412,9.01010593,64.14389725,5.539997565,61.52441252,94.21989529,0,26,112.33664,68.39,385.3646787,13.84390647,116,24.16291326,17.95933337,15.15889494,1.745382586,44.78333282,69.71549816,33.96666718,7.64999866,3.16666603,111.925354,3.012274,4835.917332,4.5,53,143,633,191.5891351,1620,Sin Análisis,Sin Análisis,Sin Análisis,Sin Análisis,Sin Análisis,Sin Análisis,Sin Análisis,15.32,49156,490
Abril,2,49157,5,165.1399994,1,0,0,55.43175487,35.90892576,8.659319365,96.86005449,5.35303379,0,88.15744217,0,26,120.17408,72.77,364.5391802,11.98982686,132,24.63364427,14.83589687,16.6525373,2.054545455,39.39999771,86.22482759,30.64999771,6.63333321,2.11666608,119.2079163,3.80012,5387.928605,4.8,55,142,375,216.2436674,1610,Sin Análisis,Sin Análisis,Sin Análisis,Sin Análisis,Sin Análisis,Sin Análisis,Sin Análisis,59.8,49157,600
Abril,1,49158,5,167.3399963,1,0,0,56.72881559,35.71770049,7.553483925,96.72044329,8.151069678,0,88.14634875,0,30,143.6864,85.86,387.2355768,13.49348661,128,27.74590714,13.86398979,15.23843705,2.056244464,98.06666565,48.89096244,36.01666641,6.31666565,55.73333359,109.3158264,2.555851,4646.182254,4.5,60,149,362,91.16247545,1619,Sin Análisis,Sin Análisis,Sin Análisis,Sin Análisis,Sin Análisis,Sin Análisis,Sin Análisis,14.45,49158,657
Abril,1,49159,5,169.2700043,1,0,0,54.89454717,35.71808354,9.387369292,95.5172553,6.285815561,0,88.47958882,0,25,154.13632,91.06,359.7802237,10.08448016,127,25.18461566,13.70591328,15.06468917,2.497363796,43.03333282,45.58739076,33.33333206,6.10000038,3.60000014,109.4557953,3.905947,5078.100322,4.3,52,149,678,207.7459359,1655,Sin Análisis,Sin Análisis,Sin Análisis,Sin Análisis,Sin Análisis,Sin Análisis,Sin Análisis,34.94,49159,612
Abril,1,49160,5,168.6399994,1,0,0,57.12167932,32.77988615,10.09843454,92.00361875,7.009013283,0,88.4347723,0,30,156.7488,92.95,372.3908932,12.24501902,132,27.12879516,13.99430745,15.1209678,2.215496368,43.31666565,65.50399516,34.40000153,5.86666584,3.04999876,109.3759003,3.161183,4902.325346,4.2,60,147,468,203.6167805,1622,Sin Análisis,Sin Análisis,Sin Análisis,Sin Análisis,Sin Análisis,Sin Análisis,Sin Análisis,15.24,49160,552
Abril,1,49161,5,165.199997,Hibrida,0,0,71.97336562,20.6598063,7.366828087,84.29620336,5.907990315,0,88.20514528,0,18,141.07392,85.4,302.058117,21.44673163,143,23.89225226,15.01210681,15.67796639,1.11402766,80.73332977,52.32472784,27.48333168,6.1500001,47.09999847,111.3701325,6.533159,6010.915957,3,80,107,909,79.52106049,1650,Sin Análisis,Sin Análisis,Sin Análisis,Sin Análisis,Sin Análisis,Sin Análisis,Sin Análisis,50.34,49161,609
Abril,1,49162,5,160.1000061,Hibrida,0,0,64.57838851,26.76452217,8.657089319,89.29241421,7.414116177,0,88.21880075,0,18,214.22336,133.81,345.4091061,22.90443386,148,27.39537685,15.427857,16.17738852,1.196073084,37.83332825,71.34085714,29.58333206,6.849998,1.39999998,113.3712769,4.115325,5411.831425,3.4,75,151,693,239.4713978,1626,Sin Análisis,Sin Análisis,Sin Análisis,Sin Análisis,Sin Análisis,Sin Análisis,Sin Análisis,33.12,49162,618
Abril,1,49163,5,167.3899994,Hibrida,0,0,68.49871557,24.08746042,7.413824004,86.97888975,7.04940558,0,88.12903997,0,20,91.4368,54.63,317.8206595,4.976402432,147,25.54513421,14.75595919,15.4728479,5.133253301,47.09999847,64.84183673,29.01666451,4.96666622,13.11666584,111.5433731,5.493388,5768.753998,3.4,60,150,851,191.0828088,1626,Sin Análisis,Sin Análisis,Sin Análisis,Sin Análisis,Sin Análisis,Sin Análisis,Sin Análisis,52.13,49163,566
Abril,1,49164,5,169.0899963,Hibrida,0,0,67.46702939,24.31841031,8.214560293,88.28459219,6.93122006,0,88.20722692,0,21,161.97376,95.79,339.464198,11.54414834,150,27.75445089,14.60760573,15.31728698,2.40420082,43.09999847,62.34568733,31.28333282,4.88333321,6.93333292,111.5766525,4.276279,5405.114516,3.1,60,145,776,201.8561557,1643,Sin Análisis,Sin Análisis,Sin Análisis,Sin Análisis,Sin Análisis,Sin Análisis,Sin Análisis,80.17,49164,627
Abril,1,49165,5,167.5700073,Hibrida,0,0,67.18386346,22.95756997,9.858566569,84.3877602,6.910544847,0,88.32720654,0,20,133.23648,79.51,362.2366614,21.85952044,157,30.92438846,14.74010797,15.45622657,1.414687415,42.98333359,67.4998739,32.98333359,5.93333197,4.06666613,110.1966705,3.101543,5080.444851,3.2,60,149,1187,207.9875908,1699,Sin Análisis,Sin Análisis,Sin Análisis,Sin Análisis,Sin Análisis,Sin Análisis,Sin Análisis,38.92,49165,637
Abril,1,49166,5,177.3500061,Hibrida,0,0,66.74936566,26.20806315,7.042571187,87.58007446,7.815054976,0,88.04398083,0,20,143.6864,81.02,351.2827621,10.3580487,153,29.37693725,13.13786253,14.60389011,2.83614589,64.1333313,66.75140759,33.89999771,4.75,25.48333359,109.8335037,3.637793,5231.563955,3,87,122,962,114.1372178,1655,7.56,24.06,38.76,12.44,6.2,2.0794,2.48,54.67,49166,686
Abril,1,49167,5,169.8899994,Hibrida,0,0,64.02378009,24.46877391,11.50744599,83.65107517,8.005179822,0,88.13438107,0,17,133.23648,78.43,314.3210324,22.14962631,150,25.04561784,14.53881929,15.24515869,1.130746745,39.31666565,70.80703812,28.33333397,5.44999886,5.53333187,112.6846466,5.742679,5996.117491,2.9,70,150,612,228.9105612,1612,7.51,27.67,36.15,12.11,5.93,2.0039,2.42,53.6,49167,649
Abril,1,49168,5,175.1499939,Hibrida,0,0,63.39137882,27.39366257,9.214958607,88.81780728,5.555238367,0,88.18041679,0,18,208.9984,119.33,322.5806564,26.02911881,149,26.27462267,14.10219861,14.78732566,1.009431893,38.39999771,68.89252078,30.78333282,6.24999809,1.36666596,112.5000153,5.159706,5689.767087,3.2,68,147,654,229.6875137,1628,7.98,33.28,28.67,9.84,6.89,1.7137,2.19,53.51,49168,587
Abril,1,49169,5,174.6199951,Hibrida,0,0,64.19654106,26.03939984,9.7640591,86.91491116,7.215668308,0,88.05022334,0,20,125.39904,71.81,298.3621662,8.624441886,149,23.55400364,14.20226818,14.83220749,2.731075697,41.2666626,69.5407855,27.51666451,5.54999876,8.1999979,113.12426,6.783892,6345.972458,3.2,46,148,1002,215.1858047,1683,Sin Análisis,Sin Análisis,Sin Análisis,Sin Análisis,Sin Análisis,Sin Análisis,Sin Análisis,56.03,49169,577
Abril,1,49170,5,178.6499939,Hibrida,0,0,62.96109712,29.5549958,7.483907081,91.41847815,7.948502659,0,88.09941226,0,20,151.52384,84.82,358.8021393,16.21046795,158,30.79205255,13.88189244,14.49762154,1.899516575,82.18332672,69.3160479,34.78333282,4.69999981,42.69999695,110.411499,3.226412,5136.080399,2.9,59,147,974,107.3210389,1624,Sin Análisis,Sin Análisis,Sin Análisis,Sin Análisis,Sin Análisis,Sin Análisis,Sin Análisis,39.77,49170,675
Abril,1,49171,5,182.1900024,Hibrida,0,0,67.78088808,25.57769362,6.6414183,85.99918479,5.197870355,0,87.81425984,0,18,120.17408,65.96,282.1230546,20.01756381,142,22.44909131,12.89862214,14.21592824,1.121469701,38.04999542,65.51195815,28.66666412,5.28333282,4.0999999,110.4057388,7.841161,6355.465766,2.8,59,144,574,227.0696725,1601,Sin Análisis,Sin Análisis,Sin Análisis,Sin Análisis,Sin Análisis,Sin Análisis,Sin Análisis,49.8,49171,624
Abril,2,49172,5,173.7599945,Hibrida,0,0,60.11740331,32.40101289,7.481583794,93.72197195,7.711786372,0,87.82734807,0,18,151.52384,87.2,316.5285551,16.86809446,149,25.23595844,13.5244019,14.90561741,1.496076424,53.08333206,59.4787234,29.39999962,5.71666622,17.96666527,111.9909363,5.61189,5910.203971,3.9,46,149,877,168.4144467,1634,9.05,26.07,33.22,10.22,8.44,1.7803,2.27,64.79,49172,615
Abril,2,49173,3B,174.3699951,Hibrida,0,20.22710329,54.02305442,23.79996559,1.949876699,64.07217317,6.079027356,10.70711705,89.03836669,0,26,164.58624,94.39,357.8597336,12.41039204,148,28.18718895,13.41974001,14.85347292,2.271256932,43.19999695,61.95075377,33.1333313,5.09999895,4.96666622,112.77108,3.558008,5262.676232,3,50,155,819,215.277793,1616,Sin Análisis,Sin Análisis,Sin Análisis,Sin Análisis,Sin Análisis,Sin Análisis,Sin Análisis,57.57,49173,692
Abril,2,49174,5,173.0399933,Hibrida,0,0,51.629681,41.49329635,6.877022654,94.63087241,6.160425335,0,88.02080444,0,32,177.64864,102.66,342.1174428,11.56380073,151,27.22492015,13.69625573,14.96763812,2.354322839,43.7666626,68.08821954,30.99999809,4.69999886,8.06666565,114.0899429,4.261998,5581.935611,2.4,81,137,923,187.8141835,1630,Sin Análisis,Sin Análisis,Sin Análisis,Sin Análisis,Sin Análisis,Sin Análisis,Sin Análisis,41.46,49174,688
Abril,2,49175,5,176.8600006,1,0,0,57.08469976,35.33868597,7.576614271,96.46009923,7.836707,0,87.82245844,0,19,138.46144,78.29,365.8260759,12.93113192,126,25.38731191,13.51351347,14.41818382,1.96327066,46.45000076,65.69186321,35.58333588,5.83333206,5.03333282,109.8679352,3.636616,4970.304111,3.5,85,153,610,197.631859,1613,Sin Análisis,Sin Análisis,Sin Análisis,Sin Análisis,Sin Análisis,Sin Análisis,Sin Análisis,33.4,49175,667
Abril,2,49176,5,174.6000061,Hibrida,0,35.28064147,38.1443299,18.84306987,7.731958763,63.3748317,5.326460481,12.31386025,90.44902635,0,28,232.51072,133.17,332.1878464,12.47995374,140,24.96563487,14.66208425,13.57388269,2.000458926,51.84999847,63.00764075,31.06666565,18.33333206,2.44999909,111.8971024,5.045421,5620.172054,5,86,142,804,164.3201591,1619,7.86,27.27,34.66,13.6,6.22,1.7487,2.15,58.77,49176,563
Abril,2,49177,3B,176.5800018,Hibrida,0,33.2993544,33.57118586,24.69135802,8.43810171,89.91689092,6.671197191,12.91199456,90.26412957,0,27,107.11168,60.66,313.1724965,11.35462668,148,24.82161034,13.13852065,14.66757262,2.186034913,39.78332901,63.56794326,29.54999924,7.11666584,3.11666489,112.7931824,5.840777,5975.634733,5,69,157,760,236.782598,1619,Sin Análisis,Sin Análisis,Sin Análisis,Sin Análisis,Sin Análisis,Sin Análisis,Sin Análisis,56.03,49177,556
Abril,2,49178,3B,177.7299957,Hibrida,0,34.23732628,33.80408485,24.86918359,7.089405278,93.34628726,5.277668373,12.40645924,90.34175435,0,24,138.46144,77.91,327.4630136,11.87194087,141,24.66662975,12.99724332,14.57266675,2.077725118,43.83333206,63.70255034,31.04999924,7.91666603,4.86666584,112.1627502,5.298129,5723.993561,5,76,142,687,194.3726292,1608,Sin Análisis,Sin Análisis,Sin Análisis,Sin Análisis,Sin Análisis,Sin Análisis,Sin Análisis,55.24,49178,553
Abril,2,49179,3B,159.8999939,Hibrida,0,40.58786742,29.89368355,19.07442151,10.44402752,82.27693852,3.314571607,13.50844278,91.20950594,0,26,146.29888,91.49,366.4790634,13.25203303,150,29.48718061,14.50906872,16.19762413,2.225106182,46.81666183,62.73196286,31.28333092,13.34999943,2.18333292,111.6781464,3.10884,5111.348095,4.8,81,148,912,189.6760609,1638,Sin Análisis,Sin Análisis,Sin Análisis,Sin Análisis,Sin Análisis,Sin Análisis,Sin Análisis,37.98,49179,504
Abril,2,49180,3B,140.3000031,Hibrida,0,38.41767641,36.84960798,16.74982181,7.982893799,82.14388524,4.989308624,12.47327156,90.69422666,0,27,135.84896,96.83,426.9422573,14.0342121,135,30.72701287,17.60513148,18.46044151,2.189436262,64.19999695,65.26933159,31.76666451,7.04999924,25.38333321,112.6645737,1.015645,4416.579619,4.2,93,138,860,128.9719687,1627,Sin Análisis,Sin Análisis,Sin Análisis,Sin Análisis,Sin Análisis,Sin Análisis,Sin Análisis,30.61,49180,538
Abril,2,49181,3B,93.09999847,Hibrida,0,30.29001074,51.12781955,15.78947368,2.792696026,67.66721832,5.585392052,12.88936627,89.74006445,0,26,33.96224,36.48,519.8711149,18.72180482,130,37.86251405,24.7046191,27.81954933,2.022375215,44.79999542,57.87142857,27,7.68333197,10.11666489,106.8956909,-1.630137,3448.148091,4.4,59,150,1045,200.8928777,1665,Sin Análisis,Sin Análisis,Sin Análisis,Sin Análisis,Sin Análisis,Sin Análisis,Sin Análisis,1,49181,514
Abril,2,49182,3B,150.3999939,Hibrida,0,38.69680851,36.70212766,20.61170213,3.989361702,78.51471819,8.244680851,17.55319149,89.79720745,0,25,148.91136,99.01,378.3244834,14.96010699,145,28.85638415,15.35904318,17.22074538,1.928888889,153.2666626,59.49246862,29.83333206,6.51666498,116.9166718,114.1805954,2.766303,5041.340793,3.6,55,149,1041,58.32971012,1653,Sin Análisis,Sin Análisis,Sin Análisis,Sin Análisis,Sin Análisis,Sin Análisis,Sin Análisis,37.08,49182,588
Abril,2,49183,3B,160.8999939,Hibrida,0,80.29832194,3.356121815,6.650093226,9.695463021,49.65612689,3.356121815,59.60223741,94.44996892,0,25,128.01152,79.56,362.958373,12.5108768,139,27.69422106,15.28899996,16.09695524,2.213611525,43.59999847,53.72922252,32.04999924,6.14999866,5.39999914,112.2477188,3.437237,5020.28074,3.3,,145,659,199.5412914,1612,Sin Análisis,Sin Análisis,Sin Análisis,Sin Análisis,Sin Análisis,Sin Análisis,Sin Análisis,18.07,49183,562
Abril,1,49184,4,147.2100067,Hibrida,0,81.76074995,7.370423205,9.102642484,1.766184362,34.50042339,7.370423205,68.9491203,93.77990626,0,15,229.89824,156.17,330.819902,13.613205,101,20.5828399,15.9635887,17.79770315,1.511976048,263.3333435,47.1900149,29.76666451,11.36666584,222.2000122,104.1711197,6.186225,4945.465309,3.2,55,232,990,52.86075745,1662,Sin Análisis,Sin Análisis,Sin Análisis,Sin Análisis,Sin Análisis,Sin Análisis,Sin Análisis,54.92,49184,552
Abril,1,49185,1A,167.5399933,Hibrida,0,78.60809359,7.066969082,6.565596276,7.759341053,67.32297567,7.066969082,54.55413633,93.72161872,0,25,104.4992,62.37,401.6951337,15.94843086,118,26.04751209,12.35525894,13.60869101,1.633233533,50.83333206,69.72226067,36.93333435,6.14999914,7.74999905,111.5469589,2.16738,4536.281282,3.6,89,149,862,175.8688569,1649,Sin Análisis,Sin Análisis,Sin Análisis,Sin Análisis,Sin Análisis,Sin Análisis,Sin Análisis,19.22,49185,521
Abril,1,49186,1A,166.6300049,1,0,81.91802196,8.719918382,4.921082638,4.440977015,59.0061989,8.719918382,71.59575107,93.87949349,0,25,151.52384,90.93,357.0785468,15.15933461,132,26.06373326,12.30270624,12.90283825,1.719319082,42.79999542,77.72538265,32.68333054,6.11666584,4,109.007637,3.877857,5098.31777,4.3,72,148,867,207.4766577,1645,8.72,34.09,32.11,8.92,3.69,2.5464,3.24,32.97,49186,485
Abril,1,49187,1A,160.0599976,1,0,81.09458953,9.908784206,6.80994627,2.186679995,55.45957245,9.908784206,81.09458953,93.7397226,0,22,122.78656,76.71,320.5048156,13.15131846,130,22.75396761,12.43283788,14.05722875,1.730166271,39.19999695,81.58607784,27.84999847,6.14999866,5.19999981,110.1909409,6.049282,5747.217463,3.5,76,148,856,226.5306299,1674,Sin Análisis,Sin Análisis,Sin Análisis,Sin Análisis,Sin Análisis,Sin Análisis,Sin Análisis,93.43,49187,567
Abril,1,49188,2,183.7200012,Hibrida,0,71.95732637,12.69322883,12.84563466,2.503810146,74.82054767,6.270411496,47.68125408,92.84432833,0,24,163.98336,89.26,376.1158259,14.63640313,114,23.3017634,12.51905065,12.41018934,1.592041651,93.36666107,62.16596685,37.53333282,6.38333273,49.44999695,109.9248581,3.520513,4894.849123,3.3,32,147,1043,94.46626771,1662,9.87,38.9,28.13,9.27,3.03,2.287,3.09,36.27,49188,552
Abril,1,49189,2,182.5599976,1,0,58.72042068,20.24539877,13.47502191,7.559158633,91.73177005,6.38694128,27.71691499,91.90118317,0,33,154.33728,84.54,400.4163068,25.78330446,151,33.61634576,11.99605625,11.83172671,1.303802847,67.48332977,82.34037267,40.56666565,4.73333263,22.18333244,108.7887421,1.717429,4500.24656,2.9,32,148,0,131.5880534,1628,9.99,38.1,28.87,7.86,3.13,2.6269,3.54,21.18,49189,549
Abril,1,49190,2,173.5500031,1,0,59.29127053,20.33995967,15.09651397,5.272255834,90.41385143,5.589167387,31.92163642,91.91472198,0,33,156.7488,90.32,362.4315695,17.62028203,136,26.71852445,12.0426388,12.38836049,1.516350556,45.64999771,84.71041667,34,5.04999924,6.5999999,110.7827683,3.582474,5104.411854,2.5,50,137,1072,180.0657264,1653,Sin Análisis,Sin Análisis,Sin Análisis,Sin Análisis,Sin Análisis,Sin Análisis,Sin Análisis,60.13,49190,459
Abril,1,49191,2,169.9700012,1,0,58.01612049,18.39148085,16.41466141,7.177737248,96.82504817,7.448373242,31.12902277,91.8782138,0,29,156.7488,92.22,377.1253724,20.09766415,136,27.9696415,12.06095185,12.64929096,1.391686183,46.44999695,85.83246136,34.94999695,4.16666603,7.33333302,109.6247177,2.896877,4863.23365,2.4,67,149,1114,192.4650288,1655,Sin Análisis,Sin Análisis,Sin Análisis,Sin Análisis,Sin Análisis,Sin Análisis,Sin Análisis,29.16,49191,456
Abril,1,49192,2,168.8399963,1,0,58.04311774,20.81260365,16.34683724,4.797441365,88.9665884,8.078654347,33.04904051,91.62828714,0,34,147.10272,87.13,339.9668399,14.32717397,144,26.88936329,12.31935587,12.73394958,1.876808599,51.25,86.1462766,31.33333206,15.80000019,4.11666632,109.7397842,4.395163,5388.51074,5,74,146,1103,170.9268293,1644,Sin Análisis,Sin Análisis,Sin Análisis,Sin Análisis,Sin Análisis,Sin Análisis,Sin Análisis,67.93,49192,503
Abril,1,49193,2,162.1799927,1,0,66.95030213,24.04735479,6.905907017,2.096436059,66.68471317,7.645825626,33.53064496,91.83179184,0,25,149.51424,92.19,363.1767336,20.3292647,134,26.90837463,12.70193669,13.25687568,1.32362754,54.13332748,85.87291399,32.43333054,8.19999981,13.49999809,108.6270599,3.529505,5000.411305,5,70,147,1194,162.9310521,1665,Sin Análisis,Sin Análisis,Sin Análisis,Sin Análisis,Sin Análisis,Sin Análisis,Sin Análisis,45.81,49193,477
Abril,2,49194,2,168.2799988,1,0,61.08866175,18.94461612,14.73734252,5.229379605,90.95339395,6.358450202,34.82291419,92.14428334,0,29,120.576,71.65,342.8809153,13.98859055,144,26.84216801,12.00380327,12.77632526,1.918861512,49.8833313,85.10640854,31.19999886,5.56666565,13.11666584,110.7839966,4.294328,5393.589902,3.8,54,148,854,178.0153765,1625,Sin Análisis,Sin Análisis,Sin Análisis,Sin Análisis,Sin Análisis,Sin Análisis,Sin Análisis,58.41,49194,529
Abril,2,49195,3A,168.4600067,Hibrida,0,55.74023507,24.9673513,17.15540781,2.137005817,73.51596613,7.776326724,32.82678381,91.39427757,0,29,193.32352,114.76,411.3736035,26.59978524,124,29.8409106,11.63480899,12.28778296,1.121847802,67.98332977,64.0257361,40.28333282,7.11666584,20.58333206,108.7532806,1.567525,4181.878581,3.9,66,162,980,142.9762272,1625,Sin Análisis,Sin Análisis,Sin Análisis,Sin Análisis,Sin Análisis,Sin Análisis,Sin Análisis,20.34,49195,612
Abril,2,49196,3A,174.4199982,1,0,50.45292971,19.26384589,24.13714024,6.146084165,93.84769983,6.937277835,26.20112372,91.34915721,0,28,143.6864,82.38,334.8239916,13.97775499,151,27.84657752,11.86790518,12.32656818,1.992206727,42.5166626,81.05588616,32.14999771,5.46666622,4.89999914,108.7635651,4.428767,5425.194731,3.7,77,143,1044,201.8032337,1652,Sin Análisis,Sin Análisis,Sin Análisis,Sin Análisis,Sin Análisis,Sin Análisis,Sin Análisis,64.79,49196,557
Abril,2,49197,3A,174.9600067,1,0,42.35253772,23.25102881,25.77732053,8.61911294,91.7259399,9.076360311,20.74759945,90.99577046,0,21,141.07392,80.63,314.9291146,12.79149471,167,28.65226228,12.34567854,12.28852262,2.239946381,40.11666489,85.16903766,29.85000038,6.34999895,3.91666603,110.5069504,4.998589,5861.306683,3.8,79,147,1140,219.8587551,1649,Sin Análisis,Sin Análisis,Sin Análisis,Sin Análisis,Sin Análisis,Sin Análisis,Sin Análisis,110.26,49197,552
Abril,2,49198,3A,162.6699982,1,0,40.94178398,30.47273621,21.88479744,6.700682363,87.85749263,9.141206123,17.52013278,90.42884367,0,22,156.7488,96.36,294.4611824,23.7228748,147,23.3171454,13.21694242,13.21694242,0.982897124,35.31666183,82.39154472,25.66666603,6.54999876,3.09999895,111.6839447,7.020105,6337.792294,4.8,59,145,949,246.3426482,1676,7.95,35.29,33.18,8.95,5.6,2.2804,2.83,88.35,49198,642
Abril,2,49199,3A,170.9700012,1,0,48.02012049,25.36702345,22.28461134,4.328244721,86.3261592,7.703105808,22.5770603,90.90869743,0,20,148.91136,87.1,305.901618,12.32379941,152,24.89910493,12.69228511,12.57530552,2.020408163,36.39999771,85.09063893,27.98333168,7,1.41666603,111.8716583,6.114612,6109.708564,4.3,39,160,861,263.7362803,1643,Sin Análisis,Sin Análisis,Sin Análisis,Sin Análisis,Sin Análisis,Sin Análisis,Sin Análisis,75.24,49199,592
Abril,2,49200,3A,133.1399994,1,0,48.52035451,24.29022082,22.30734565,4.882079015,88.45889549,10.39507286,20.12918732,90.88793751,0,29,146.29888,109.88,316.9595929,14.48099751,150,28.00811189,16.373742,16.22352418,1.934128631,92.46665955,82.86084034,24.74999809,8.03333282,59.68333054,101.5508118,5.041054,5379.39433,4.8,26,139,1017,90.19467169,1669,Sin Análisis,Sin Análisis,Sin Análisis,Sin Análisis,Sin Análisis,Sin Análisis,Sin Análisis,83.19,49200,519
Abril,2,49201,3A,193.699997,Hibrida,0,44.6566856,29.37532266,19.51471347,6.453278265,87.35026891,4.749612803,17.91430046,91.07898813,0,28,117.5616,60.69,385.1316529,17.72328371,131,27.49096584,10.48012407,10.68662898,1.551121468,77.48332977,71.53774974,40.46666718,35.5,1.51666605,112.887764,2.656085,4786.655548,3.7,0,145,834,112.2822164,1666,8.66,28.87,35.04,9.25,5.2,2.4249,3.02,16.65,49201,589
Abril,2,49202,4,182.6300049,1,0,6.937523956,50.13415102,35.9196189,7.008706127,93.96954289,7.424848053,0,88.09866944,0,18,193.32352,105.86,324.7002049,18.19525769,140,23.87888016,13.08656812,13.96265636,1.312368342,41.49999619,81.55921938,30.93333244,5.38333321,5.18333197,114.7741928,5.588611,5903.987397,3.6,24,164,815,237.1084555,1646,Sin Análisis,Sin Análisis,Sin Análisis,Sin Análisis,Sin Análisis,Sin Análisis,Sin Análisis,66.9,49202,565
Abril,2,49203,4,185.699997,1,0,6.731287022,52.01938611,33.817986,7.431340872,92.64899812,7.377490576,0,88.12062466,0,18,146.29888,78.78,341.9493863,8.152934975,174,31.58858426,12.92407129,13.73182575,3.874504624,53.51666641,80.67258065,33.59999847,5.08333302,14.83333302,113.1682968,3.678563,5526.785875,3.3,47,146,1149,163.6873256,1655,Sin Análisis,Sin Análisis,Sin Análisis,Sin Análisis,Sin Análisis,Sin Análisis,Sin Análisis,74.88,49203,610
Abril,2,49204,4,168.4600067,Hibrida,0,6.470378725,61.54576754,29.49068028,2.493173454,74.39073986,8.061260833,0,87.64205153,0,15,164.58624,97.7,370.4143269,9.242549792,163,31.3783675,16.68051697,15.37456902,3.394990366,41.48332596,72.8020592,32.41666412,7.23333025,1.83333302,115.2591171,2.796056,5196.710127,3,71,152,955,219.8473673,1622,9.86,30.08,30.79,11.9,5.59,1.7604,2.32,38.04,49204,581
Abril,2,49205,5,171.5099945,Hibrida,0,10.20348668,59.01113638,28.33654014,2.448836803,59.33769078,8.570928809,0,87.80001166,0,26,143.6864,83.78,304.9384973,10.23847039,177,28.84380012,14.40149309,15.10116077,2.817198178,67.56666565,61.53832335,27.89999771,6.16666603,33.5,112.271904,5.311765,6147.312136,3.2,60,143,908,126.9856951,1639,Sin Análisis,Sin Análisis,Sin Análisis,Sin Análisis,Sin Análisis,Sin Análisis,Sin Análisis,74.25,49205,591
Abril,1,49206,5,147.8800049,1,0,24.41168515,63.72058426,11.86773059,0,43.19517113,8.385177171,18.12280227,89.10731674,0,26,135.84896,91.86,580.2001431,17.12875248,118,38.40951997,16.77035379,17.31133294,2.242400316,459.2133179,59.52246314,47.98332977,7.78333282,403.4466553,106.4736328,-3.177601,3081.903769,5,60,143,724,18.68412711,1634,Sin Análisis,Sin Análisis,Sin Análisis,Sin Análisis,Sin Análisis,Sin Análisis,Sin Análisis,8.62,49206,508
Abril,1,49207,5,159.6799927,2,0,10.74649299,61.13476954,21.41783567,6.700901804,65.69068774,8.316633267,6.3001002,88.1616984,0,0,148.7889,93.18,542.3346942,25.80160439,120,42.61022239,13.52705473,22.16933969,1.651456311,129.2666626,57.84644444,59.14999771,13.64999962,56.46666336,91.8562088,-1.975692,2699.577326,5,90,147,1142,68.23104908,1655,Sin Análisis,Sin Análisis,Sin Análisis,Sin Análisis,Sin Análisis,Sin Análisis,Sin Análisis,4.29,49207,412
Abril,1,49208,5,172.9700012,2,0,1.965658785,68.86743366,26.9121813,2.254726253,55.48342514,7.642943863,0,86.72318899,0,0,152.09532,87.93,382.7253254,25.53621997,137,29.1842514,12.892409,14.5690003,1.142857143,70.44999695,49.4377752,36.79999924,14.68333244,18.96666527,109.6228256,2.58443,4700.271869,3,67,146,989,124.3435114,1640,Sin Análisis,Sin Análisis,Sin Análisis,Sin Análisis,Sin Análisis,Sin Análisis,Sin Análisis,24.27,49208,578
Abril,2,49209,5,189.0700073,Hibrida,0,0,69.30766383,21.59517639,9.097159782,84.53648159,7.14021262,0,88.14470831,0,26,158.70816,83.94,432.1150729,13.58227059,123,27.95789811,12.48214899,13.69862961,2.058411215,85.71666718,69.01677983,42.79999924,6.61666584,36.29999924,114.1327057,0.931219,4417.523614,2.7,91,153,1004,107.0970244,1621,Sin Análisis,Sin Análisis,Sin Análisis,Sin Análisis,Sin Análisis,Sin Análisis,Sin Análisis,17.68,49209,743
Abril,2,49210,5,165.9600067,Hibrida,0,0,60.7736804,33.98409255,5.242227043,88.76278279,11.12316221,0,87.30706194,0,22,148.7889,89.65,379.0069743,11.70763992,125,25.48806838,6.326825485,15.78693597,2.177045805,56.13332748,64.09810845,33.61666489,13.89999866,8.61666489,113.6176453,3.1051,4936.837347,2.4,85,144,769,153.919256,1611,8.28,37.29,23.96,11.71,6.58,1.31,1.76,39.73,49210,657
Abril,2,49211,5,170.5299988,1,0,0,54.78801384,35.82947282,9.382513341,95.62295806,7.377001114,0,88.0400516,0,26,155.40174,91.13,371.1956867,11.22383166,118,22.96370157,13.54600373,15.01202145,2.045977011,57.3833313,72.53745271,33.06666565,22.98333168,1.33333302,114.6854706,3.786598,5157.15738,4.6,102,147,517,153.7031713,1619,Sin Análisis,Sin Análisis,Sin Análisis,Sin Análisis,Sin Análisis,Sin Análisis,Sin Análisis,39.56,49211,747
