Repository: DeaAnalytics/univ-workshop

File: data/Analisis_C7_temperatura.csv (part 12 of 28)
Mes,Turno,No_Colada,GPO_CH,TCM,No_Cargas,C_Arrabio,C_Primeras,C_Segundas,C_Triturado,C_Retornos,Cumpl_CM,Cons_Chorreadura,Cons_Ri,Rendimiento_Teo,Altura_Banda,Tiempo_Caida_Banda,TPQB,Rendimiento_Real,ENERGÍA,CONSUMO_C,O2_INSTANTANEO,O2_TCM,CONSUMO_CAL_SIDER,CONSUMO_CAL_DOLOM,BALANCE_02_C,VAC_TO_VAC,COBERTURA_DE_ARCO,POWER_ON,AUXILIARES,DEMORAS,POTENCIA,FACTOR_O2,VELOCIDAD_DE_FUSIÓN,TIEMPO_VACIADO,REMANENTE_HF,ACERO_VACIADO,O2_VACIADA,TON_Hr_ACERO LIQUIDO,TEMPERATURA_VACIADO,MgO_ESCORIA,FeO_ESCORIA,CaO,SiO2,Al2O3,IB3,IB4,RESULTADO,coladas ,TEMPERATURA
Abril,2,49212,5,165.9199982,1,0,0,56.54532305,35.52917068,7.925506268,97.61305206,7.967695275,0,87.83727097,0,22,105.80544,63.77,342.3336585,12.19865009,118,21.0462876,14.28399244,15.36885263,1.725296443,39.56666565,80.4022567,29.43333244,6.1833334,3.95000005,115.3299484,5.502934,5637.146202,4.4,95,146,484,221.3984893,1645,Sin Análisis,Sin Análisis,Sin Análisis,Sin Análisis,Sin Análisis,Sin Análisis,Sin Análisis,79.29,49212,807
Abril,2,49213,5,166.8600006,1,0,0,52.89464222,36.79731511,10.30804267,94.47947665,7.527268369,0,88.07191658,0,22,181.8531,108.99,374.5655026,11.90818646,119,23.24104031,14.0836629,15.28227251,1.951685959,42.93333435,68.59642401,32.54999924,6.25,4.13333321,115.0306778,3.596418,5126.26742,4.4,87,146,363,204.0372622,1657,Sin Análisis,Sin Análisis,Sin Análisis,Sin Análisis,Sin Análisis,Sin Análisis,Sin Análisis,60.8,49213,778
Abril,2,49214,5,170.2799988,1,0,0,52.66619685,37.82006108,9.513742072,96.22907192,7.763683345,0,88.00234907,0,26,148.7889,87.38,381.1369536,11.57505294,119,25.04110894,13.62461837,14.97533485,2.163368848,54.54999542,81.68153477,35.58333206,15.94999886,3.01666594,111.7894898,3.075464,4785.386554,5,92,147,388,161.6865397,1646,Sin Análisis,Sin Análisis,Sin Análisis,Sin Análisis,Sin Análisis,Sin Análisis,Sin Análisis,37.35,49214,676
Abril,2,49215,5,168.0299988,Hibrida,0,0,68.19020413,28.96506576,2.844730108,78.19464874,8.093792775,0,87.56662501,0,17,155.40174,92.48,342.2008,12.56323285,122,23.60887954,13.92608473,15.41391429,1.879204169,49.26666641,56.36374346,32.40000153,9.96666622,6.9000001,108.5474625,4.911253,5186.110829,5,81,150,402,182.6792973,1640,Sin Análisis,Sin Análisis,Sin Análisis,Sin Análisis,Sin Análisis,Sin Análisis,Sin Análisis,34.15,49215,836
Abril,2,49216,5,171.7599945,1,0,0,55.34466698,36.59757802,8.057755007,98.63260589,7.894736842,0,87.87377736,0,22,145.48248,84.7,355.1467277,11.22496543,113,21.33791405,13.62366136,14.84629763,1.90093361,43.6333313,77.74768638,32.3833313,6.76666641,4.48333311,112.615387,4.827241,5303.963107,5,84,138,491,189.7631868,1668,Sin Análisis,Sin Análisis,Sin Análisis,Sin Análisis,Sin Análisis,Sin Análisis,Sin Análisis,59.26,49216,761
Abril,2,49217,5,166.6399994,1,0,0,58.5693711,33.54536726,7.885261642,95.80828269,8.941430629,0,87.76128181,0,22,102.49902,61.51,353.4565543,12.15194436,126,23.84781574,13.98223721,15.30244845,1.962469136,42.86666489,79.7787037,31.36666489,5.3499999,6.14999914,112.2498779,4.390064,5312.646403,3.5,78,142,499,198.7558403,1641,Sin Análisis,Sin Análisis,Sin Análisis,Sin Análisis,Sin Análisis,Sin Análisis,Sin Análisis,60.01,49217,719
Abril,2,49218,5,169.449997,1,0,35.32605488,35.23163175,22.4195928,7.022720567,62.4053396,6.196518147,13.84479197,90.33862496,0,24,158.70816,93.66,324.5795278,8.439067723,148,25.21097714,13.75036909,15.0486872,2.987412587,41.83332825,85.8748924,28.81666565,6.46666622,6.54999828,113.7277298,5.298107,5880.277719,4.7,75,152,1111,218.0079946,1111,Sin Análisis,Sin Análisis,Sin Análisis,Sin Análisis,Sin Análisis,Sin Análisis,Sin Análisis,76.06,49218,590
Abril,2,49219,3B,170.8800049,1,0,29.26029963,32.64279026,31.3670412,6.729868914,93.33658498,7.420411985,11.93820225,89.79073034,0,22,194.3413,113.73,341.1750839,14.19709697,142,25.36867905,13.57677864,14.92275238,1.786892003,41.78333282,83.62316076,30.48333359,5.38333321,5.91666603,114.4383774,4.610997,5605.68628,2.6,77,150,600,215.3968914,1652,Sin Análisis,Sin Análisis,Sin Análisis,Sin Análisis,Sin Análisis,Sin Análisis,Sin Análisis,77.75,49219,591
Abril,2,49220,3B,165.4799957,1,0,30.21513174,32.62025622,30.275562,6.889050036,95.05493418,5.970510031,9.366690839,89.95431472,0,30,151.81564,91.74,325.1148259,23.55571731,147,25.15711933,14.14068202,15.40971758,1.067983581,39.14999771,85.02102941,28.28333282,5.13333273,5.73333168,113.6619721,5.288172,5850.795477,2.3,75,152,665,232.9502052,1663,Sin Análisis,Sin Análisis,Sin Análisis,Sin Análisis,Sin Análisis,Sin Análisis,Sin Análisis,68.83,49220,758
Abril,2,49221,3B,163.6399994,1,0,30.06599853,33.81813737,29.3326815,6.783182596,93.77208436,6.318748472,8.555365436,89.88584698,0,23,148.58552,90.8,344.0479113,28.02493288,147,26.74773904,14.05524327,15.5829871,0.954426515,56.48332977,84.95955056,29.61666489,17.51666641,9.34999943,113.6735687,4.265859,5525.267615,5,75,148,527,157.2145275,1655,Sin Análisis,Sin Análisis,Sin Análisis,Sin Análisis,Sin Análisis,Sin Análisis,Sin Análisis,72.85,49221,634
Abril,2,49222,3B,165.9299927,1,0,27.30066896,33.6467185,30.97691798,8.07569457,90.00238448,6.828180558,9.702886759,89.79533538,0,23,155.04576,93.44,350.7503319,16.53709468,150,28.52407768,14.04206655,15.36792691,1.724854227,54.06666183,60.52998679,31.54999924,6.41666603,16.09999847,110.4480591,3.765228,5259.270893,4.6,75,146,626,162.0222093,1653,Sin Análisis,Sin Análisis,Sin Análisis,Sin Análisis,Sin Análisis,Sin Análisis,Sin Análisis,80.71,49222,608
Abril,1,49223,3B,165.5700073,1,0,26.27287552,34.06414205,34.6681162,4.99486622,84.05934977,6.341728574,12.5022649,89.59183427,0,22.4,145.96572,88.16,340.0374314,11.41511093,123,22.37724126,14.07259707,15.40134014,1.96031746,54.89999771,77.16437414,30.11666679,6.36666584,18.41666603,111.5465088,5.278245,5497.620586,4.6,76,145,651,158.469952,1625,Sin Análisis,Sin Análisis,Sin Análisis,Sin Análisis,Sin Análisis,Sin Análisis,Sin Análisis,60.8,49223,607
Abril,1,49224,3B,167.3999939,1,0,27.89725209,34.94623656,31.30227001,5.854241338,88.90141412,6.51135006,16.12903226,89.81362007,0,23,149.7553,89.46,337.5149466,12.1983278,119,22.09080128,13.97849513,15.23297547,1.810969638,44.41666412,81.41947514,30.98333168,6.35000038,7.08333302,112.0661087,5.460872,5402.904879,4.6,72,146,552,197.2232758,1621,8.63,35.69,30.85,7.02,4.94,2.5794,3.3,95.76,49224,691
Abril,1,49225,3B,166.5500031,1,0,34.46412489,33.4734314,27.01891324,5.043530471,89.4805328,6.514560192,13.68958271,90.09366557,0,23.4,149.7553,89.92,377.6643581,14.43410361,128,26.4965471,13.9897926,15.31071722,1.835690516,62.41999817,70.00230303,34.28333282,15.0199995,13.11666584,109.7092972,3.037589,4858.045859,4.6,66,146,640,140.3396388,1639,Sin Análisis,Sin Análisis,Sin Análisis,Sin Análisis,Sin Análisis,Sin Análisis,Sin Análisis,14.24,49225,531
Abril,1,49226,3B,169.1000061,1,0,26.41040804,34.20461266,33.53045535,5.85452395,87.11370264,6.635127144,13.1638084,89.712123,0,23.4,153.01085,90.49,356.0023526,12.10526272,123,24.16321616,13.95623841,15.07983387,1.996091842,42.36666489,83.35648267,33.08333206,7.33333206,1.95000005,111.3097,4.227402,5111.335394,4.8,64,146,670,206.7663344,1640,Sin Análisis,Sin Análisis,Sin Análisis,Sin Análisis,Sin Análisis,Sin Análisis,Sin Análisis,60.59,49226,588
Abril,1,49227,3B,166.7899933,1,0,29.4741891,33.83296361,30.15768331,6.535163979,93.04812729,6.433239403,12.68661191,89.90167276,0,22,148.2546,88.89,348.9417971,12.58468784,121,23.38269775,14.20948555,15.34864262,1.858027632,51.1333313,80.32962963,32.09999847,6.23333263,12.80000019,110.6814575,4.67047,5195.950194,4.4,62,146,598,171.3168256,1621,7.7,32.48,33.39,7.83,5.89,2.4337,2.99,80.29,49227,461
Abril,1,49228,3B,167.2200012,1,0,34.87023083,34.27221624,23.74117928,7.11637364,91.92459793,7.241956704,13.22210262,90.20177012,0,25,144.64297,86.5,348.6425043,13.05465844,125,23.48403284,13.87393842,15.24937197,1.798900596,44.18333435,84.00451527,31.38333321,6.80000019,5.99999905,111.2241592,4.663061,5328.305955,5,66,146,751,198.2648012,1663,Sin Análisis,Sin Análisis,Sin Análisis,Sin Análisis,Sin Análisis,Sin Análisis,Sin Análisis,59.59,49228,483
Abril,1,49229,3B,165.5599976,1,0,31.52935492,30.41797536,31.40855279,6.644116936,95.70062029,7.042763953,13.52983813,89.98961102,0,25,149.80613,90.48,361.1983624,12.99830896,137,27.54892527,14.19425003,15.40227131,2.119423792,48.75333405,83.11670886,33.26666641,6.69999981,8.78666592,109.0577469,3.519252,4976.753472,4.9,65,145,553,178.4493342,1629,Sin Análisis,Sin Análisis,Sin Análisis,Sin Análisis,Sin Análisis,Sin Análisis,Sin Análisis,54.43,49229,673
Abril,1,49230,3B,166.4400024,1,0,25.46863735,35.23792358,33.10502283,6.188416246,87.24641823,6.63902908,12.37082432,89.60670512,0,23.4,153.36692,92.15,365.8976154,13.00769027,127,25.21028562,14.0591202,15.32083611,1.938106236,43.16666794,82.61911392,32.91666794,6.10000038,4.14999866,110.7832336,3.659315,5056.404942,4.3,62,147,486,204.3243183,1620,Sin Análisis,Sin Análisis,Sin Análisis,Sin Análisis,Sin Análisis,Sin Análisis,Sin Análisis,60.59,49230,780
Abril,1,49231,3B,171.4400024,Hibrida,0,37.33084461,40.03733084,20.82361176,1.808212786,71.75071027,7.26784881,12.42417172,89.90620625,0,14,142.43041,83.08,342.97713,21.62272484,149,28.75058289,13.70741931,15.10732596,1.329646615,59.46666336,63.77435233,32.86666489,7.73333311,18.86666679,109.6219711,4.005931,5216.227537,3.9,73,145,897,146.3004566,1634,7.58,34.09,31.86,11.71,5.74,1.8258,2.26,46.33,49231,627
Abril,1,49232,3B,162.3000031,1,0,85.76709797,5.853357979,4.559457794,3.82008626,45.91941758,5.853357979,66.05052372,94.23290203,0,29,218.22372,134.46,409.7350508,23.39494719,115,27.62168771,12.50770155,13.24707307,1.180668949,133.8333283,57.8167206,38.93333054,6.86666584,88.03333282,102.8350525,1.752787,4168.664761,3.7,75,149,953,66.79950441,1621,Sin Análisis,Sin Análisis,Sin Análisis,Sin Análisis,Sin Análisis,Sin Análisis,Sin Análisis,5.83,49232,453
Abril,1,49233,1A,161.4600067,1,0,86.56013873,5.698005698,5.45026632,2.291589248,52.58669809,5.698005698,68.25219869,94.22668153,0,26,70.7319,43.81,414.3440928,23.76439886,128,30.03220487,12.51083808,13.56373039,1.26374772,63.66666412,78.08909692,37.73333359,5.5999999,20.33333206,105.9102783,1.458631,4278.975414,3.8,77,148,916,139.4764454,1634,Sin Análisis,Sin Análisis,Sin Análisis,Sin Análisis,Sin Análisis,Sin Análisis,Sin Análisis,22.3,49233,627
Abril,1,49234,1A,160.199997,1,0,82.45942572,6.616729089,5.243445693,5.680399501,62.88128825,6.616729089,64.79400749,94.0886392,0,27,154.5623,96.48,406.9912687,26.66666717,127,29.47565599,12.23470685,13.42072435,1.105337079,56.49999619,80.82244669,37.1333313,6.73333311,12.63333225,105.1612854,1.735626,4314.183278,3.5,72,150,988,159.2920461,1624,Sin Análisis,Sin Análisis,Sin Análisis,Sin Análisis,Sin Análisis,Sin Análisis,Sin Análisis,41.58,49234,554
Abril,2,49235,1A,156.6600037,1,0,85.31852419,5.553427805,4.085280225,5.042767777,58.76286139,5.553427805,66.36027065,94.33524831,0,23,155.40174,99.2,379.165062,15.01340447,126,27.65223987,13.14949542,13.72398793,1.841836735,43.44999695,80.29229814,34.1333313,4.64999914,4.66666603,105.8613663,2.856366,4589.648818,3.1,73,148,910,204.3728567,1629,Sin Análisis,Sin Análisis,Sin Análisis,Sin Análisis,Sin Análisis,Sin Análisis,Sin Análisis,48.92,49235,673
Abril,2,49236,1A,145.1300049,Hibrida,0,81.6371529,9.33645697,7.097085372,1.929304761,55.00492586,9.33645697,61.18652243,93.41362916,0,22.47,123.1259,84.84,411.3553228,16.43354179,109,25.46682199,13.71184409,14.33197774,1.549685535,46.21666336,61.33167305,33.75,6.5666647,5.89999866,109.4297409,1.837476,4300.148293,3,75,154,1160,199.9278903,1619,Sin Análisis,Sin Análisis,Sin Análisis,Sin Análisis,Sin Análisis,Sin Análisis,Sin Análisis,35.66,49236,717
Abril,2,49237,1A,183.1900024,Hibrida,0,81.49462307,7.751514821,8.133631748,2.620230362,58.49362856,7.751514821,56.32949397,93.45073421,0,29,149.3229,81.51,440.5262237,16.42556886,121,30.54205975,9.498334935,11.29974329,1.859421735,239.5,37.0600551,45.86666489,6.46666574,187.1666718,106.261879,0.577032,3993.968231,3.3,90,123,1111,30.81419624,1111,Sin Análisis,Sin Análisis,Sin Análisis,Sin Análisis,Sin Análisis,Sin Análisis,Sin Análisis,25.24,49237,558
Abril,2,49238,1A,158.6199951,1,0,80.55730677,5.232631446,6.493506494,7.716555289,67.03261503,5.232631446,61.10200479,94.14953978,0,26,144.0835,90.84,378.8929634,16.96507428,153,32.39818534,16.1392011,17.33703243,1.909698997,47.98332977,72.62201493,33.41666412,5.18333292,9.38333321,107.6953812,2.446341,4746.733383,3.4,915,144,999,180.0625351,1633,Sin Análisis,Sin Análisis,Sin Análisis,Sin Análisis,Sin Análisis,Sin Análisis,Sin Análisis,9.52,49238,501
Abril,2,49239,1A,154.2700043,1,0,87.32741298,5.088481234,0,7.584105789,56.55248769,5.088481234,70.47384456,94.74700201,0,27.5,144.0835,93.4,381.7981355,15.77105032,147,31.85324343,12.96428304,13.93660427,2.01972873,45.44999695,72.46879795,33.21666718,10.59999847,1.63333297,108.1836548,2.396988,4644.3553,3.5,81,149,1037,196.6996832,1615,Sin Análisis,Sin Análisis,Sin Análisis,Sin Análisis,Sin Análisis,Sin Análisis,Sin Análisis,28.74,49239,401
Abril,2,49240,1A,152.3999939,1,0,85.43307087,5.511811024,3.674540682,5.380577428,59.11643141,5.511811024,62.00787402,94.24540682,0,21,144.0835,94.54,366.1417469,15.57086676,126,24.835959,15.22309772,16.73228413,1.595027391,43.19999695,75.80544693,29.81666565,10.86666584,2.51666594,112.0357056,3.704638,5111.235297,3.4,75,143,992,198.6111251,1638,Sin Análisis,Sin Análisis,Sin Análisis,Sin Análisis,Sin Análisis,Sin Análisis,Sin Análisis,62.52,49240,460
Abril,2,49241,1A,157.1699982,1,0,83.07565057,11.51619266,0,5.408156773,54.47068633,11.51619266,61.46211109,93.49481453,0,23,138.8441,88.34,384.933516,15.72183005,122,25.13202294,16.86072425,17.496978,1.5985431,38.21666336,73.74790576,32.28333282,4.83333206,1.10000002,113.7336655,2.913274,4868.456397,3.3,90,125,1078,196.2494718,1649,Sin Análisis,Sin Análisis,Sin Análisis,Sin Análisis,Sin Análisis,Sin Análisis,Sin Análisis,37.53,49241,399
Abril,2,49242,1A,147.699997,1,0,81.38117806,5.48408937,3.791469194,9.343263372,59.81525119,5.48408937,58.76777251,94.25727827,0,30,151.17968,102.36,376.4387349,20.79214667,137,27.62356184,14.01489535,14.55653381,1.328557473,50.56666183,78.99440559,29.61666489,6.75,14.1999979,111.7587891,2.958027,4987.057034,5,72,148,1056,175.6097729,1640,Sin Análisis,Sin Análisis,Sin Análisis,Sin Análisis,Sin Análisis,Sin Análisis,Sin Análisis,11.63,49242,495
Abril,2,49243,1A,158.3999939,Hibrida,0,69.44444444,7.765151515,14.77272727,8.017676768,73.99613549,7.765151515,50.9469697,93.05050505,0,17,129.48442,81.75,378.7878934,11.47096004,133,26.59722325,12.50000048,13.06818232,2.318657127,47.09999847,58.65986842,31.66666603,7.08333302,8.34999847,113.2669144,2.983849,5002.105171,5,66,151,1024,192.3566941,1610,Sin Análisis,Sin Análisis,Sin Análisis,Sin Análisis,Sin Análisis,Sin Análisis,Sin Análisis,17.68,49243,422
Abril,2,49244,1A,160.699997,Hibrida,0,73.988799,7.591785937,10.08089608,8.338518979,69.92217387,7.591785937,50.77784692,93.3627878,0,20,146.7032,91.29,387.0566346,12.27753601,134,27.16863773,12.44555095,12.88114524,2.212873796,42.93333435,61.44903723,32.40000153,8.04999924,2.48333311,114.8897018,2.616743,4959.876215,3.4,72,143,756,199.8447158,1621,Sin Análisis,Sin Análisis,Sin Análisis,Sin Análisis,Sin Análisis,Sin Análisis,Sin Análisis,17.68,49244,515
Abril,2,49245,1A,160.5,1,0,79.9376947,4.735202492,6.91588785,8.411214953,66.28967784,4.735202492,59.50155763,94.18566978,0,23,151.9426,94.67,343.3021807,13.24610592,146,27.77570093,12.89719626,13.39563863,2.096895579,44.1333313,69.88236953,30.34999847,6.80000019,6.98333263,111.5008392,4.13483,5288.303397,5,78,144,925,195.7704018,1618,Sin Análisis,Sin Análisis,Sin Análisis,Sin Análisis,Sin Análisis,Sin Análisis,Sin Análisis,57.29,49245,378
Abril,1,49246,1A,158.6000061,1,0,81.84110971,4.161412358,6.116015132,7.881462799,65.80606555,4.161412358,60.84489281,94.34174023,0,27,119.87045,75.58,357.5031388,15.75031465,147,29.03530784,12.92559849,13.55611549,1.84347478,46.23332977,73.18829932,31.1333313,5.11666584,9.98333168,110.8745346,3.466361,5094.218944,3.3,100,111,969,144.0519217,1628,Sin Análisis,Sin Análisis,Sin Análisis,Sin Análisis,Sin Análisis,Sin Análisis,Sin Análisis,34.9,49246,476
Abril,1,49247,1A,162.25,Hibrida,0,79.56856703,10.0770416,7.950693374,2.403697997,58.08292948,10.0770416,57.07241911,93.10015408,0,28,159.47134,98.29,308.1664099,11.24191063,139,23.35285054,15.90138675,15.90138675,2.077302632,68.0166645,57.97019969,27.18333244,9,31.83333206,110.3617477,6.422496,5968.731036,5,76,148,813,130.5562404,1615,7.44,38.1,24.47,12.24,5.28,1.3967,1.82,61.49,49247,376
Abril,1,49248,1A,160.9100037,1,0,85.4949972,8.973960599,3.60449941,1.926542788,49.13430634,8.973960599,67.41035361,93.73463427,0,17,121.066,75.24,316.3258893,15.67335742,155,30.01056423,15.84736773,15.59878157,1.914750198,48.9999938,74.73567568,31.0166626,5.43333292,12.54999828,98.46317291,4.725806,5187.85679,3.6,71,141,903,172.6530831,1617,Sin Análisis,Sin Análisis,Sin Análisis,Sin Análisis,Sin Análisis,Sin Análisis,Sin Análisis,68.99,49248,356
Abril,1,49249,1A,161.5599976,1,0,86.3332508,6.424857638,5.323099777,1.91879178,51.38786628,6.424857638,63.55533548,93.96211934,0,24,147.21196,91.12,420.2773027,19.91210726,129,33.70883933,18.50705648,15.41223098,1.692881567,356.0333471,58.06600398,42.13333511,8.19999981,305.7000122,96.69302368,1.123524,3834.493451,5,78,144,872,24.26738975,1636,Sin Análisis,Sin Análisis,Sin Análisis,Sin Análisis,Sin Análisis,Sin Análisis,Sin Análisis,1.97,49249,306
Abril,1,49250,1A,163.3500061,1,0,84.98928681,8.093051729,4.468931742,2.448729721,51.97113724,8.093051729,63.5016835,93.75598408,0,33,150.61996,92.21,338.5368713,12.8925615,151,28.03183244,12.67217584,13.16192176,2.174264008,40.86666488,76.19034483,30.26666641,5.31666565,5.28333282,109.6255341,4.267046,5397.026679,3.5,57,147,897,215.8238267,1637,6.56,38.9,24.64,11.65,5.44,1.4418,1.83,75.06,49250,384
Abril,1,49251,1A,162.4700012,1,0,80.81491968,6.001107897,5.404074598,7.779897827,65.2660469,6.001107897,61.05742599,94.09232474,,23.4,163.43868,100.6,337.9085344,16.28608346,151,29.43928088,15.63365533,15.07970691,1.807634165,42.60000324,,31.53333664,6.35000038,4.71666622,104.4608917,4.084388,5152.32508,3.7,48,155,903,218.3098426,1632,Sin Análisis,Sin Análisis,Sin Análisis,Sin Análisis,Sin Análisis,Sin Análisis,Sin Análisis,71.32,49251,385
Abril,1,49252,1A,162.6199951,1,0,78.69265773,5.946378059,7.932603616,7.428360595,70.10117145,5.946378059,58.58442996,93.8928791,,27,160.234,98.53,373.2628325,15.9697459,140,29.38138079,15.49624939,13.22100642,1.839815171,47.20000076,,33.95000076,11.5,1.75,107.2753983,2.889148,4789.985021,3.8,45,150,865,190.677963,1648,7.45,38.1,24.12,11.23,6.45,1.3643,1.79,34.99,49252,322
Abril,1,49253,1A,167.3899994,1,0,83.74454866,5.633550391,2.497162316,8.124738634,59.66559797,5.633550391,63.79114642,94.41209152,0,26.4,150.61996,89.98,387.119901,16.70350684,164,35.73690198,16.01051443,14.69621847,2.139484979,49.6333332,74.65878301,36.3666687,5.21666622,8.04999828,106.9111023,1.987584,4602.841156,3.4,66,145,1017,175.2854269,1638,Sin Análisis,Sin Análisis,Sin Análisis,Sin Análisis,Sin Análisis,Sin Análisis,Sin Análisis,9.16,49253,427
Abril,1,49254,1A,163.1499939,Hibrida,0,85.461232,10.10726325,4.43150475,0,44.81863615,10.10726325,64.45602207,93.40606804,0,30,147.72056,90.54,355.5010859,13.04321226,141,27.22647972,16.91694823,15.20073609,2.087406015,42.59999228,67.24262948,31.43332863,6.59999895,4.5666647,110.7105103,3.770186,5190.35053,3.5,58,141,1041,198.5915853,1645,Sin Análisis,Sin Análisis,Sin Análisis,Sin Análisis,Sin Análisis,Sin Análisis,Sin Análisis,37.02,49254,358
Abril,2,49255,1A,158.2299957,1,0,85.00284396,6.654869494,2.085571636,6.256714909,59.44332975,6.654869494,66.86469064,94.27251469,0,22,155.65608,98.37,355.1791791,16.74777268,149,30.42406705,17.3797641,15.79978555,1.816603774,46.61666965,68.64765625,32.18333817,5.28333282,9.14999866,104.7747345,3.384518,4916.519066,3.5,62,150,1139,193.0639848,1657,Sin Análisis,Sin Análisis,Sin Análisis,Sin Análisis,Sin Análisis,Sin Análisis,Sin Análisis,47.12,49255,288
Abril,2,49256,1A,165.2200012,1,0,79.88742283,6.809103014,5.877012468,7.426461687,67.02507149,6.809103014,63.96320058,94.04448614,0,24.4,161.76024,97.91,358.9153829,15.90606452,140,27.89008574,15.73659352,16.64447391,1.753424658,42.86666441,70.57283163,32.76666641,5.06666613,5.03333187,108.5859528,3.55806,5042.319507,3.3,61,151,813,211.3530438,1611,Sin Análisis,Sin Análisis,Sin Análisis,Sin Análisis,Sin Análisis,Sin Análisis,Sin Análisis,35.94,49256,397
Abril,2,49257,1A,170.7200012,1,0,81.51944705,5.746251172,5.119493908,7.614807873,65.08067177,5.746251172,62.01382381,94.21719775,0,33.4,151.0271,88.46,337.3945618,15.5283504,151,28.30365491,5.330365473,12.59372062,1.822708412,46.11666679,72.45301837,31.91666794,5.05000019,9.14999866,108.2819748,4.266425,5348.929329,3.3,65,150,857,195.1572095,1614,8.23,39.3,30.49,6.01,4.42,2.9233,3.71,64.52,49257,461
Abril,2,49258,1A,170.0500031,1,0,80.13525434,6.15113202,4.204645692,9.508967951,60.44624587,6.15113202,60.81740665,94.21211408,0,35,154.61324,90.92,353.4254568,14.4722138,137,26.53925268,12.99617736,16.17171391,1.833807395,41.81666564,72.69235669,32.78333282,5.03333282,4,109.9949341,3.946024,5187.087109,3.2,70,147,878,210.9206907,1613,8.28,39.3,29.62,6.85,4.22,2.6757,3.42,33.4,49258,429
Abril,2,49259,1A,147.7799988,1,0,82.36567871,6.577344702,0,11.05697659,51.8444364,6.577344702,64.14941129,94.45175261,0,32,132.10409,89.39,393.1519859,15.25240235,131,29.78752224,18.13506579,18.60874288,1.952972493,91.73333788,56.833625,33.41667175,53.46666718,4.84999895,104.3191834,2.182055,4422.34343,3.5,76,151,898,98.76452999,1624,Sin Análisis,Sin Análisis,Sin Análisis,Sin Análisis,Sin Análisis,Sin Análisis,Sin Análisis,25.24,49259,285
Abril,2,49260,1A,150.9199982,Hibrida,0,72.81341108,8.878876226,10.68778161,7.619931089,72.07490396,8.878876226,52.25284919,93.24244633,0,33,147.05927,97.44,354.4924506,12.56294741,127,24.14524281,13.71587613,13.71587613,1.921940928,44.99999571,62.3611437,28.53333092,6.79999971,9.66666508,112.5000076,4.293083,5289.25272,3.6,25,149,980,198.6666856,1622,9.42,39.69,30.2,6.28,4.13,2.9011,3.81,37.59,49260,413
Abril,2,49261,1A,142.1399994,2,0,75.76333193,10.37709301,13.85957507,0,58.97998331,10.37709301,75.76333193,93.161953,0,21.47,112.16385,78.91,349.655271,18.9672155,141,28.31715223,22.16124957,19.48782898,1.492952522,61.23333359,39.05473373,28.40000343,8.93333054,23.89999962,105,3.831413,5004.928952,3.5,46,138,1007,135.2204676,1645,Sin Análisis,Sin Análisis,Sin Análisis,Sin Análisis,Sin Análisis,Sin Análisis,Sin Análisis,62.46,49261,285
Abril,1,49262,3B,178.8699951,1,0,45.1165651,28.10420976,20.96494661,5.814278526,85.04313845,0,25.3256555,91.72728797,0,23,141.07392,78.87,345.5023295,9.07362914,68,14.64191911,15.20657502,11.12539864,1.613678373,79.03332806,0,38.45000076,33.7666626,6.8166647,96.4369278,7.693504,4652.015386,5,30,141,540,107.0434487,1693,8.58,27.67,37.2,8.23,7.44,2.374,2.92,51.13,49262,334
Abril,1,49263,3B,180.6199951,2,0,35.82106079,28.69006755,27.18414351,8.304728159,93.75012823,5.215369284,10.79614661,90.5080279,0,24,156.7488,86.78,334.4037296,9.600266011,140,26.3536714,12.73391685,11.73734945,2.745098039,49.03333187,44.40259259,33.95000076,9.71666622,5.36666489,106.7452087,4.695598,5320.176468,5,39,150,1092,183.5486119,1666,Sin Análisis,Sin Análisis,Sin Análisis,Sin Análisis,Sin Análisis,Sin Análisis,Sin Análisis,47.9,49263,514
Abril,1,49264,3B,179.9600067,2,0,33.563014,31.56256946,26.81707046,8.057346077,93.37264185,5.390086686,8.557457213,90.290509,0,10,172.42368,95.81,313.9586458,18.23738541,137,23.97199288,13.22516065,12.22493842,1.314442413,56.18333627,43.74246032,31.43333817,9.54999924,15.19999886,107.8473053,6.014992,5725.131888,5,30,161,830,171.9371017,1620,8.11,35.08,32.12,7.45,6.45,2.3108,2.89,41.46,49264,434
Abril,1,49265,3B,191.8200073,Hibrida,0,35.65842978,34.67834428,23.98081535,5.682410593,88.01762893,9.759149202,15.43113335,89.92680638,0,20,151.52384,78.99,332.6034697,12.14680383,157,28.08361899,12.30320045,13.45010896,2.312017167,44.83332586,62.91344743,34.11666107,8.61666584,2.09999895,112.2032394,4.470454,5622.473047,4.7,66,146,907,195.3903671,1623,Sin Análisis,Sin Análisis,Sin Análisis,Sin Análisis,Sin Análisis,Sin Análisis,Sin Análisis,73.97,49265,526
Abril,1,49266,3B,170.0800018,1,0,34.86594544,7.514111007,50.97601129,6.643932267,75.43832286,6.044214487,14.75776105,90.31420508,0,27,154.13632,90.63,348.6594506,14.44614284,120,23.95343342,13.64063955,14.99294434,1.658119658,48.53333378,68.70723926,33.93333435,11.4333334,3.16666603,104.8526535,4.570975,5012.18065,4.8,67,148,841,182.9670313,1661,7.23,31.68,34.21,9.11,6.45,2.1986,2.66,33.4,49266,566
Abril,1,49267,3B,166.3099976,1,0,37.76080813,27.66520354,29.10227888,5.471709458,92.12251473,6.079009079,14.61126811,90.3877097,0,27,169.8112,102.11,379.4119471,12.3323915,128,25.74709917,13.94985289,15.33281244,2.087762067,45.79999638,67.75775,33.36666489,6.61666584,5.81666565,113.4665527,3.058132,4984.315877,4.8,56,160,713,209.6070035,1621,Sin Análisis,Sin Análisis,Sin Análisis,Sin Análisis,Sin Análisis,Sin Análisis,Sin Análisis,21.4,49267,593
Abril,1,49268,3B,172.2599945,1,0,31.58016951,31.90525949,30.24497852,6.269592476,94.50651646,6.130268199,10.85568327,90.00046441,0,26,146.29888,84.93,362.2431324,9.340532052,126,24.20759394,13.52606568,14.80320493,2.591671846,41.96666551,76.67067004,32.95000076,6.69999886,2.31666589,113.6267014,3.96185,5227.920805,4.5,74,143,780,204.4479802,1657,Sin Análisis,Sin Análisis,Sin Análisis,Sin Análisis,Sin Análisis,Sin Análisis,Sin Análisis,39.56,49268,512
Abril,1,49269,3B,167.6000061,1,0,36.75417661,31.02625298,27.50596659,4.713603819,88.99989539,2.863961814,13.30548926,90.56205251,0,26.5,120.17408,71.7,353.2219442,11.22314995,126,23.54415189,14.0214792,15.21479658,2.097820308,38.29999686,81.33834887,31.28333092,5.93333292,1.08333302,113.5428925,4.45665,5357.485957,4.2,88,142,559,222.4543263,1616,Sin Análisis,Sin Análisis,Sin Análisis,Sin Análisis,Sin Análisis,Sin Análisis,Sin Análisis,58.8,49269,545
Abril,1,49270,5,173.8899994,1,0,0,57.53062281,35.41319225,7.056184945,95.05159555,7.959054575,0,87.76858934,0,33,182.8736,105.17,357.6973962,12.08810172,123,23.54361961,13.51429069,14.66444309,1.947668887,43.58333111,84.27458913,33.04999924,5.86666584,4.66666603,112.9198227,4.266659,5261.42219,4.1,88,149,517,205.1242934,1653,Sin Análisis,Sin Análisis,Sin Análisis,Sin Análisis,Sin Análisis,Sin Análisis,Sin Análisis,58.05,49270,666
Abril,1,49271,5,164.4299927,1,0,0,61.72839506,36.3863042,1.885300736,81.35993826,8.039895396,0,87.39597397,0,23,164.58624,100.1,380.1009717,14.67493832,129,26.53408863,14.04853192,16.60281045,1.808122669,53.23333168,77.86480793,33.76666641,6.80000019,12.66666508,111.0562515,2.941462,4869.595082,5,82,157,870,176.9567995,1673,Sin Análisis,Sin Análisis,Sin Análisis,Sin Análisis,Sin Análisis,Sin Análisis,Sin Análisis,39.31,49271,743
Abril,1,49272,5,154.8000031,Hibrida,0,26.67958656,55.74289406,14.0245478,3.552971576,55.63843671,6.802325581,14.66408269,89.49806202,0,22.4,146.29888,94.51,321.70542,11.67312638,148,25.93023205,15.3746767,16.73126582,2.221361372,67.36666297,64.65092593,27.03333282,8.23333168,32.09999847,110.5302124,5.261988,5726.264093,4.5,80,143,994,127.3626987,1677,Sin Análisis,Sin Análisis,Sin Análisis,Sin Análisis,Sin Análisis,Sin Análisis,Sin Análisis,75.73,49272,612
Abril,1,49273,5,156.3800049,1,0,0,53.38278552,37.98439698,8.632817496,98.29711586,9.451336488,0,87.74549175,0,24.4,146.29888,93.55,346.5916249,11.52960701,133,24.87530297,15.15539024,16.30643254,2.157515252,40.13333035,83.63681948,29.14999962,7.51666594,3.46666479,111.5608902,4.484704,5364.66576,5,72,144,622,215.282408,1641,Sin Análisis,Sin Análisis,Sin Análisis,Sin Análisis,Sin Análisis,Sin Análisis,Sin Análisis,57.26,49273,695
Abril,1,49274,5,156.9400024,1,0,35.17267746,28.57142857,27.59016185,8.665732127,63.56667781,8.563782337,13.18975405,90.21103606,0,30,122.78656,78.24,364.4704926,18.70778612,123,24.33414006,19.5616156,16.24824749,1.300749319,37.85000277,76.83010753,31.03333664,6.81666613,0,110.5907745,3.849715,5057.142397,4.1,71,150,634,237.7806959,1652,Sin Análisis,Sin Análisis,Sin Análisis,Sin Análisis,Sin Análisis,Sin Análisis,Sin Análisis,28.04,49274,510
Abril,1,49275,5,166.1100006,1,0,85.18451628,6.929143339,6.080308229,1.806032147,30.28159198,6.929143339,68.50881946,93.9328156,0,23,256.02304,154.13,384.0828353,17.07904394,144,28.36072472,14.86966463,16.55529462,1.660556926,40.98333119,82.77119078,32.59999847,6.78333282,1.5999999,117.423317,2.61161,5095.399031,5,64,157,1111,229.8495444,1111,Sin Análisis,Sin Análisis,Sin Análisis,Sin Análisis,Sin Análisis,Sin Análisis,Sin Análisis,77.6,49275,491
Abril,2,49276,1A,171.699997,Hibrida,0,68.31683168,18.75364007,10.07571345,2.853814793,59.84303334,4.717530577,48.86429819,92.83284799,0,33.5,91.4368,53.25,371.5783409,12.13744925,135,26.8083872,21.89866084,14.44379758,2.208733205,68.13333178,64.71960784,34,7.89999819,26.23333359,112.588234,3.229275,5049.99991,4,77,149,737,131.2133102,1636,Sin Análisis,Sin Análisis,Sin Análisis,Sin Análisis,Sin Análisis,Sin Análisis,Sin Análisis,13.78,49276,334
Abril,2,49277,1A,163.7799988,1,0,81.26755404,5.421907437,7.632189523,5.678349005,66.56893561,5.421907437,63.43875931,94.05690561,0,33.4,138.46144,84.54,371.2297011,26.54780823,114,23.45829789,17.40139224,14.34851641,0.883624655,41.83333015,66.39165629,33.66666412,5.21666622,2.94999981,108.3564148,3.705311,4864.752807,3.7,78,149,751,213.7051955,1655,7.95,34.09,30.55,8.77,5.42,2.1529,2.71,23.42,49277,306
Abril,2,49278,1A,170.7200012,1,0,78.60824742,8.329428304,7.614807873,5.447516401,66.34345167,8.329428304,62.14854733,93.56232427,0,26,161.97376,94.88,371.9540742,24.63097452,119,24.17994359,16.81115264,13.76522952,0.981688466,41.1333319,80.78623188,34.56666565,5.38333321,1.18333304,110.2217865,3.564769,4938.862283,3.6,90,150,594,218.8006559,1631,8.02,24.06,38.76,9.33,5.58,2.5996,3.14,45.35,49278,306
Abril,2,49279,1A,168.8500061,Hibrida,0,71.83298786,9.019840095,9.78975422,9.357417826,67.13232212,9.019840095,54.96002369,93.31104531,0,29,148.91136,88.19,368.3742834,10.99200434,134,26.25999313,22.32750882,14.68759201,2.389008621,72.35000324,63.80393901,32.88333893,6.38333225,33.08333206,113.4921188,3.418725,5134.819383,3.5,92,147,830,121.9073892,1647,7.48,38.9,28.75,8.68,5.55,2.0204,2.55,15.32,49279,374
Abril,2,49280,1A,155.1499939,1,0,76.53883339,6.316467934,8.765710603,8.378988076,68.6078251,6.316467934,57.91169836,93.87689333,0,33.5,141.07392,90.93,371.2536401,24.78891493,114,22.62326869,18.49822825,15.14663289,0.912636505,39.56666565,82.5857337,30.70000076,4.43333197,4.43333292,112.5732803,3.841017,5053.745605,3,60,123,771,186.5206451,1648,Sin Análisis,Sin Análisis,Sin Análisis,Sin Análisis,Sin Análisis,Sin Análisis,Sin Análisis,48.32,49280,265
Abril,2,49281,1A,148.3000031,1,0,73.49966285,7.956844235,9.305461902,9.238031018,67.05577111,7.956844235,56.30478759,93.47943358,0,22.4,141.07392,95.13,370.8698508,11.28792964,112,22.53540075,19.15037048,15.84625726,1.996415771,58.26666307,74.96821378,29.81666374,5.18333292,23.26666641,110.6763382,3.873024,4973.72893,3.4,60,148,666,152.4027554,1621,Sin Análisis,Sin Análisis,Sin Análisis,Sin Análisis,Sin Análisis,Sin Análisis,Sin Análisis,55.97,49281,379
Abril,2,49282,1A,168.3699951,Hibrida,0,77.13369365,8.196234484,14.67007187,0,58.61399511,8.196234484,55.9897844,92.92819386,0,28,154.13632,91.55,405.6542257,14.05832434,135,29.77965282,22.27237696,17.69911556,2.118293198,173.4833355,66.51431793,37,21.64999962,114.8333359,110.756752,1.762806,4550.540409,5,71,147,879,50.84061806,1642,Sin Análisis,Sin Análisis,Sin Análisis,Sin Análisis,Sin Análisis,Sin Análisis,Sin Análisis,33.33,49282,326
Abril,2,49283,1A,163.3500061,1,0,75.23722069,5.999387818,8.907254362,9.856137129,65.97639456,5.999387818,58.21854913,93.86715641,0,23,154.13632,94.36,362.4119852,15.16988006,114,23.28129696,17.20232565,17.5696351,1.534705408,39.23333419,36.74534005,33.10000229,5.01666594,1.11666596,107.3111877,4.112228,4935.04516,3.5,75,145,1056,221.7502076,1691,Sin Análisis,Sin Análisis,Sin Análisis,Sin Análisis,Sin Análisis,Sin Análisis,Sin Análisis,53.61,49283,404
Abril,2,49284,1A,162.2400055,1,0,64.68195266,13.68343195,16.08727811,5.547337278,69.62977044,13.68343195,50.0739645,92.11871302,0,30.3,,,,,,,,,,,,,,,,,,,,,,,,,,,,,,,40.31,49284,236
Abril,2,49285,1A,165.25,1,0,78.9107413,6.02118003,7.56429652,7.503782148,69.44079881,6.02118003,61.05900151,94.02965204,0,29.5,151.52384,91.69,367.9273828,44.72617247,197,40.18759455,8.895612708,15.4311649,0.898525233,48.41665793,65.93507463,33.54999542,9.26666451,5.599998,108.7332306,2.245036,4925.485024,3.6,80,145,510,179.6902218,1608,Sin Análisis,Sin Análisis,Sin Análisis,Sin Análisis,Sin Análisis,Sin Análisis,Sin Análisis,3.51,49285,418
Abril,2,49286,1A,165.199997,1,0,52.36077482,21.97336562,20.46004843,5.205811138,61.81484557,6.113801453,25.12106538,91.65375303,0,31.5,154.13632,93.3,370.4600553,15.00605355,122,25.4782087,12.9539954,15.49636832,1.697862041,41.98332882,73.39927007,34.48332977,5.49999905,2,106.4862366,3.441762,4790.720561,3.4,75,148,548,211.5125277,1616,Sin Análisis,Sin Análisis,Sin Análisis,Sin Análisis,Sin Análisis,Sin Análisis,Sin Análisis,14.24,49286,494
Abril,2,49287,1A,167.3800049,1,0,52.39574621,21.8544629,20.67152587,5.078265026,61.31927683,6.440434938,28.97598279,91.6921974,0,28,109.72416,65.55,378.7788156,13.89652248,119,25.18819379,3.285936097,15.23479463,1.81255374,48.81666565,80.6886121,35.21666718,5.06666565,8.53333282,108.0170212,3.151126,4752.863297,3.3,60,147,985,180.6760024,1640,Sin Análisis,Sin Análisis,Sin Análisis,Sin Análisis,Sin Análisis,Sin Análisis,Sin Análisis,29.44,49287,555
Abril,1,49288,3A,159.5,1,0,49.78056426,21.81818182,21.69278997,6.70846395,94.65414337,5.329153605,28.08777429,91.5523511,0,29,240.34816,150.69,366.7711599,12.47021944,151,29.4169279,2.006269592,16.61442006,2.358974359,42.53333378,80.73576248,30.93333435,4.96666622,6.63333321,113.4698334,3.106335,5156.249831,3.2,81,152,892,214.4200604,1612,8.06,30.08,30.21,9.55,8.63,1.6617,2.11,56.89,49288,556
Abril,1,49289,3A,162.6600037,1,0,52.07180622,23.45997787,18.13598918,6.332226731,88.55569318,6.799458994,25.82073036,91.46735522,0,23,94.04928,57.82,357.1867619,15.36948201,144,30.01967226,3.811631538,16.29165093,1.9532,41.91666996,81.50950617,33.90000534,6.39999866,1.61666596,102.8318558,3.363235,4798.229441,3.7,71,151,1111,216.1431242,1631,Sin Análisis,Sin Análisis,Sin Análisis,Sin Análisis,Sin Análisis,Sin Análisis,Sin Análisis,66.15,49289,633
Abril,1,49290,3A,162.4299927,Hibrida,0,45.29335714,34.26706889,15.20655051,5.233023456,78.64717046,12.78089023,14.88025611,90.1557594,0,28,154.13632,94.89,350.9204123,25.5925641,128,24.57058536,17.05350074,12.74395181,0.960067356,55.26666403,62.10844504,31.14999771,6.98333311,17.13333321,109.7913361,4.364144,5214.446376,3.2,74,148,937,160.6755203,1614,8.56,31.68,29.87,10.78,7.89,1.5999,2.06,26.95,49290,405
Abril,1,49291,3A,166.0099945,1,0,51.26197217,23.19739775,19.87832058,5.662309499,88.52334249,5.993614842,25.96229143,91.44858743,0,26,156.7488,94.42,356.6050356,14.51719824,143,28.52840285,15.84241966,14.21601155,1.965145228,40.66666699,74.78745247,32.91666794,6.16666603,1.58333302,107.908844,3.559433,5043.34141,3.5,77,147,983,216.8852442,1638,Sin Análisis,Sin Análisis,Sin Análisis,Sin Análisis,Sin Análisis,Sin Análisis,Sin Análisis,52.16,49291,354
Abril,1,49292,3A,163.9600067,1,0,52.14686509,22.11515004,21.46865089,4.269333984,86.3905353,6.464991461,25.67699439,91.33739937,0,24.4,154.13632,94.01,335.4476564,25.68919143,150,28.05562217,16.28445896,14.3327635,1.092117759,39.61666679,78.01825613,30.58333397,5.8499999,3.18333292,107.9019165,4.373538,5361.090026,3.2,74,147,832,222.633571,1619,Sin Análisis,Sin Análisis,Sin Análisis,Sin Análisis,Sin Análisis,Sin Análisis,Sin Análisis,60.59,49292,407
Abril,1,49293,3A,161.8699951,1,0,53.499722,21.85086798,17.4831655,7.166244517,90.31395605,7.147711126,26.00852536,91.58868228,0,20,156.7488,96.84,355.8411178,15.3641816,147,28.68351232,16.55649645,16.37116254,1.866907921,40.39999962,84.19232804,31.58333397,6.06666565,2.75,109.4248047,3.566818,5125.171246,3.3,63,150,827,222.7722793,1625,Sin Análisis,Sin Análisis,Sin Análisis,Sin Análisis,Sin Análisis,Sin Análisis,Sin Análisis,66.61,49293,489
Abril,1,49294,3A,166.7799988,Hibrida,0,76.62789303,13.77863053,5.036575129,4.556901307,62.43855694,13.77863053,44.66962466,92.47775513,0,27.5,154.13632,92.42,358.5561844,32.56385682,149,29.84770378,18.88715687,16.12903238,0.916589947,88.99999857,51.55043915,33.25,6.9000001,48.84999847,107.9097672,3.336732,5015.939813,3.3,66,147,1018,99.10112519,1643,8.45,34.09,28.79,9.65,6.44,1.7893,2.31,25.44,49294,386
Abril,1,49295,3A,168.0599976,1,0,51.05319529,22.28965846,17.79126502,8.865881233,87.27887134,6.759490658,25.34808997,91.60347495,0,24,146.29888,87.05,351.0651009,14.58407733,147,28.55527829,15.58967058,15.76817826,1.957976336,39.14999294,79.53772379,32.61666107,6.53333187,0,108.5334854,3.750091,5152.58129,4,76,144,1146,220.689695,1627,Sin Análisis,Sin Análisis,Sin Análisis,Sin Análisis,Sin Análisis,Sin Análisis,Sin Análisis,52.95,49295,438
Abril,1,49296,3A,163.7799988,1,0,53.85272927,27.1583832,14.10428624,4.884601294,78.15928216,7.864208084,26.56001954,91.36671144,0,24,151.52384,92.52,347.4172697,14.8797168,148,28.50164877,16.42447197,16.18024191,1.91546984,39.15333558,80.2438992,31.41666985,5.56666565,2.17000008,108.6684189,3.885134,5213.155932,3,75,142,935,217.605981,1648,Sin Análisis,Sin Análisis,Sin Análisis,Sin Análisis,Sin Análisis,Sin Análisis,Sin Análisis,67.15,49296,436
Abril,1,49297,3A,163.3699951,1,0,51.60066108,22.13992777,19.34259656,6.916814593,92.42347712,5.753810369,25.46367142,91.58327722,0,24.5,138.46144,84.75,346.4528475,15.08232891,160,30.27483717,16.15963812,16.22084887,2.007305195,40.53332758,85.08466757,30.74999619,5.18333244,4.59999895,110.4390183,3.689438,5312.846028,2.9,84,137,1138,202.7960814,1658,Sin Análisis,Sin Análisis,Sin Análisis,Sin Análisis,Sin Análisis,Sin Análisis,Sin Análisis,74.42,49297,416
Abril,1,49298,3A,162.5500031,1,0,54.19870809,25.62288527,15.68748078,4.490925869,79.11638486,7.954475546,27.8683482,91.37311596,0,23,114.94912,70.72,303.9064846,13.12211603,154,25.89357072,17.1024297,16.61027345,1.973277075,52.5166645,80.53067485,27.29999924,8.53333282,16.68333244,108.5714264,5.956826,5954.212732,4.4,80,143,1001,163.3767125,1658,Sin Análisis,Sin Análisis,Sin Análisis,Sin Análisis,Sin Análisis,Sin Análisis,Sin Análisis,87.21,49298,365
Abril,1,49299,2,162.2899933,1,0,46.50317333,23.8831721,21.75118615,7.862468421,82.2549769,7.431141783,26.53891182,90.87781133,0,17,177.64864,109.46,270.503431,0,154,0,,,,0,80.5,,,0,114.1083145,0,0,0,69,83,0,,0,Sin Análisis,Sin Análisis,Sin Análisis,Sin Análisis,Sin Análisis,Sin Análisis,Sin Análisis,28.88,49300,439
Abril,1,49300,2,157.5399933,Hibrida,0,53.57369557,29.54170369,14.91684652,1.967754221,73.635265,14.70102831,39.35508442,90.68884093,0,25.4,133.23648,84.57,385.9337476,29.80195633,290,60.72743689,38.59337476,16.9480774,2.037699681,65.19999503,68.48708861,32.91666412,10.28333282,21.99999809,110.8253021,1.189186,4786.025483,2.9,68,141,905,129.7546111,1620,Sin Análisis,Sin Análisis,Sin Análisis,Sin Análisis,Sin Análisis,Sin Análisis,Sin Análisis,7.34,49301,579
Abril,1,49301,4,157.7799988,1,0,6.084421346,54.68373685,32.00659146,7.225250349,88.61111268,7.782988972,0,88.48485233,0,31.6,156.7488,99.35,361.2625202,12.34630508,136,26.63835741,16.60540005,16.79553822,2.157597536,44.36666775,79.19104478,30.78333473,4.94999981,8.63333321,111.0990906,3.637141,5125.50054,3.2,64,149,934,201.5026247,1656,Sin Análisis,Sin Análisis,Sin Análisis,Sin Análisis,Sin Análisis,Sin Análisis,Sin Análisis,36.27,49302,547
Abril,1,49302,5,167.0500031,1,0,6.105956301,53.00808141,36.6357378,4.250224484,69.54015122,7.512720742,0,87.95510326,0,27,146.29888,87.58,383.1188197,13.06794349,137,28.33882019,16.16282521,15.86351363,2.168575355,43.55000068,83.28639125,34.40000153,7.06666613,2.08333302,111.6278992,2.647646,4856.104524,4.5,80,143,915,197.0149223,1661,Sin Análisis,Sin Análisis,Sin Análisis,Sin Análisis,Sin Análisis,Sin Análisis,Sin Análisis,52.61,49303,578
Abril,2,49303,5,179.5200043,Hibrida,0,6.29456328,64.62789661,26.79367201,2.283868093,56.52265269,8.104946524,0,87.81990865,0,21,117.5616,65.49,328.6541811,11.71457191,147,26.37032023,14.7615861,14.31595331,2.2510699,53.58333444,60.92506527,32.1166687,14.45000076,7.01666498,110.2231598,4.910665,5589.620952,3,80,145,849,162.3639158,1629,5.89,40.9,26.03,9.39,5.31,1.7707,2.17,79.65,49304,648
