Repository: DeaAnalytics/univ-workshop

File: data/Analisis_C7_temperatura.csv (part 13 of 28)
Mes,Turno,No_Colada,GPO_CH,TCM,No_Cargas,C_Arrabio,C_Primeras,C_Segundas,C_Triturado,C_Retornos,Cumpl_CM,Cons_Chorreadura,Cons_Ri,Rendimiento_Teo,Altura_Banda,Tiempo_Caida_Banda,TPQB,Rendimiento_Real,ENERGÍA,CONSUMO_C,O2_INSTANTANEO,O2_TCM,CONSUMO_CAL_SIDER,CONSUMO_CAL_DOLOM,BALANCE_02_C,VAC_TO_VAC,COBERTURA_DE_ARCO,POWER_ON,AUXILIARES,DEMORAS,POTENCIA,FACTOR_O2,VELOCIDAD_DE_FUSIÓN,TIEMPO_VACIADO,REMANENTE_HF,ACERO_VACIADO,O2_VACIADA,TON_Hr_ACERO LIQUIDO,TEMPERATURA_VACIADO,MgO_ESCORIA,FeO_ESCORIA,CaO,SiO2,Al2O3,IB3,IB4,RESULTADO,coladas ,TEMPERATURA
Abril,2,49304,5,175.2200012,Hibrida,0,6.677319941,64.34767721,26.40680288,2.568199977,57.10263986,7.738842598,0,87.5154092,0,22.4,164.58624,93.93,313.8911061,21.87535654,127,21.85823521,15.86576864,6.677319894,0.999217323,153.4000044,61.22202216,30.14999962,4.83333302,118.4166718,109.4527359,6.59975,5811.608737,3,85,151,684,59.06127602,1608,5.54,38.9,28.14,10.54,7.18,1.588,1.9,66.66,49305,383
Abril,2,49305,5,181.1799927,Hibrida,0,77.67413622,7.837509659,12.22541119,2.26294293,34.99456562,7.837509659,66.69058395,93.39154432,0,31,240.34816,132.66,348.8243876,12.52345784,144,27.88387352,15.34385756,6.45766667,2.226531512,45.23332883,55.3645933,34.93333054,5.66666508,4.63333321,108.5496216,3.920746,5186.450587,2.8,75,150,1044,198.9683323,1616,Sin Análisis,Sin Análisis,Sin Análisis,Sin Análisis,Sin Análisis,Sin Análisis,Sin Análisis,32.22,49306,577
Abril,2,49306,1B,172.6499939,1,0,76.07877208,10.19403417,7.993049522,5.734144222,86.64160544,6.081668115,44.13553432,93.09238343,0,41,99.27424,57.5,348.1031111,25.39241329,115,22.13727272,16.85490937,14.76976594,0.871806569,38.60000229,85.41626734,33.05000305,4.46666622,1.08333302,109.1074143,4.971113,5223.90251,3.1,75,150,594,233.1606079,1613,6.27,39.3,33.09,6.13,5.59,2.8234,3.36,41.16,49307,517
Abril,2,49307,1B,186.7799988,1,0,71.47446193,13.49180854,6.210515044,8.823214477,82.11169762,7.763143806,42.0280544,92.81978799,0,21,156.7488,83.92,319.091982,13.12239006,115,20.77845607,15.74044341,13.6524254,1.583435333,48.85000324,64.6654703,33.70000458,5.96666622,9.18333244,106.1127548,6.692413,5542.432445,3.3,69,148,485,181.7809501,1612,Sin Análisis,Sin Análisis,Sin Análisis,Sin Análisis,Sin Análisis,Sin Análisis,Sin Análisis,72.44,49308,455
Abril,2,49308,1B,172.5099945,Hibrida,0,82.45898788,6.179351922,9.274824648,2.086835546,69.63375075,6.179351922,62.89490464,93.66204858,0,35,156.7488,90.86,338.5311104,11.3036929,136,24.83334378,16.23094365,14.31801101,2.196923077,66.16667128,54.01523179,31.46667099,4.76666594,29.93333435,111.3559189,4.816866,5482.308394,3,70,153,822,138.7405445,1607,Sin Análisis,Sin Análisis,Sin Análisis,Sin Análisis,Sin Análisis,Sin Análisis,Sin Análisis,51.74,49309,451
Abril,2,49309,1B,174.4199982,1,0,74.36073845,8.324733402,7.166609334,10.14791882,79.70329956,8.324733402,51.08359133,93.35087719,0,37.5,159.36128,91.37,381.2636206,26.29858989,121,25.55326251,16.74119958,14.61988319,0.971659036,44.04999852,80.80113895,36.76666641,4.96666622,2.31666589,108.5222015,3.008867,4743.970972,3,69,151,914,205.6753758,1630,Sin Análisis,Sin Análisis,Sin Análisis,Sin Análisis,Sin Análisis,Sin Análisis,Sin Análisis,19.67,49310,368
Abril,2,49310,1B,170.6600037,1,0,79.45622876,7.418258526,4.922067268,8.203445447,76.37695223,7.418258526,54.90448846,93.68264385,0,25.3,120.17408,70.42,381.4602051,15.66272086,120,25.32520747,17.22723507,14.9419896,1.616909839,47.68333053,76.16433566,35.84999847,4.78333282,7.04999924,108.9539795,3.0282,4760.390821,3,75,145,687,182.4536982,1618,Sin Análisis,Sin Análisis,Sin Análisis,Sin Análisis,Sin Análisis,Sin Análisis,Sin Análisis,8.41,49311,530
Abril,2,49311,1A,174.4900055,Hibrida,0,78.30821251,6.189466445,13.72571494,1.776606109,64.50904558,6.189466445,54.98309359,93.24454123,0,25.3,188.09856,107.8,341.5668412,22.57435885,138,25.05014535,15.64559524,14.15553855,1.109672506,42.11666489,66.06754617,31.64999962,4.73333311,5.73333216,112.9857864,4.653991,5513.112404,2.9,75,152,925,216.5413625,1638,Sin Análisis,Sin Análisis,Sin Análisis,Sin Análisis,Sin Análisis,Sin Análisis,Sin Análisis,33.12,49312,399
Abril,2,49312,1A,171.8999939,Hibrida,0,81.93717277,6.102385108,9.69168121,2.268760908,59.61049999,6.102385108,62.68179174,93.8089587,0,28,122.78656,71.43,332.169878,12.01279856,135,23.8103557,16.11402035,14.36881959,1.982082324,42.21666861,64.70677732,30.16666985,5.46666574,6.58333302,113.569046,5.29098,5698.341738,2.8,61,147,915,208.922217,1631,Sin Análisis,Sin Análisis,Sin Análisis,Sin Análisis,Sin Análisis,Sin Análisis,Sin Análisis,52.74,49313,627
Abril,2,49313,5,176.8399963,Hibrida,0,0,61.60370957,35.96471387,2.431576566,82.53914997,6.028047953,0,86.99932142,0,30,112.33664,63.52,369.8258389,12.77991431,159,31.36733836,15.26803922,14.5894597,2.454424779,59.96666168,66.1534689,34.81666183,22.45000076,2.69999909,112.704628,2.8158,5079.17724,5,80,146,849,146.0811683,1635,Sin Análisis,Sin Análisis,Sin Análisis,Sin Análisis,Sin Análisis,Sin Análisis,Sin Análisis,38.77,49314,478
Abril,2,49314,5,180.4700012,Hibrida,0,0,67.03053139,31.4179642,1.551504405,76.52659249,7.879425943,0,86.81697789,0,22,240.34816,133.18,341.3309668,12.42865842,155,28.44794129,14.73929175,14.24059391,2.288898796,54.96666526,67.20101266,32.95000076,7.28333187,14.73333263,112.1699448,4.106414,5477.086405,4.7,83,149,773,162.6440308,1617,Sin Análisis,Sin Análisis,Sin Análisis,Sin Análisis,Sin Análisis,Sin Análisis,Sin Análisis,79.17,49315,612
Abril,1,49315,5,160.4199982,Hibrida,0,0,63.59556165,36.40443835,0,76.1425479,6.994140381,0,86.77446702,0,21,101.88672,63.51,339.1098405,11.98728352,151,27.55890818,16.76848292,16.02044651,2.29901196,41.59999848,67.74383954,29.10000038,7.24999905,5.24999905,112.1649475,4.31948,5512.714642,5,84,147,732,212.0192385,1616,Sin Análisis,Sin Análisis,Sin Análisis,Sin Análisis,Sin Análisis,Sin Análisis,Sin Análisis,73.34,49316,589
Abril,1,49316,5,152.9400024,1,0,0,53.72041323,38.90414542,7.37544135,97.870246,9.58545835,0,87.63148947,0,25,130.624,85.41,352.4257823,12.46894187,123,23.68248949,17.85013702,17.3924412,1.899318301,60.38332749,76.73812233,29.43333054,8.49999809,22.44999886,109.8754273,4.464235,5196.150066,4.7,98,110,627,109.3016943,1644,10.72,26.07,33.76,11.21,5.68,1.9988,2.63,28.32,49317,650
Abril,1,49317,5,165.3399963,1,0,0,56.79206484,36.10741502,7.10052014,95.77194421,8.588363372,0,87.70920527,0,20,156.7488,94.8,347.7682429,11.05600605,123,24.00508097,16.75335709,16.02757989,2.171225383,48.95000244,79.26318538,32.01667023,13.63333321,3.299999,107.7563629,4.598266,5164.184631,3.9,93,149,714,182.6353331,1632,Sin Análisis,Sin Análisis,Sin Análisis,Sin Análisis,Sin Análisis,Sin Análisis,Sin Análisis,29.86,49318,490
Abril,1,49318,5,155.4100037,Hibrida,0,0,56.82388521,39.83012676,3.345988032,86.45209618,8.789653175,0,87.58046458,0,24,159.36128,102.54,310.1473449,22.16717019,135,23.16453198,16.15082646,16.536902,1.044992743,38.6299982,63.16320755,26.53333282,8.46666527,3.63000011,108.9949875,6.389192,5857.161055,4.3,60,148,900,229.8731663,1636,Sin Análisis,Sin Análisis,Sin Análisis,Sin Análisis,Sin Análisis,Sin Análisis,Sin Análisis,39.35,49319,647
Abril,1,49319,5,152.5800018,Hibrida,0,24.11849522,49.33805217,24.51173155,2.031721064,56.25356666,8.703630882,0,88.63442129,0,20,138.46144,90.75,348.0141523,10.25036034,138,26.49102079,17.43347731,16.9091622,2.584398977,93.60333252,57.19154728,29.15000153,7.75,56.70333099,109.2967453,4.157478,5234.305105,4.6,80,110,759,70.51031007,1627,8.77,30.48,31.74,11.69,4.93,1.9097,2.44,29.68,49320,380
Abril,1,49320,3B,168.6900024,Hibrida,0,31.12217677,37.9927678,26.08334815,4.801707274,84.68128856,7.498962594,7.410042089,89.55373763,0,26,180.26112,106.86,288.6952356,9.882031987,145,22.87628161,14.8793643,15.23504631,2.314937013,94.23333215,64.51990596,26.59999847,7.68333292,59.95000076,109.849617,7.407443,6341.72978,3.8,53,144,527,91.68730218,1617,Sin Análisis,Sin Análisis,Sin Análisis,Sin Análisis,Sin Análisis,Sin Análisis,Sin Análisis,51.41,49321,367
Abril,1,49321,3B,165.3999939,1,0,37.7267231,25.15114873,5.441354293,31.68077388,63.41663229,5.07859734,6.590084643,92.28899637,0,26,148.91136,90.03,368.1983207,13.65779978,125,25.35671194,16.0822255,16.02176601,1.856573705,39.70000029,80.20561097,33.43333435,6.26666594,0,109.2921295,3.54745,4947.158192,3.7,60,147,593,222.1662452,1622,Sin Análisis,Sin Análisis,Sin Análisis,Sin Análisis,Sin Análisis,Sin Análisis,Sin Análisis,49.35,49322,505
Abril,1,49322,3B,167.5399933,1,0,29.84361943,32.25498388,30.20174287,7.699653814,93.58582632,6.983406948,5.968723887,89.71541125,0,22,154.13632,92,379.6108544,14.36075025,130,26.73988408,20.89053444,15.81711893,1.862011638,73.41666413,68.73985419,34.36666489,6.36666489,32.68333435,111.0378418,2.937153,4875.072802,2.7,67,145,588,118.5017067,1612,10.21,26.07,34.6,10.86,4.84,2.2038,2.85,35.81,49323,571
Abril,1,49323,3B,167.5599976,Hibrida,0,34.375746,43.00549057,16.05395082,6.564812604,82.72728023,12.09119122,8.474576271,89.54810217,0,24,138.46144,82.63,351.51588,10.19336372,151,29.07018424,15.75555048,15.33778967,2.851873536,58.49999523,60.3812987,32.09999847,6.28333187,20.11666489,110.0934677,3.668161,5219.937867,3.2,72,147,814,150.7692431,1622,Sin Análisis,Sin Análisis,Sin Análisis,Sin Análisis,Sin Análisis,Sin Análisis,Sin Análisis,60.22,49324,405
Abril,1,49324,3B,164.0200043,1,0,26.71625412,33.28862334,34.62992318,5.365199366,85.79401094,7.072308255,5.621265699,89.31544934,0,22,208.9984,127.42,385.9285353,11.9436651,114,24.08852516,15.85172499,16.15656585,2.016845329,146.2333322,69.37563636,34.56666183,7.18333292,104.4833374,109.8746262,2.998168,4745.034539,3.2,73,148,853,60.72486942,1636,Sin Análisis,Sin Análisis,Sin Análisis,Sin Análisis,Sin Análisis,Sin Análisis,Sin Análisis,33.94,49325,464
Abril,1,49325,3B,166.7599945,1,0,26.50515711,34.51667066,31.66226913,7.315903094,90.48113697,8.575197889,9.114895658,89.5003598,0,27,96.66176,57.96,335.2122922,11.99328416,130,23.24298469,16.31086645,15.89110151,1.938,40.6833334,74.71797753,29.68333435,4.88333321,6.11666584,112.9927139,5.289239,5617.967057,3.1,52,148,632,218.2712,1646,Sin Análisis,Sin Análisis,Sin Análisis,Sin Análisis,Sin Análisis,Sin Análisis,Sin Análisis,52.49,49326,556
Abril,2,49326,3B,165.7200012,1,0,30.05068791,33.32126478,32.40405503,4.223992276,85.66792778,6.891141685,11.52546464,89.53210234,0,28,138.46144,83.55,386.1935767,15.33309185,128,27.04561892,14.48225913,16.05117053,1.763872491,54.09999895,65.54069628,34.75,5.21666574,14.13333321,110.5035934,2.660557,4768.920898,2.8,52,146,757,161.9223691,1644,Sin Análisis,Sin Análisis,Sin Análisis,Sin Análisis,Sin Análisis,Sin Análisis,Sin Análisis,20.4,49327,595
Abril,2,49327,3B,169.1600037,1,0,29.61693072,36.98273824,26.2473398,7.152991251,90.17517421,7.48403878,11.23196973,89.57484039,0,29,154.13632,91.12,367.6992117,14.26460125,128,25.02364571,13.77394153,14.48332908,1.754247824,44.71666288,77.07029077,32.98332977,4.5999999,7.13333321,113.1480637,3.614612,5128.651499,2.8,53,148,590,198.5836918,1640,Sin Análisis,Sin Análisis,Sin Análisis,Sin Análisis,Sin Análisis,Sin Análisis,Sin Análisis,41.1,49328,691
Abril,2,49328,5,153.5399933,1,0,0,53.36720073,40.70600495,5.926794321,93.2530797,8.102123225,0,87.66393122,0,30,120.17408,78.27,429.2041349,13.48834239,154,33.71108653,16.54292113,17.25934685,2.499275712,44.68332673,82.72418953,33.53332901,5.88333178,5.26666594,117.9125366,0.858645,4578.728024,3.3,65,147,728,197.3890631,1621,Sin Análisis,Sin Análisis,Sin Análisis,Sin Análisis,Sin Análisis,Sin Análisis,Sin Análisis,35.17,49329,633
Abril,2,49329,5,154.2200012,Hibrida,0,18.80430554,57.20399429,21.65737258,2.334327584,56.11423661,9.026066658,6.808455453,88.23083906,0,28,156.7488,101.64,407.8588996,16.88496939,147,32.73245986,23.34327566,17.89651134,1.938556068,50.44999504,62.90782396,34.16666412,6.11666584,10.16666508,110.458519,1.536428,4513.75647,3,69,147,684,174.8265781,1687,Sin Análisis,Sin Análisis,Sin Análisis,Sin Análisis,Sin Análisis,Sin Análisis,Sin Análisis,13.78,49330,778
Abril,2,49330,5,176.9299927,Hibrida,0,0,62.17148025,30.87661787,6.951901882,91.00191531,11.64302266,0,87.41462725,0,27,154.13632,87.12,366.8117486,15.18114571,146,30.13621331,13.62120669,15.65590976,1.985107967,86.24999808,64.49044879,36.28333282,14.68333244,35.28333282,107.3220139,3.030846,4876.343459,0.4,74,146,659,101.5652197,1623,Sin Análisis,Sin Análisis,Sin Análisis,Sin Análisis,Sin Análisis,Sin Análisis,Sin Análisis,29.92,49331,821
Abril,2,49331,5,168.0599976,Hibrida,0,0,64.98869451,32.86921338,2.14209211,79.2730913,7.556824943,0,86.9372843,0,26,148.91136,88.61,377.8412527,15.29810804,135,28.52552701,14.34011683,16.12519362,1.864644107,51.80000163,68.03719008,35.35000229,9.13333321,7.31666613,107.7793503,2.815329,4754.172183,0.6,89,146,474,169.1119638,1639,Sin Análisis,Sin Análisis,Sin Análisis,Sin Análisis,Sin Análisis,Sin Análisis,Sin Análisis,32.25,49332,692
Abril,2,49332,5,167.0099945,Hibrida,0,0,55.15238608,42.63217771,2.215436201,82.94760896,8.04742231,0,87.14053051,0,24,154.13632,92.29,347.8833717,14.42428645,142,27.62708911,15.08891733,16.22657379,1.915317559,46.68333149,69.07457847,32.26666641,8.94999886,5.46666622,108.037178,3.99125,5175.929623,0.4,90,147,720,188.9325316,1656,Sin Análisis,Sin Análisis,Sin Análisis,Sin Análisis,Sin Análisis,Sin Análisis,Sin Análisis,34.15,49333,719
Abril,2,49333,5,168.5700073,Hibrida,0,0,68.28023966,31.71976034,0,72.51177838,2.372901465,0,87.06193273,0,22,117.5616,69.74,315.5958812,12.60010623,148,25.9595409,16.0170842,14.77131098,2.060263653,47.4833293,62.87025496,29.39999962,7.76666498,10.3166647,108.5714264,5.491395,5733.673792,4.4,84,146,753,184.4858002,1673,Sin Análisis,Sin Análisis,Sin Análisis,Sin Análisis,Sin Análisis,Sin Análisis,Sin Análisis,66.03,49334,678
Abril,2,49334,5,166.4700012,Hibrida,0,0,59.04967862,40.95032138,0,76.84875754,1.561842975,0,87.36907551,0,22,154.13632,92.59,341.2026166,12.73502724,140,25.83047978,15.85871317,16.27920935,2.028301887,98.81666756,65.02534247,30.51666832,8.36666489,59.93333435,111.6766663,4.527495,5455.051629,4.6,67,147,857,89.25619754,1675,9.03,26.47,31.48,12.89,7.4,1.5515,2,64.72,49335,684
Abril,2,49335,5,166.8300018,Hibrida,0,0,58.37679075,41.62320925,0,76.75954691,0,0,87.48366601,0,30,148.91136,89.26,332.6739759,12.39585193,138,24.82766861,15.88443308,16.24408062,2.002901354,40.33332824,65.22454672,29.83333015,7.58333206,2.91666603,111.6201248,5.053878,5592.067697,4.2,70,146,442,217.1901101,1649,9.09,21.65,33.84,14.12,8.21,1.5155,1.92,61.49,49336,561
Abril,2,49336,5,163.9199982,Hibrida,0,32.70497804,43.56393363,21.90092728,1.830161054,52.2369967,8.607857491,32.70497804,89.64641288,0,21,156.7488,95.63,368.4724297,13.63470001,142,28.48950739,15.55636913,16.53245504,2.089485459,47.51666355,61.88954082,32.75,8.03333187,6.73333168,110.6564865,3.14774,5005.190784,3.4,68,118,1158,149.0003605,1675,Sin Análisis,Sin Análisis,Sin Análisis,Sin Análisis,Sin Análisis,Sin Análisis,Sin Análisis,57.32,49337,509
Abril,2,49337,5,147.3000031,Hibrida,0,71.89409369,19.9592668,4.480651731,3.66598778,38.91552824,9.368635438,36.79565513,92.17107943,0,25,138.46144,94,331.9755532,12.62729098,129,22.69517944,18.12627254,14.73183948,1.797311828,63.31666375,64.11225806,25.88333321,6.69999886,30.73333168,113.3548126,5.559526,5690.920943,3.8,104,148,672,140.24744,1643,Sin Análisis,Sin Análisis,Sin Análisis,Sin Análisis,Sin Análisis,Sin Análisis,Sin Análisis,50.95,49338,545
Abril,2,49338,2,167.3300018,Hibrida,0,65.93557641,18.76531405,12.60981294,2.6892966,79.76408885,8.187414092,38.56451324,92.0383673,0,26,154.13632,92.12,328.691803,23.60007146,132,22.79328249,13.98434216,12.96838568,0.96581413,42.06666184,63.43076923,28.84999657,6.38333321,6.83333206,114.3847427,5.679664,5800.000753,3.5,0,149,406,212.5198342,1627,Sin Análisis,Sin Análisis,Sin Análisis,Sin Análisis,Sin Análisis,Sin Análisis,Sin Análisis,49.16,49339,496
Abril,1,49339,2,165.5899963,Hibrida,0,62.43130624,14.9767498,20.23069026,2.361253699,79.40482297,7.609155142,34.3740564,91.86134428,0,20,156.7488,94.66,378.0421607,24.16812663,130,26.92191617,16.36572293,16.12416244,1.113943028,140.066668,42.0042735,34.24999619,7.18333292,98.63333893,109.6642304,2.975562,4834.744957,4,64,151,458,64.68348342,1608,Sin Análisis,Sin Análisis,Sin Análisis,Sin Análisis,Sin Análisis,Sin Análisis,Sin Análisis,4.51,49340,534
Abril,1,49340,2,166.4299927,1,0,58.76344409,20.11656552,13.45911194,7.660878447,91.58786472,7.738989365,31.84522021,92.00168239,0,19,151.52384,91.04,341.8854924,14.0659743,150,27.62723188,16.70372002,15.92261081,1.964117898,36.74999964,85.76976744,30.61666679,4.94999981,1.18333304,111.5078735,4.208329,5435.927883,3.2,66,151,732,246.5306147,1641,8.52,26.87,35.57,11.32,4.98,2.1822,2.7,57.2,49341,449
Abril,1,49341,2,167.5500031,1,0,59.62399284,20.02387347,12.17547001,8.176663682,89.19563134,7.490301403,28.88689943,92.06028051,0,23.4,148.91136,88.88,340.1969499,13.59594126,151,27.75290907,16.53237809,15.81617399,2.041264267,36.85000204,84.98101093,30.65000343,5.14999866,1.04999995,111.5823822,4.250114,5466.5574,2.9,70,146,554,237.7204753,1619,8.19,30.08,34.52,10.5,4.73,2.2666,2.8,57.2,49342,440
Abril,1,49342,2,165.7599945,1,0,60.32818533,18.01399614,15.14237452,6.515444015,96.30893547,8.240830116,31.79295367,91.9527027,0,25.5,154.13632,92.99,338.4411309,13.77292517,151,27.27437349,16.77123608,15.98696964,1.980289093,37.28333187,84.99577465,29.76666641,4.64999962,2.86666584,113.0794907,4.38906,5568.64488,2.8,64,149,686,239.7854363,1639,8.43,36.89,31.55,8.16,4.38,2.5159,3.19,73.88,49343,319
Abril,1,49343,2,166.699997,1,0,60.82783443,16.49670066,15.17696461,7.4985003,96.77729954,6.23875225,29.27414517,92.21115777,0,24.5,148.91136,89.33,376.724662,16.41871656,154,32.13557347,16.49670096,15.95680893,1.957252466,77.96666336,73.81585956,34.58333206,25.54999924,17.83333206,108.9542313,2.533806,4820.241053,5,71,146,871,112.3557123,1618,Sin Análisis,Sin Análisis,Sin Análisis,Sin Análisis,Sin Análisis,Sin Análisis,Sin Análisis,11.85,49344,406
Abril,1,49344,2,167.7400055,1,0,55.86025993,17.90866818,19.61368785,6.617384047,92.82725469,8.90664123,31.65613449,91.62346489,0,30,151.52384,90.33,365.4465124,16.01287655,153,30.5115049,16.45403547,15.85787476,1.905435592,42.50000037,84.25734003,33.40000153,7.19999886,1.89999998,110.119751,3.038312,5022.155623,4.8,93,146,445,206.1176453,1569,Sin Análisis,Sin Análisis,Sin Análisis,Sin Análisis,Sin Análisis,Sin Análisis,Sin Análisis,53.72,49345,368
Abril,1,49345,2,165.9199982,Hibrida,0,55.6412729,24.04773385,18.08100289,2.229990357,76.75517169,8.739151398,33.70298939,91.31702025,0,32,117.5616,70.85,343.5390588,8.311234421,139,27.04918063,16.03182274,15.48939265,3.25453227,53.08333397,55.20836601,32.13333511,18.44999886,2.5,106.4315186,4.237131,5163.485135,4.4,84,147,1131,166.1538442,1634,Sin Análisis,Sin Análisis,Sin Análisis,Sin Análisis,Sin Análisis,Sin Análisis,Sin Análisis,29.86,49346,578
Abril,1,49346,5,171.75,1,0,0,56.93158661,34.87627365,8.192139738,96.85698739,8.652110626,0,87.1474818,0,19,180.26112,104.96,317.3216885,11.44104803,150,24.64046579,15.60407569,15.4294032,2.153689567,36.73333657,80.68870728,28.20000458,6.76666594,1.76666605,115.9574356,5.715326,6090.424543,4.3,791,147,1074,240.1088718,1661,Sin Análisis,Sin Análisis,Sin Análisis,Sin Análisis,Sin Análisis,Sin Análisis,Sin Análisis,75.63,49347,577
Abril,1,49347,5,177.6199951,1,0,0,57.30210562,34.02769958,8.670194798,95.21081649,8.940434636,0,87.13466952,0,24.5,201.16096,113.25,306.2718247,10.64069391,148,23.46019657,14.52539168,14.91949146,2.204761905,35.93332732,80.50895522,28.0166626,6.48333168,1.43333304,116.5020676,6.473866,6339.798485,4.5,71,143,591,238.7755502,1636,Sin Análisis,Sin Análisis,Sin Análisis,Sin Análisis,Sin Análisis,Sin Análisis,Sin Análisis,73.73,49348,537
Abril,1,49348,5,170.3699951,1,0,0,56.50642719,36.03920878,7.454364031,96.71678475,8.904149792,0,87.09491108,0,22.4,96.66176,56.74,370.9573388,13.482421,155,30.17550125,15.73046943,15.61307787,2.2381367,60.98333359,84.96874206,33.01667023,6.78333282,21.18333054,114.8510742,2.889518,5160.120446,5,77,149,1071,146.5974304,1659,Sin Análisis,Sin Análisis,Sin Análisis,Sin Análisis,Sin Análisis,Sin Análisis,Sin Análisis,76.17,49349,508
Abril,1,49349,5,174.2599945,1,0,0,54.49328589,36.26764605,9.239068059,96.22495409,8.378285321,0,87.29243659,0,29,154.13632,88.45,315.0464922,11.15000609,146,23.54527791,15.37931874,15.20716219,2.111682964,38.23333598,86.805997,27.91666985,6.13333321,4.18333292,117.9940109,6.0778,6242.148345,4.1,70,146,568,229.1194262,1628,Sin Análisis,Sin Análisis,Sin Análisis,Sin Análisis,Sin Análisis,Sin Análisis,Sin Análisis,73.73,49350,527
Abril,1,49350,5,164.0399933,1,0,0,57.75420629,35.47915143,6.766642282,94.28977997,8.187027554,0,86.9897586,0,28.5,148.91136,90.78,351.1338842,10.93026136,150,26.82882334,15.84979338,16.21555784,2.454545455,38.58333469,85.76918688,29.33333588,5.44999886,3.79999995,117.8181915,3.988848,5592.272013,3.9,69,147,474,228.5961043,1600,Sin Análisis,Sin Análisis,Sin Análisis,Sin Análisis,Sin Análisis,Sin Análisis,Sin Análisis,60.7,49351,447
Abril,1,49351,5,169.8500061,1,0,29.61436562,33.22343244,30.14424492,7.017957021,65.71525959,7.435972917,13.54136002,89.86552841,0,29,208.9984,123.05,332.6464408,9.361200724,149,25.4165431,15.07212192,15.60200121,2.71509434,35.46666908,83.10130624,28.90000343,6.56666565,0,117.3010407,4.937868,5877.162143,3.8,63,147,497,248.6841936,1627,Sin Análisis,Sin Análisis,Sin Análisis,Sin Análisis,Sin Análisis,Sin Análisis,Sin Análisis,77.06,49352,519
Abril,1,49352,3B,165.5399933,1,0,31.53316419,31.98018606,29.96254682,6.524102936,95.30047512,7.69602513,13.83351456,89.92098586,0,27.2,99.27424,59.97,375.7400176,24.27208024,153,29.77528211,15.58535765,16.00821619,1.226729716,40.4166627,82.64850065,32.18333054,5.38333321,2.84999895,115.9606476,2.767731,5143.656375,3.6,63,148,565,219.7113618,1615,Sin Análisis,Sin Análisis,Sin Análisis,Sin Análisis,Sin Análisis,Sin Análisis,Sin Análisis,53.36,49353,355
Abril,2,49353,3B,167.1699982,Hibrida,0,34.52174433,41.19160136,21.77424179,2.512412514,75.47275292,9.05664892,13.94388945,89.57851289,0,22.3,154.13632,92.2,302.0876985,10.24705401,146,23.6525695,15.19411394,15.43339133,2.308231173,73.06666756,59.43229814,27.05000305,8.94999886,37.06666565,112.0147934,6.598111,6180.036204,5,85,150,555,123.175181,1621,Sin Análisis,Sin Análisis,Sin Análisis,Sin Análisis,Sin Análisis,Sin Análisis,Sin Análisis,76.48,49354,487
Abril,2,49354,3B,168.8300018,1,0,34.82793342,34.60877806,28.66789078,1.895397737,80.81066118,7.52235977,12.73470355,89.54948765,0,29.5,151.52384,89.75,393.2950262,14.93218014,131,27.88603891,13.26778402,14.51163877,1.867512892,69.86665821,73.79509346,35.86666107,13.6999979,20.29999924,111.0780792,2.325714,4707.156919,3.5,67,147,726,126.2404733,1664,7.57,33.28,29.54,9.92,6.56,1.7925,2.25,25.11,49355,577
Abril,2,49355,3B,169.699997,1,0,31.93871538,37.77253978,24.9263406,5.362404243,86.08126522,7.483794932,13.5533294,89.57277549,0,23,156.7488,92.37,356.5114973,13.54154414,126,23.94814421,13.55332965,14.43724245,1.768494343,44.51666212,84.6923476,32.18333054,7.73333263,4.59999895,112.7913055,4.244107,5272.915951,5,73,150,587,202.171492,1640,Sin Análisis,Sin Análisis,Sin Análisis,Sin Análisis,Sin Análisis,Sin Análisis,Sin Análisis,79.29,49356,532
Abril,2,49356,3B,181.3399963,1,0,35.12738502,37.05746112,21.41833021,6.396823646,87.56501101,8.602624903,13.5105327,89.67442373,0,28,159.36128,87.88,331.4216456,12.18705219,126,22.28410765,12.40763232,13.51053297,1.828506787,39.69999862,84.93524804,31.89999962,6.33333302,1.46666598,113.0407486,5.686938,5684.639451,3.6,77,148,598,223.6775896,1661,7.85,34.09,29.93,10.53,6.72,1.7351,2.19,77.26,49357,570
Abril,2,49357,3B,167.9600067,1,0,38.81876637,36.23481781,22.80304834,2.143367468,74.84994381,8.132888783,14.58680638,89.64503453,0,33,154.13632,91.77,349.4879594,12.8423429,125,23.31507409,13.57466009,14.5868058,1.815484469,39.96666574,83.0436,31.28333282,5.08333302,3.5999999,112.5839157,4.660591,5368.993377,3.3,69,149,533,223.6864105,1639,Sin Análisis,Sin Análisis,Sin Análisis,Sin Análisis,Sin Análisis,Sin Análisis,Sin Análisis,58.8,49358,522
Abril,2,49358,3B,168.7200012,1,0,39.16548127,34.87434803,18.78852537,7.17164533,86.04036878,8.202939782,14.3314367,90.04445235,0,26.34,156.7488,92.9,339.0232313,13.50165946,122,22.08392587,13.6913228,14.52109994,1.635645303,50.1499977,84.28804945,30.51666641,6.78333282,12.84999847,112.4631195,5.394274,5528.782173,4,65,149,730,178.2652126,1661,Sin Análisis,Sin Análisis,Sin Análisis,Sin Análisis,Sin Análisis,Sin Análisis,Sin Análisis,76.27,49359,386
Abril,2,49359,3B,159.6399994,1,0,80.36832874,8.669506389,5.512402907,5.449761964,53.68569809,8.669506389,70.47105988,93.85567527,0,31.55,146.29888,91.64,380.2305201,24.14808328,147,30.49361074,12.7161113,19.16812836,1.262775616,62.54999732,85.85095057,33.03333282,6.41666603,23.09999847,110.2522812,2.555272,4832.694305,4.7,49,150,1205,143.8848983,1654,Sin Análisis,Sin Análisis,Sin Análisis,Sin Análisis,Sin Análisis,Sin Análisis,Sin Análisis,46.95,49360,688
Abril,2,49360,3B,180.4299927,Hibrida,0,80.64069168,7.964307488,5.908108408,5.486892424,53.54066764,7.964307488,64.95593859,93.78008092,0,36,204.99804,113.62,396.8298116,16.25561225,121,26.68070828,12.85817267,12.0268253,1.641322878,46.38333773,43.84894958,39.66667175,5,1.71666598,108.3025055,2.298296,4548.654695,5,51,143,863,184.9802196,1665,7.83,37.69,32.07,5.44,5.62,2.8996,3.61,11.52,49361,558
Abril,2,49361,1A,166.9600067,1,0,81.21705798,6.08528989,4.971250599,7.726401533,64.67551779,6.08528989,61.33205558,94.15896023,0,37,90.64676,54.29,356.9717154,15.09343495,153,29.4381876,12.09870579,14.1950162,1.950396825,38.9166689,81.6213264,32.01667023,4.56666565,2.33333302,111.6918106,3.436973,5214.783596,2.8,68,147,867,226.6381026,1639,Sin Análisis,Sin Análisis,Sin Análisis,Sin Análisis,Sin Análisis,Sin Análisis,Sin Análisis,58.8,49362,490
Abril,2,49362,1A,167.7400055,1,0,85.33444617,6.915464409,5.603910814,2.14617861,52.6529093,6.915464409,57.7322046,93.64158817,0,27,154.51166,92.11,370.8119588,16.24537922,138,27.9718603,11.92321411,12.81745517,1.721834862,43.04999876,83.65714286,33.93333435,4.81666565,4.29999876,109.9803619,3.122353,4943.222018,3,70,145,883,202.0905982,1650,Sin Análisis,Sin Análisis,Sin Análisis,Sin Análisis,Sin Análisis,Sin Análisis,Sin Análisis,27.26,49363,507
Abril,2,49363,1A,169.7299957,1,0,77.91786956,8.649030814,6.245212985,7.187886643,68.12498888,8.649030814,55.49991162,93.36322394,0,26,156.67355,92.31,340.5408676,13.75125233,134,24.5507577,11.42991839,12.6671776,1.785347044,39.96666718,86.06577181,31.06666756,4.64999962,4.25,111.6308899,4.790448,5463.411723,2.8,73,146,781,219.1826494,1642,Sin Análisis,Sin Análisis,Sin Análisis,Sin Análisis,Sin Análisis,Sin Análisis,Sin Análisis,53.33,49364,461
Abril,2,49364,1A,170.6799927,1,0,78.63838763,8.99929693,7.265057417,5.097258027,64.85070038,8.99929693,52.43730959,93.15162878,0,31,150.97633,88.46,355.6362937,15.81907731,141,28.19311112,11.8350134,12.59667268,1.782222222,46.88333512,82.33067485,34.01667023,5.76666594,7.09999895,107.0651474,3.636126,5017.539681,2.8,62,145,740,185.5670032,1622,Sin Análisis,Sin Análisis,Sin Análisis,Sin Análisis,Sin Análisis,Sin Análisis,Sin Análisis,64.64,49365,333
Abril,1,49365,1A,164.4100037,1,0,79.64843988,7.712426251,6.386472842,6.25266103,66.82545293,7.712426251,61.15808041,93.73103826,0,33,148.12772,90.1,379.538949,12.52356885,154,32.83255203,16.78729967,16.11824062,2.621661,50.31666613,76.81252983,34.98333359,4.56666613,10.76666641,107.0223999,2.394302,4699.666578,3,83,141,985,168.1351459,1611,7.12,39.3,30.12,6.71,5.34,2.4996,3.09,11.85,49366,462
Abril,1,49366,1A,160.3200073,1,0,78.71756487,7.185628743,6.674151697,7.422654691,68.32417633,7.185628743,61.56437126,93.74101796,0,30,150.97633,94.17,356.1626584,22.57983929,153,29.97130602,17.15319283,16.52944036,1.327348066,50.66666413,75.68308921,31.36666489,15.9333334,3.36666584,109.2242127,3.402832,5111.158865,5,77,144,936,170.5263243,1612,7.23,39.3,29.85,6.33,5.37,2.5513,3.17,21.88,49367,430
Abril,1,49367,1A,162.8200073,1,0,78.67583835,7.136715391,7.370101953,6.817344307,69.92477743,7.136715391,54.84584203,93.50178111,0,27,145.27911,89.23,366.0483805,17.23989604,154,31.21238037,16.70556368,16.27564108,1.810473815,44.7666626,74.54493671,32.96666336,6.4333334,5.36666584,108.4731827,2.950804,4938.928928,4.6,69,142,1023,190.320196,1620,Sin Análisis,Sin Análisis,Sin Análisis,Sin Análisis,Sin Análisis,Sin Análisis,Sin Análisis,29.86,49368,416
Abril,1,49368,1A,166.8500061,1,0,79.80221756,7.61162721,7.491759065,5.094396164,65.05687912,7.61162721,57.02727,93.47078214,0,28,148.12772,88.78,367.9951918,13.15552844,137,27.6955339,15.7626605,16.48186934,2.10523918,48.99999237,77.1063354,33.59999466,6.16666603,9.23333168,109.6428528,3.255211,4965.77478,4.4,71,138,988,168.9796181,1630,Sin Análisis,Sin Análisis,Sin Análisis,Sin Análisis,Sin Análisis,Sin Análisis,Sin Análisis,14.24,49369,430
Abril,1,49369,1A,162.5200043,1,0,80.28550332,7.039133645,7.01452129,5.660841743,65.87434526,7.039133645,58.19591435,93.6635491,0,28,148.73805,91.52,364.2628504,12.2938712,127,25.87373794,16.55180857,16.98252478,2.104604605,53.73333407,45.28526048,32.88333511,17.44999886,3.4000001,108.0182266,3.628665,4942.321201,4.8,72,145,1193,161.9106678,1616,Sin Análisis,Sin Análisis,Sin Análisis,Sin Análisis,Sin Análisis,Sin Análisis,Sin Análisis,30.65,49370,548
Abril,1,49370,1A,168.0299988,1,0,77.90275546,7.534368863,7.14158186,7.421293817,68.7891115,7.534368863,56.12093079,93.55234184,0,31,142.17606,84.61,418.9728055,24.43016146,117,28.53061974,15.59245384,16.36612522,1.167844093,72.61666584,42.73568507,40.90000153,6.80000019,24.91666412,103.2762756,1.373163,4108.312775,5,50,139,1305,114.8496685,1641,Sin Análisis,Sin Análisis,Sin Análisis,Sin Análisis,Sin Análisis,Sin Análisis,Sin Análisis,25.81,49371,565
Abril,1,49371,1A,168.4299927,1,0,82.0103307,6.4715312,6.530903046,4.987235053,62.84496999,6.4715312,56.06483406,93.63225079,0,34,145.58411,86.44,448.8511743,27.54853768,134,33.67571244,16.50537387,16.32725832,1.222413793,51.60000181,71.61940594,42.1166687,5.88333321,3.5999999,107.7008362,0.276128,3999.129036,3.8,66,144,1121,167.4418546,1614,Sin Análisis,Sin Análisis,Sin Análisis,Sin Análisis,Sin Análisis,Sin Análisis,Sin Análisis,3.51,49372,634
Abril,1,49372,1A,153.3000031,1,0,82.06131768,6.979778213,7.762557078,3.196347032,59.47568242,6.979778213,59.42596217,93.60078278,0,37,137.3435,89.59,467.7103625,24.04435699,132,34.95107563,18.13437668,19.76516595,1.453608247,53.53332997,63.50465839,40.29999924,6.36666489,6.86666584,106.749382,-0.273535,3803.970371,3.9,74,143,963,160.2739827,1594,Sin Análisis,Sin Análisis,Sin Análisis,Sin Análisis,Sin Análisis,Sin Análisis,Sin Análisis,4.84,49373,554
Abril,1,49373,1A,154.9600067,Hibrida,0,75.60660816,8.26019618,10.13164688,6.001548787,70.76197696,8.26019618,47.59938049,92.99535364,0,43,145.58411,93.95,400.1032351,23.5092917,136,29.5495599,18.52090782,16.13319496,1.256931101,60.06666279,61.81957606,33.46666336,7.36666584,19.23333359,111.1553574,1.964386,4630.279542,3.8,73,145,1123,144.8390771,1592,Sin Análisis,Sin Análisis,Sin Análisis,Sin Análisis,Sin Análisis,Sin Análisis,Sin Análisis,25.35,49374,736
Abril,1,49374,1A,152.3200073,Hibrida,0,85.01838235,8.679096639,6.302521008,0,47.58781766,8.679096639,54.75315126,93.11685924,0,27,145.58411,95.58,437.2373739,30.09453637,141,33.58061813,18.05409577,16.28151182,1.115837696,50.5000062,56.2216092,36.23334122,7.14999914,7.11666584,110.2851944,0.622758,4203.863132,4,68,145,980,172.2772066,1618,Sin Análisis,Sin Análisis,Sin Análisis,Sin Análisis,Sin Análisis,Sin Análisis,Sin Análisis,7.34,49375,750
Abril,1,49375,1A,159.8500061,Hibrida,0,77.41632781,8.633093525,8.945886769,5.004691899,66.67802828,8.633093525,50.5786675,93.06599937,0,38,145.58411,91.08,384.1100886,29.34000514,136,28.07632048,17.39130368,15.45198565,0.956929638,88.21666241,68.39949109,32.76666641,8.19999981,47.24999619,112.4313202,2.637094,4878.433592,5,70,143,965,97.26053747,1604,Sin Análisis,Sin Análisis,Sin Análisis,Sin Análisis,Sin Análisis,Sin Análisis,Sin Análisis,25.35,49376,816
Abril,1,49376,1A,155.8000031,Hibrida,0,79.70474968,9.127086008,8.215661104,2.952503209,59.9955421,9.127086008,56.40564827,93.14274711,0,24.5,145.58411,93.44,408.2156531,23.76765037,136,30.16046154,17.4582795,15.85365823,1.268971105,61.33333301,64.73648485,34.5,9.05000019,17.78333282,110.608696,1.655622,4515.942117,5,50,145,882,141.8478268,1625,Sin Análisis,Sin Análisis,Sin Análisis,Sin Análisis,Sin Análisis,Sin Análisis,Sin Análisis,25.35,49377,690
Abril,2,49377,1A,180.3600006,Hibrida,0,78.04391218,7.651363939,7.04147261,7.263251275,69.09231354,7.651363939,55.56110002,93.41960523,0,20,236.23082,130.98,385.3404289,15.71856282,135,28.38766901,15.80172982,13.69483251,1.805996473,56.50000477,62.97896476,37.88333893,8.59999943,10.01666641,110.0747757,2.56483,4760.932001,4.6,65,146,888,155.0442347,1621,Sin Análisis,Sin Análisis,Sin Análisis,Sin Análisis,Sin Análisis,Sin Análisis,Sin Análisis,36.69,49378,868
Abril,2,49378,1A,170.0700073,Hibrida,0,86.82895278,7.879108602,2.822367261,2.469571353,49.28456671,7.879108602,68.13076968,94.01023108,0,26,153.82494,90.45,418.6511256,30.45216544,117,26.95948611,12.05385966,12.75945144,0.885306044,54.53333712,58.6349087,38.88333893,7.26666594,8.38333225,109.8671036,1.465119,4373.852966,4.4,58,145,1118,159.5354412,1626,7.97,44.11,22.2,9.96,4.32,1.5546,2.11,10.79,49379,849
Abril,2,49379,1A,171.3500061,Hibrida,0,80.79953312,8.520571929,7.820250948,2.859644004,58.89676694,8.520571929,64.75051065,93.59789904,0,29,153.82472,89.77,431.2809884,23.85760055,116,27.93697012,16.69098277,8.578931705,1.170988258,53.65000247,63.91671764,40.91667175,8.18333244,4.54999828,108.3665848,0.961772,4187.77967,4.6,51,146,943,163.2805144,1634,Sin Análisis,Sin Análisis,Sin Análisis,Sin Análisis,Sin Análisis,Sin Análisis,Sin Análisis,0,49380,760
Abril,2,49380,1A,167.8899994,Hibrida,0,81.07689559,8.201798797,8.993984156,1.72732146,57.27142561,8.201798797,60.76597772,93.48787897,0,36,152.09532,90.59,387.1582598,17.64846037,142,31.00839847,11.49562218,12.3295015,1.757003037,61.75000001,67.79439359,36.65000153,13.79999924,11.29999924,106.4119949,2.289435,4580.900201,5,80,146,832,141.8623482,1689,7.78,25.26,26.6,10.97,16.17,0.9801,1.27,25.99,49381,708
Abril,2,49381,1A,174.3999939,Hibrida,0,74.86238532,8.681192661,9.403669725,7.052752294,72.23672301,8.681192661,58.06192661,93.44311927,0,26,151.07785,86.63,387.0412979,22.06422096,139,30.1720194,14.62156014,11.29587195,1.367463617,66.31666374,69.52917595,37.59999847,14.14999962,14.56666565,107.7127686,2.356776,4638.297899,4.2,86,147,955,132.9982466,1622,6.84,40.5,24.9,6.98,7.68,1.6985,2.17,31.06,49382,786
Abril,2,49382,1A,177.8099976,Hibrida,0,79.84365334,8.795905742,9.223328272,2.137112648,59.07089305,8.795905742,55.15437827,93.15921489,0,28,156.57159,88.06,322.8164939,35.70102968,134,23.60947111,13.27259452,11.07924204,0.661310649,55.93333435,62.43506667,31.30000305,8.06666565,16.56666565,110.0319519,5.73217,5680.830039,3.8,110,148,1033,158.7604262,1647,Sin Análisis,Sin Análisis,Sin Análisis,Sin Análisis,Sin Análisis,Sin Análisis,Sin Análisis,47.62,49383,790
Abril,2,49383,1A,174.3899994,Hibrida,0,78.94948105,9.237915018,9.57623717,2.236366764,60.05716853,9.237915018,53.14524915,93.02460003,0,24,151.07785,86.63,318.2521945,29.54297849,133,22.99443783,13.07414421,11.29651934,0.778338509,43.03333473,66.49306519,30.03333664,12.99999809,0,110.8768082,6.083984,5806.54762,4.6,90,146,953,203.5631228,1674,6.75,41.3,26.11,6.43,6.72,1.9856,2.5,48.98,49384,752
Abril,2,49384,1A,175.7899933,Hibrida,0,79.28778656,7.742192389,5.916149952,7.053871096,68.22630794,7.742192389,59.71898288,93.8008988,0,25.5,151.07785,85.94,335.6277505,33.38073966,133,24.40411948,14.16462879,11.2065537,0.731083845,42.3000021,58.26959897,32.20000458,8.43333149,1.66666603,109.9378815,5.020556,5459.315785,3.7,70,148,738,209.9290676,1662,7.94,36.09,32.76,8.93,5.22,2.3152,2.88,61.95,49385,666
Abril,2,49385,1A,178.7899933,Hibrida,0,83.50578891,6.622294312,2.908440069,6.963476705,62.97140605,6.622294312,60.62978914,94.14687622,0,22,153.82472,86.04,334.4706205,19.98433992,133,23.96107255,12.58459693,11.01851375,1.198992443,49.8833332,67.62516213,32.18333435,7.21666622,10.48333263,111.4862824,5.161679,5555.359533,3.5,74,150,731,180.4209828,1640,,,,,,,,68.11,49386,763
Abril,2,49386,1A,172.7299957,Hibrida,0,77.03930991,7.792508539,11.05772014,4.110461414,67.04454129,7.792508539,56.83436577,93.41920917,0,22.5,115.36854,66.79,328.257983,32.52475041,135,23.90436,13.08400426,11.40508336,0.73495906,43.84999895,57.29835841,30.53333282,6.91666603,6.4000001,111.41922,5.433821,5657.096025,3.4,70,150,760,205.2451588,1644,Sin Análisis,Sin Análisis,Sin Análisis,Sin Análisis,Sin Análisis,Sin Análisis,Sin Análisis,48.41,49387,641
Abril,2,49387,3B,177.8600006,1,0,33.67817384,32.69987631,27.04374227,6.578207579,94.37180096,6.55571798,10.17654335,89.90880468,0,30,183.98954,103.45,360.3958157,13.49938149,123,23.36107042,12.36927917,13.77487907,1.730528946,39.76666092,84.18921933,33.61666107,4.8499999,1.29999995,114.4075546,4.18449,5290.828861,3,64,148,1019,223.3026308,1659,Sin Análisis,Sin Análisis,Sin Análisis,Sin Análisis,Sin Análisis,Sin Análisis,Sin Análisis,57.87,49388,616
Abril,2,49388,3B,175.4799957,1,0,33.28014589,36.28903579,24.44723045,5.983587873,88.95346434,6.200136768,13.33485297,89.8423752,0,27,115.0127,65.54,360.7248777,14.25803545,140,27.28516137,13.90471882,13.96170538,1.913669065,45.68333102,82.94993865,34.04999924,5.68333197,5.94999981,111.5418472,3.570626,5153.59764,3,65,150,639,197.0084011,1644,Sin Análisis,Sin Análisis,Sin Análisis,Sin Análisis,Sin Análisis,Sin Análisis,Sin Análisis,57.87,49389,657
Abril,2,49389,3B,180.6199951,1,0,27.01804894,40.87033551,29.84165652,2.26995903,76.46422676,8.38777544,12.0141734,88.91828147,0,24.2,197.69859,109.46,304.5067074,11.45498868,138,22.33418286,12.40172772,13.56438969,1.949734171,39.23333025,80.06895565,29.21666527,5.33333206,4.68333292,112.9492188,6.879288,6182.087978,2.7,70,148,473,226.3381656,1634,Sin Análisis,Sin Análisis,Sin Análisis,Sin Análisis,Sin Análisis,Sin Análisis,Sin Análisis,72.55,49390,676
Abril,2,49390,3B,182.2400055,1,0,29.08252853,38.10359965,27.71071115,5.103160667,85.38329519,8.636962248,11.08428446,89.27359526,0,27,154.35915,84.7,319.9078042,12.60974501,151,26.05355497,12.29148339,13.44380995,2.066144473,44.06666088,83.45080214,31.28332901,5.36666584,7.41666603,111.8167343,5.306078,5825.46715,2.7,61,148,651,201.5128858,1650,Sin Análisis,Sin Análisis,Sin Análisis,Sin Análisis,Sin Análisis,Sin Análisis,Sin Análisis,75.45,49391,547
Abril,2,49391,3B,169.3699951,1,0,38.88528075,34.66375391,20.48768967,5.963275669,84.91590214,8.685127236,14.26462774,89.97366712,0,30,148.30585,87.56,356.0252804,10.69847111,125,24.75054685,13.34356772,14.46537209,2.313465784,55.58333206,71.495875,33.3666687,16.66666412,5.54999924,108.4315872,4.12616,5076.02352,4.4,70,140,780,151.1244412,1648,Sin Análisis,Sin Análisis,Sin Análisis,Sin Análisis,Sin Análisis,Sin Análisis,Sin Análisis,#¡REF!,49392,616
Abril,1,49392,3B,169.8699951,1,0,31.10613999,35.66256549,25.73732855,7.493965974,90.40119754,7.888385236,13.24542297,90.1993289,0,29,149.52661,88.02,350.8565474,24.72479026,124,24.30093671,16.30658786,15.65903383,0.982857143,76.66666222,67.22828283,33.11666489,8.41666603,35.1333313,107.9819031,4.415198,5129.441497,4.6,73,148,669,115.8260937,1636,9.36,30.88,30.79,11.69,6.71,1.6734,2.18,28.92,49393,577
Abril,1,49393,3B,167.0599976,1,0,33.57476356,32.65892494,26.72692446,7.039387047,95.21521664,7.42248294,13.68370645,90.37633186,0,28,149.19572,89.31,354.9622942,14.40201146,127,25.29031523,15.74284711,15.86256458,1.7560266,43.48333073,56.62446675,33.18333054,6.30000019,4,107.2225113,4.080127,5034.455398,4.5,72,147,620,202.8363479,1614,9.44,38.1,27.05,10.61,5.63,1.6656,2.25,39.65,49394,511
Abril,1,49394,3B,164.7599945,1,0,33.90386016,35.09953872,24.56907016,6.427530954,91.2116351,7.611070648,13.69871328,90.30699199,0,35,150.77274,91.51,374.4841106,19.5799958,128,26.32313756,16.873028,16.08400151,1.344389337,45.51666927,79.05567901,33.7333374,5.98333263,5.79999924,109.7430954,3.178416,4884.188972,4.2,96,140,1111,184.5477741,1111,7.74,38.9,25.61,9.66,5.53,1.686,2.2,12.27,49395,826
