Repository: DeaAnalytics/univ-workshop

File: data/Analisis_C7_temperatura.csv (part 14 of 28)
Mes,Turno,No_Colada,GPO_CH,TCM,No_Cargas,C_Arrabio,C_Primeras,C_Segundas,C_Triturado,C_Retornos,Cumpl_CM,Cons_Chorreadura,Cons_Ri,Rendimiento_Teo,Altura_Banda,Tiempo_Caida_Banda,TPQB,Rendimiento_Real,ENERGÍA,CONSUMO_C,O2_INSTANTANEO,O2_TCM,CONSUMO_CAL_SIDER,CONSUMO_CAL_DOLOM,BALANCE_02_C,VAC_TO_VAC,COBERTURA_DE_ARCO,POWER_ON,AUXILIARES,DEMORAS,POTENCIA,FACTOR_O2,VELOCIDAD_DE_FUSIÓN,TIEMPO_VACIADO,REMANENTE_HF,ACERO_VACIADO,O2_VACIADA,TON_Hr_ACERO LIQUIDO,TEMPERATURA_VACIADO,MgO_ESCORIA,FeO_ESCORIA,CaO,SiO2,Al2O3,IB3,IB4,RESULTADO,coladas ,TEMPERATURA
Abril,1,49395,3B,167.2200012,Hibrida,0,35.05561536,39.70218873,18.06602081,7.176175099,85.55952846,8.312402823,14.53175457,90.31748595,0,25,145.27897,86.88,362.9948544,18.86736023,155,31.66487239,16.02679094,15.36897489,1.678288431,49.83333159,58.18832924,34,7.51666594,8.31666565,107.1176453,3.005069,4918.23533,4.3,100,143,525,172.1739191,1606,9.03,26.07,32.79,11.72,8.36,1.633,2.08,27.34,49396,598
Abril,1,49396,3B,163.0899963,Hibrida,0,31.19136673,49.2795389,15.47611748,4.052976884,72.01479903,7.787111411,13.9186952,89.67563922,0,17,150.79799,92.46,304.1265627,14.59316974,146,24.03580899,16.37132908,15.75817069,1.647058824,35.83332885,60.91818182,26.69999695,7.94999886,1.18333304,111.4606705,6.408082,6108.240261,4.8,73,148,638,247.8139845,1615,8.19,32.48,33.12,11.41,5.96,1.9067,2.38,54.64,49397,643
Abril,1,49397,3B,157.3699951,Hibrida,0,37.87252971,38.5778738,21.134905,2.414691491,73.97854645,4.892927496,15.27610091,90.49310542,0,22,138.48795,88,360.2973995,31.74683964,153,29.66257956,16.6486629,16.33094033,0.934347478,45.14999628,68.96589041,30.44999886,8.59999847,6.09999895,111.7241364,3.298856,5168.144532,5,80,141,724,187.3754307,1618,Sin Análisis,Sin Análisis,Sin Análisis,Sin Análisis,Sin Análisis,Sin Análisis,Sin Análisis,46.95,49398,504
Abril,1,49398,3B,175.6499939,Hibrida,0,33.6293766,41.0304583,18.87845147,6.461713635,84.96549966,7.332764019,14.29547395,90.27611728,0,19,153.8755,87.6,297.7512201,27.85084071,148,24.22431055,14.91602671,14.68830111,0.869787408,37.53332854,62.79663743,28.61666489,6.23333168,2.68333197,109.6563644,6.621397,6138.031618,4,71,147,915,234.991149,1625,7.77,30.88,32.2,11.16,5.96,1.8808,2.33,44.79,49399,595
Abril,1,49399,3B,167.75,Hibrida,0,36.01788376,35.08792846,20.84649776,8.047690015,86.70337303,7.570789866,13.95529061,90.53538003,0,20,147.66965,88.03,322.5037258,10.73025335,148,26.02682563,15.85692996,15.32041729,2.425555556,88.20000124,66.0769671,29.31666756,7.43333292,51.45000076,110.7219849,5.211787,5722.000963,4.2,59,147,764,99.99999859,1619,Sin Análisis,Sin Análisis,Sin Análisis,Sin Análisis,Sin Análisis,Sin Análisis,Sin Análisis,58.57,49400,470
Abril,1,49400,3B,169.2100067,Hibrida,0,32.14940015,39.0225164,20.51888186,8.309201584,84.30267102,7.446368418,12.77111282,90.30967437,0,22,153.01085,90.43,351.0430686,26.80101543,157,29.66136636,15.542816,15.18822704,1.106725469,47.68333387,65.0648366,31.96666908,6.79999876,8.91666603,111.4911194,3.610991,5293.326192,4.1,60,142,731,178.6787816,1607,7.78,40.1,26.71,8.1,4.69,2.0884,2.7,75.27,49401,417
Abril,1,49401,3B,175.4199982,Hibrida,0,34.19792498,39.63060084,18.21913123,7.952342948,84.27036476,7.775624216,13.13989283,90.35548968,0,29,143.2442,81.66,350.5871659,12.72374885,156,29.59753765,15.10660146,14.65055311,2.326164875,59.06666661,65.94464061,33.16666794,8.19999981,17.69999886,111.2562637,3.634181,5289.044968,5,71,143,1040,145.2595938,1643,Sin Análisis,Sin Análisis,Sin Análisis,Sin Análisis,Sin Análisis,Sin Análisis,Sin Análisis,59.47,49402,641
Abril,1,49402,3B,179.0299988,Hibrida,0,30.91660616,40.52952019,21.92928559,6.624588058,86.04371388,7.596492208,11.14896945,90.06758644,0,20,218.12185,121.84,330.6708395,16.17605999,150,26.96754752,14.85784516,14.35513611,1.667127072,42.71666955,61.5620915,32.00000381,6.43333292,4.28333282,111,4.727132,5594.686796,3.9,77,148,1129,207.881375,1631,Sin Análisis,Sin Análisis,Sin Análisis,Sin Análisis,Sin Análisis,Sin Análisis,Sin Análisis,57.93,49403,678
Abril,1,49403,3A,153.7799988,Hibrida,0,36.40265314,39.63454285,20.97151775,2.991286253,71.41105412,8.843802835,15.85381714,90.06587333,0,21,95.40281,62.04,336.844846,11.78306681,146,26.7264926,17.49252192,16.71218637,2.268211921,44.84999466,59.32942051,28.03332901,6.69999981,10.11666584,110.8680191,4.53876,5485.613169,4,54,149,827,199.3311274,1606,Sin Análisis,Sin Análisis,Sin Análisis,Sin Análisis,Sin Análisis,Sin Análisis,Sin Análisis,70.65,49404,646
Abril,1,49404,3A,164.9700012,Hibrida,0,35.18215433,43.76553313,18.38516094,2.667151603,66.8962842,7.577135237,11.34145602,89.97726859,0,20,150.79799,91.41,307.3286029,10.8686427,147,24.79844802,17.6395707,7.213432692,2.281650864,50.49999905,59.38612368,27.71666718,6.36666584,16.41666603,109.7534485,6.081888,5952.014366,4.1,40,142,1071,168.7128745,1622,7.72,30.8,26.63,19.22,4.68,1.1142,1.44,45.94,49405,583
Abril,1,49405,3A,157.8300018,Hibrida,0,31.72400684,41.8931762,19.95184692,6.430970031,77.8607541,8.173351074,12.49445606,89.72483051,0,25,142.40486,90.23,363.0488458,20.74383807,150,29.83589904,18.81771505,7.53975788,1.438301772,48.25000239,61.85280749,31.20000458,6.34999895,10.69999886,110.1923065,3.187474,5058.653162,4,40,142,1093,176.5803021,1618,Sin Análisis,Sin Análisis,Sin Análisis,Sin Análisis,Sin Análisis,Sin Análisis,Sin Análisis,30.12,49406,515
Abril,2,49406,3A,160.3000031,2,0,37.67935122,35.87024329,16.78103556,9.669369931,75.64617416,4.865876482,13.66188397,90.81160324,0,5,115.97904,72.35,348.7211412,22.91328715,116,22.6138486,14.09856492,16.15720493,0.986931663,42.46667147,47.71854839,31.18334007,6.06666613,5.21666527,107.5574646,4.839019,5140.565529,3,56,132,1098,186.499194,1631,Sin Análisis,Sin Análisis,Sin Análisis,Sin Análisis,Sin Análisis,Sin Análisis,Sin Análisis,27.17,49407,642
Abril,2,49407,3B,179,3,0,39.66480447,26.98324022,33.35195531,0,73.74274291,0,18.15642458,90.29832402,0,0,151.52384,84.65,419.5530726,16.05027933,82,22.55865922,13.18435754,14.3575419,1.405499478,62.11666822,34.49651361,49.05000305,7.66666603,5.39999914,91.86544037,1.710958,3649.337184,4.3,0,145,956,140.0590252,1619,Sin Análisis,Sin Análisis,Sin Análisis,Sin Análisis,Sin Análisis,Sin Análisis,Sin Análisis,15.96,49408,509
Abril,1,49408,3B,177.7200012,2,0,27.6839973,45.25095656,20.2003151,6.864731038,82.18250688,6.313301823,6.358316453,89.54118839,0,0,107.11168,60.27,380.9363017,27.94283123,117,24.82556814,8.496511308,12.32275481,0.888441402,226.9633389,45.71607539,37.66666794,8.16666603,181.1300049,107.8406906,3.110248,4718.229961,3.9,45,144,923,38.06782207,1652,Sin Análisis,Sin Análisis,Sin Análisis,Sin Análisis,Sin Análisis,Sin Análisis,Sin Análisis,0.79,49409,547
Abril,1,49409,3B,168.7100067,2,0,32.65959339,46.35765515,13.63286112,7.349890344,79.85942081,6.940904511,11.49902199,90.21978543,0,0,151.52384,89.81,355.0471082,10.38468336,134,26.72633407,16.65579923,12.9808542,2.573630137,48.79999638,47.00360697,33.58333206,12.71666527,2.49999905,107.0173798,3.857726,5023.623219,4,43,146,802,179.50821,1617,Sin Análisis,Sin Análisis,Sin Análisis,Sin Análisis,Sin Análisis,Sin Análisis,Sin Análisis,29.47,49410,499
Abril,1,49410,3B,168.0500031,2,0,33.50193395,45.13537638,13.56739066,7.795299018,79.56171978,5.551919072,12.25825647,90.41178221,0,0,148.91136,88.61,365.3674435,23.27878565,133,26.33739911,13.74590871,16.42368313,1.131390593,44.09999776,52.92358134,33.20000076,7.24999905,3.64999795,110.9638519,3.522844,5061.746964,4,40,146,1200,198.6394659,1644,8.67,36.49,29.19,10.42,6.25,1.751,2.27,38.58,49411,682
Abril,1,49411,3B,159.0500031,2,0,34.70606727,50.26721157,7.670543854,7.356177303,75.27677224,8.07293304,12.2602955,90.18547627,0,0,154.13632,96.91,361.5215272,30.85822009,150,29.16064075,15.71832727,17.10154007,0.944987775,82.83666754,48.16982409,30.83333588,5.68333197,46.31999969,111.8919067,3.31366,5158.378051,2.5,75,100,987,72.43169213,1650,9.29,33.28,29.78,10.92,7,1.6618,2.18,36.25,49412,651
Abril,1,49412,3B,153.5399933,2,0,31.19708219,50.89227563,8.922756285,8.987885893,71.2728722,7.450827146,6.968868047,90.07437801,0,0,146.29888,95.28,345.1869371,27.73870123,144,26.33841459,16.15214347,17.71525413,0.949518666,37.94999897,54.80164671,27.96666908,8.61666393,1.36666596,113.7067795,4.288908,5490.106557,3.8,58,144,739,227.6679904,1614,9.1,36.49,28.23,10.53,6.87,1.6224,2.15,34.54,49413,613
Abril,1,49413,3B,168.3300018,2,0,79.81346165,6.047644508,6.891225569,7.247668271,56.60136309,6.047644508,60.20911305,94.03695123,0,0,222.0608,131.92,352.878271,23.22818248,142,27.89164112,12.23786596,13.72304387,1.200767263,53.83332348,38.77195431,32.93332672,9.03333092,11.86666584,108.2186356,3.774311,5111.2359,4.2,63,150,939,167.1826931,1616,Sin Análisis,Sin Análisis,Sin Análisis,Sin Análisis,Sin Análisis,Sin Análisis,Sin Análisis,28.32,49414,703
Abril,1,49414,1A,163.8899994,Hibrida,0,83.03130148,5.625724571,4.271157484,7.071816462,64.92751568,5.625724571,64.50057966,94.31777412,0,32,88.82432,54.2,395.9973167,29.88589919,137,29.9103058,17.02361346,11.41009218,1.00081666,50.5166626,66.36147541,35.68333054,5.56666565,9.26666641,109.1265793,2.077968,4592.900856,3.3,60,146,943,173.4081301,1615,Sin Análisis,Sin Análisis,Sin Análisis,Sin Análisis,Sin Análisis,Sin Análisis,Sin Análisis,20.55,49415,676
Abril,1,49415,1A,162.949997,Hibrida,0,76.47744707,5.74409328,11.29794415,6.480515496,74.01705778,5.74409328,56.63700522,93.77839828,0,34,151.52384,92.99,432.6480596,26.0325258,138,33.50721143,11.84412419,14.05339087,1.287128713,47.84999717,59.83804463,39.29999924,7.18333197,1.36666596,107.6335907,0.761088,4146.310435,3.6,71,144,1089,180.564274,1610,Sin Análisis,Sin Análisis,Sin Análisis,Sin Análisis,Sin Análisis,Sin Análisis,Sin Análisis,2.72,49416,745
Abril,1,49416,1A,149.2400055,Hibrida,0,76.6282498,6.472795497,9.441168588,7.457786116,71.65926765,6.472795497,56.88823372,93.77921469,0,27,135.84896,91.03,357.142844,30.25328219,128,26.17260692,13.2672201,15.2103988,0.865116279,41.63333321,54.1285124,30.35000229,5.91666508,5.36666584,105.3706665,3.859269,4917.297998,3,55,144,1102,207.5260214,1607,Sin Análisis,Sin Análisis,Sin Análisis,Sin Análisis,Sin Análisis,Sin Análisis,Sin Análisis,27.96,49417,758
Abril,1,49417,1A,160.3099976,Hibrida,0,78.79109226,6.306531096,7.878485434,7.023891211,71.13406274,6.306531096,58.40558917,93.90562036,0,33,148.91136,92.89,419.8116214,41.9624484,132,31.90069289,17.15426388,11.47776201,0.760220009,58.0500021,53.31156757,38.51667023,5.21666622,14.31666565,104.8377228,1.201803,4162.093883,3.4,46,142,1165,146.7700205,1634,Sin Análisis,Sin Análisis,Sin Análisis,Sin Análisis,Sin Análisis,Sin Análisis,Sin Análisis,18.8,49418,740
Abril,1,49418,1A,158.6100006,Hibrida,0,77.43521846,6.790240212,8.883424753,6.891116575,71.98336406,6.790240212,57.32299351,93.75367253,0,27,138.46144,87.3,362.5244296,20.7994451,127,26.24046393,15.63583627,14.56402491,1.261594423,47.18333101,62.71216389,32.76666641,5.54999876,8.86666584,105.2899094,3.644202,4840.590087,3.2,38,138,1363,175.4857027,1627,Sin Análisis,Sin Análisis,Sin Análisis,Sin Análisis,Sin Análisis,Sin Análisis,Sin Análisis,26.96,49419,743
Abril,1,49419,1A,172.3200073,Hibrida,21.58774373,78.41225627,0,0,0,39.85120412,0,78.41225627,95.56824513,0,36,114.94912,66.71,409.1225453,23.86258023,140,32.35259844,15.32033361,12.47678684,1.355787938,51.60000039,65.89115789,39.65000153,5.81666565,6.13333321,106.6834793,1.51541,4346.02776,2.7,70,96,1059,111.6279061,1624,Sin Análisis,Sin Análisis,Sin Análisis,Sin Análisis,Sin Análisis,Sin Análisis,Sin Análisis,8.34,49420,698
Abril,2,49420,1A,160.4400024,Hibrida,0,78.38444278,21.61555722,0,0,39.84416273,21.61555722,78.38444278,92.1091997,0,29,94.04928,58.62,412.6153016,25.06856107,138,32.47319821,16.51707778,15.33283447,1.295375435,46.74999428,64.49244444,37.53332901,6.54999924,2.66666603,105.825943,1.402224,4274.600913,3.3,61,150,1162,192.5133925,1651,Sin Análisis,Sin Análisis,Sin Análisis,Sin Análisis,Sin Análisis,Sin Análisis,Sin Análisis,2.18,49421,605
Abril,2,49421,1 ARRABIO,169.3600006,1,43.65847898,56.34152102,0,0,0,91.93570287,0,56.34152102,95.12683042,0,33,138.00928,81.49,382.6169093,19.01865841,196,40.00944719,44.63863942,17.65469998,2.103694505,41.11666143,77.90713422,34.54999542,5.41666603,1.14999998,112.5325623,1.887881,4901.881999,3.6,60,145,1037,211.5930549,1670,Sin Análisis,Sin Análisis,Sin Análisis,Sin Análisis,Sin Análisis,Sin Análisis,Sin Análisis,9.88,49422,477
Abril,2,49422,1 ARRABIO,126.5800018,1,51.41412545,48.58587455,0,0,0,87.34018528,0,48.58587455,94.97171749,0,37,142.12896,112.28,395.0071044,20.40606701,192,41.12813971,51.27192215,23.62142484,2.015485869,95.23333168,77.18887172,26.98332977,4.13333321,64.1166687,111.1797562,1.535272,4691.044542,2.3,85,94,885,59.22296218,1639,7.87,33.28,33.47,12.9,3.95,1.9864,2.45,7.52,49423,582
Abril,2,49423,1 ARRABIO,161.5200043,1,44.14314017,55.85685983,0,0,0,91.62504995,0,55.85685983,95.1171372,0,28,158.60768,98.2,370.8518971,25.34670562,207,40.28603162,46.43387693,18.51163894,1.589399121,38.99999857,80.30265604,31.43333244,5.30000019,2.26666594,114.3372269,2.166957,5138.494449,3.5,65,151,887,232.3077008,1645,Sin Análisis,Sin Análisis,Sin Análisis,Sin Análisis,Sin Análisis,Sin Análisis,Sin Análisis,29.7,49424,562
Abril,2,49424,1 ARRABIO,171.5200043,1,42.92210821,57.07789179,0,0,0,92.41486777,0,57.07789179,95.14155784,0,30,156.54784,91.27,360.3078269,13.19962654,199,39.75046543,44.19309591,17.43236897,3.011484099,36.83333302,79.15719512,34.25,2.58333302,0,108.2627716,2.461409,5007.883336,0,59,153,978,249.2307714,1648,7.86,34.91,30.95,12.91,4.61,1.7666,2.22,13.33,49425,542
Abril,2,49425,1 ARRABIO,155.7700043,1,45.23977659,54.76022341,0,0,0,90.93526681,0,54.76022341,95.09520447,0,36,142.12896,91.24,382.615384,24.63247028,191,42.06201336,48.59728955,19.19496641,1.70758405,41.61666536,74.17939024,34.26666641,7.34999895,0,104.3579636,1.795791,4545.817279,4.9,633,139,842,200.4004869,1615,6.93,31.28,33.4,11.5,5.81,1.9295,2.33,1.36,49426,606
Abril,2,49426,1 ARRABIO,157.6600037,1,46.72079158,53.27920842,0,0,0,90.0307143,0,53.27920842,95.06558417,0,36,123.5904,78.39,391.3484623,23.84878798,193,43.30204136,47.44386545,18.96486065,1.815691489,52.58333635,78.23729216,35.21667099,10.68333244,6.68333292,105.1206665,1.542687,4476.857103,4.6,47,149,1066,170.0158381,1640,Sin Análisis,Sin Análisis,Sin Análisis,Sin Análisis,Sin Análisis,Sin Análisis,Sin Análisis,0,49427,504
Abril,2,49427,5,166.4400024,1,18.88968998,63.08579668,18.02451334,0,0,6.675745681,18.02451334,63.08579668,92.3777938,0,38,284.76032,171.09,345.4698339,23.19754833,173,38.97500544,44.64071071,17.96443136,1.68013468,52.58332967,75.17756696,37.44999695,5.3499999,9.78333282,92.12282562,2.891087,4444.326195,3.5,42,150,986,171.1569057,1610,6.51,38.9,25.3,11.9,4.73,1.5213,1.91,7.43,49428,567
Abril,2,49428,1 ARRABIO,168.8500061,1,43.9147172,49.86674563,6.218537163,0,0,69.91472585,6.218537163,49.86674563,94.00236897,0,33,80.33376,47.58,417.5303373,20.71661163,183,40.37311077,46.07639751,17.70802423,1.948827902,47.08333397,78.1387458,37.20000076,9.88333321,0,113.709671,1.006106,4538.978566,3.5,43,143,1103,182.230086,1660,Sin Análisis,Sin Análisis,Sin Análisis,Sin Análisis,Sin Análisis,Sin Análisis,Sin Análisis,9.67,49429,492
Abril,2,49429,1 ARRABIO,166.0599976,1,43.88775142,49.78923281,6.323015777,0,0,69.90082199,6.323015777,49.78923281,93.98410213,0,36,150.36832,90.55,377.5743763,25.08731821,185,37.76948147,49.13886619,18.00554043,1.505520883,43.34999751,74.59975278,33.78333282,6.96666479,2.5999999,111.3566971,2.133352,4915.441542,4.3,59,141,1308,195.1557206,1683,Sin Análisis,Sin Análisis,Sin Análisis,Sin Análisis,Sin Análisis,Sin Análisis,Sin Análisis,13.54,49430,554
Abril,2,49430,1 ARRABIO,169.4400024,Hibrida,43.93295562,49.87016053,6.196883853,0,0,69.909506,6.196883853,49.87016053,94.00590179,0,28,156.54784,92.39,357.6487201,28.34041508,180,35.22190695,49.33899835,14.22332369,1.242815494,42.41666031,68.67245283,33.11666107,8.04999924,1.25,109.7936783,2.853374,5116.457909,4.7,49,146,1087,206.5226243,1647,Sin Análisis,Sin Análisis,Sin Análisis,Sin Análisis,Sin Análisis,Sin Análisis,Sin Análisis,3.51,49431,479
Abril,2,49431,1 ARRABIO,175.5,Hibrida,40.05698006,53.04843305,6.894586895,0,0,72.31188231,6.894586895,53.04843305,93.95783476,0,60,160.66752,91.55,424.5014245,33.03133903,156,37.21937322,58.68945869,13.73219373,1.126789719,97.38665676,42.82905812,41.7833252,8.23333263,47.36999893,106.9804688,0.90406,4200.240147,3.5,67,141,0,86.87021694,1678,Sin Análisis,Sin Análisis,Sin Análisis,Sin Análisis,Sin Análisis,Sin Análisis,Sin Análisis,2.69,49432,678
Abril,1,49432,4,171.5899963,Hibrida,0,37.71198788,46.35468267,13.89358354,2.039745906,56.37515614,7.378052334,17.60009325,89.53027566,0,30,154.13632,89.83,326.9421365,20.77626946,153,26.77312255,13.75371554,14.97756311,1.288639551,90.45333386,55.30888889,29.98333359,8.51666546,51.95333481,112.2623749,4.90073,5722.845855,0.3,66,146,874,96.8455183,1643,Sin Análisis,Sin Análisis,Sin Análisis,Sin Análisis,Sin Análisis,Sin Análisis,Sin Análisis,51.49,49433,680
Abril,1,49433,4,168.2700043,Hibrida,0,6.299399774,54.6383788,29.45266536,9.609556071,86.3312515,8.248648006,0,88.61639033,0,26,154.13632,91.6,335.1756021,23.62274855,154,27.17061796,14.02507839,15.86735563,1.150188679,43.0166626,72.60663842,29.58333206,8.26666546,5.16666508,114.3887482,4.526006,5688.000389,3.9,40,142,990,198.0627851,1663,Sin Análisis,Sin Análisis,Sin Análisis,Sin Análisis,Sin Análisis,Sin Análisis,Sin Análisis,52.24,49434,714
Abril,1,49434,4,174.699997,Hibrida,0,5.895821408,56.82884946,29.50772753,7.767601603,87.44456785,8.139668002,0,88.45626789,0,24,143.6864,82.25,340.0114541,29.27876411,152,27.17801994,13.27990865,14.99713821,0.928250244,43.84999895,68.18203753,31.18333435,5.59999895,7.06666565,114.291832,4.346841,5602.351403,3.2,38,144,510,197.0353525,1600,8.19,34.89,30.55,9.33,6.45,1.936,2.46,35.59,49435,772
Abril,1,49435,4,173.3699951,Hibrida,0,73.89398396,7.988694699,10.37088308,7.746438253,50.62158436,7.988694699,55.24600565,93.46311357,0,24,159.36128,91.92,354.7326627,15.16410033,154,29.00155818,10.61313983,13.20874468,1.912514264,42.54999447,62.19127086,32.54999542,6.18333292,3.81666613,113.3640595,3.565923,5326.267881,3.3,51,145,750,204.4653615,1621,8.48,34.09,29.39,10.25,6.58,1.7463,2.25,58.71,49436,774
Abril,1,49436,4,168.3200073,Hibrida,0,73.94843156,8.050142586,10.67609316,7.3253327,49.76239065,8.050142586,54.6875,93.41842918,0,26,203.77344,121.06,355.8697564,26.03968518,153,28.57651967,10.93155846,13.48621614,1.097421857,93.70000124,63.57771812,31.31667137,5.79999781,56.58333206,114.7631607,3.57917,5374.773242,2.9,61,221,1359,141.515473,1713,Sin Análisis,Sin Análisis,Sin Análisis,Sin Análisis,Sin Análisis,Sin Análisis,Sin Análisis,49.31,49437,776
Abril,1,49437,1A,170.0800018,Hibrida,0,74.85888993,6.937911571,10.77140169,7.431796802,73.17730909,6.937911571,54.99176858,93.59983537,0,27,96.66176,56.83,356.3029124,18.27963292,154,28.6277043,11.05362171,13.34666025,1.566098424,40.88333476,58.18586526,31.51667023,8.18333149,1.18333304,115.3675156,3.55764,5396.509231,0.4,72,146,810,214.2682355,1625,7.25,33.28,29.79,10.53,6.93,1.7062,2.12,56.32,49438,747
Abril,1,49438,1A,171.8200073,Hibrida,0,75.60819462,7.46711675,9.242230241,7.682458387,70.56783449,7.46711675,56.90257246,93.63485042,0,27,156.7488,91.23,366.662771,16.79664694,157,30.24676859,10.82528181,13.21149984,1.800762301,40.84999775,59.55555556,33,5.46666574,2.38333201,114.5454559,3.024694,5206.666888,3.2,81,147,742,215.9118846,1622,Sin Análisis,Sin Análisis,Sin Análisis,Sin Análisis,Sin Análisis,Sin Análisis,Sin Análisis,33.3,49439,715
Abril,1,49439,1A,173.0399933,Hibrida,0,76.2482663,7.316227462,9.263754045,7.171752196,72.05832433,7.316227462,56.4147018,93.63794498,0,24,159.36128,92.1,322.4688058,18.03629289,153,26.3985216,10.46000965,12.94498432,1.463633451,41.98332894,64.64803922,29.81666374,10.79999924,1.36666596,112.2861786,5.139726,5803.465968,3.1,69,148,723,211.5125271,1631,Sin Análisis,Sin Análisis,Sin Análisis,Sin Análisis,Sin Análisis,Sin Análisis,Sin Análisis,50.07,49440,755
Abril,1,49440,1A,170.699997,Hibrida,0,75.20210896,7.967193907,9.830111306,7.000585823,73.07985111,7.967193907,55.26069127,93.47896895,0,28,156.7488,91.83,344.463978,29.16227351,154,28.76391381,10.01757487,13.18101957,0.986339896,40.89999842,54.10722733,31.68333244,6.93333292,2.28333306,111.3519287,3.952383,5387.690745,3.5,66,151,796,221.515901,1627,7.77,33.68,29.39,11.77,5.7,1.6823,2.13,52.27,49441,789
Abril,1,49441,1A,175.6300049,Hibrida,0,76.68963161,6.775607812,8.910778341,7.623982235,70.50788675,6.775607812,57.24534533,93.76775038,0,27,154.13632,87.76,343.9047903,21.80151394,150,27.93941732,9.907190979,12.92489858,1.281535649,40.11666375,52.43132992,32.58333206,6.73333168,0.80000001,111.2225189,4.089033,5390.179389,3,61,148,919,221.3543991,1633,6.85,33.28,30.49,13.73,5.42,1.5922,1.95,35.26,49442,753
Abril,1,49442,1A,172.6600037,Hibrida,0,75.23456504,8.235839222,9.214641492,7.314954245,71.34937458,8.235839222,55.89598054,93.48575235,0,23,159.36128,92.3,323.1784942,34.83725167,154,27.06475096,10.07760896,13.14722548,0.776891106,38.68333029,57.28278237,30.23333168,6.64999866,1.79999995,110.7387085,4.986984,5710.915538,3.2,59,149,806,231.1072995,1620,Sin Análisis,Sin Análisis,Sin Análisis,Sin Análisis,Sin Análisis,Sin Análisis,Sin Análisis,65.93,49443,730
Abril,1,49443,1A,164.1100006,Hibrida,0,80.86039851,5.666930717,8.36633965,5.106331119,66.08128055,5.666930717,49.61915788,93.52574493,0,28,151.52384,92.33,350.3747473,31.81402706,154,29.5655352,10.35890557,13.83218568,0.929323884,84.20000124,52.71407703,31.40000343,6.43333292,46.36666489,109.872612,3.6453,5226.43257,3.3,54,145,923,103.3254142,1631,Sin Análisis,Sin Análisis,Sin Análisis,Sin Análisis,Sin Análisis,Sin Análisis,Sin Análisis,42.15,49444,730
Abril,1,49444,1A,161.3800049,Hibrida,0,76.95501301,11.9593506,3.296567109,7.789069277,62.16556948,5.762795885,43.38827612,93.31701574,0,28,112.33664,69.61,426.942607,39.85623873,158,37.39001002,11.2157637,14.06617878,0.938121891,57.79999208,64.75,38.13332748,5.89999914,13.76666546,108.4090729,0.834645,4231.993785,3.2,75,131,1066,135.9861778,1620,Sin Análisis,Sin Análisis,Sin Análisis,Sin Análisis,Sin Análisis,Sin Análisis,Sin Análisis,3.08,49445,491
Abril,2,49445,1A,163.3099976,Hibrida,0,79.99510134,5.878390791,6.900985855,7.225522013,68.98552336,5.878390791,40.51190986,93.40848693,0,33,141.07392,86.38,401.6900434,24.54840524,124,27.95297329,11.63431528,14.02241157,1.138687952,190.0499921,66.4033105,36.70000076,6.31666613,147.0333252,107.2479553,2.019819,4449.863602,3.1,66,140,1154,44.19889687,1646,7.12,34.89,30.22,11.22,5.66,1.7903,2.21,7.43,49446,650
Abril,2,49446,1A,153.2400055,Hibrida,0,81.44740277,5.370660402,8.809710258,4.372226573,64.47639881,5.370660402,45.09919081,93.35486818,0,17,141.07392,92.06,364.7872487,31.303836,159,31.84547002,18.3372481,15.59644945,1.017302481,46.86666584,57.64442935,30.68333435,6.24999905,9.93333244,109.3101654,2.931743,4994.242273,3,547,145,1017,185.6330047,1621,7.66,23.48,29.45,12.45,6.22,1.5774,1.99,25.8,49447,574
Abril,2,49447,1A,163.0899963,Hibrida,0,82.83156539,5.886320437,5.763688761,5.518425409,63.07562463,5.886320437,48.24943283,93.57557177,0,33,156.7488,96.11,375.8660946,23.64338762,147,30.7069723,17.59764587,,1.298755187,48.39999962,61.82783251,33.96666718,6.71666622,7.71666622,108.2826157,2.679648,4801.471851,3.2,52,151,942,187.1900841,1604,Sin Análisis,Sin Análisis,Sin Análisis,Sin Análisis,Sin Análisis,Sin Análisis,Sin Análisis,19.55,49448,657
Abril,2,49448,1A,163.1799927,Hibrida,0,87.37590391,5.515381787,5.086407648,2.022306655,51.12710426,5.515381787,54.89643339,93.70560118,0,33,120.17408,73.65,371.369057,26.17968006,146,29.63598613,17.28153037,15.87204385,1.132022472,44.28332949,56.48121059,33.09999847,7.36666489,3.81666613,109.8489456,2.928228,4929.909372,3.3,51,146,1001,197.8171041,1630,Sin Análisis,Sin Análisis,Sin Análisis,Sin Análisis,Sin Análisis,Sin Análisis,Sin Análisis,20.73,49449,633
Abril,2,49449,5,168.3200073,1,0,32.67585551,31.61834601,31.01235741,4.693441065,59.76639456,5.477661597,10.753327,90.003327,0,28,240.34816,142.79,371.9106302,13.38521805,153,29.09933334,15.09030353,15.74382061,2.173990235,48.71666622,83.90552632,31.86666679,12.21666622,4.63333321,117.8660965,2.96362,5282.008577,3.1,63,141,682,173.6572031,1645,Sin Análisis,Sin Análisis,Sin Análisis,Sin Análisis,Sin Análisis,Sin Análisis,Sin Análisis,59.01,49450,548
Abril,2,49450,5,166.5299988,1,0,30.32486639,34.36618027,29.42412778,5.884825557,62.92666185,6.143037291,12.00984808,90.21041254,0,25,143.6864,86.28,351.2880588,13.12075912,125,23.28109066,15.19245793,15.91304882,1.774370709,39.69999981,84.96909582,30.95000076,4.55000019,4.19999886,113.4087219,4.590074,5380.613722,2.8,71,138,465,208.5642327,1643,9.03,26.47,31.48,12.89,7.4,1.5515,2,64.3,49451,641
Abril,2,49451,3B,153.1100006,1,0,30.76219711,36.38560512,30.82750963,2.024688133,79.28373867,5.949970609,13.65031677,89.68571615,0,23,88.82432,58.01,374.8938657,14.85859833,147,29.57350912,16.78531768,17.30781784,1.99032967,44.46666431,82.23055935,30.68333244,5.23333263,8.54999924,112.2433548,2.815226,4990.005597,3.4,65,141,761,190.2548826,1676,Sin Análisis,Sin Análisis,Sin Análisis,Sin Análisis,Sin Análisis,Sin Análisis,Sin Análisis,70.98,49452,683
Abril,2,49452,3B,153.1300049,1,0,27.29706785,36.26330569,34.41520277,2.024423692,75.26945133,5.962254294,12.73427806,89.4582381,0,22,138.46144,90.42,359.171934,13.91627984,136,26.14771679,16.58721295,17.30555682,1.87893008,39.21666432,83.60100143,29.29999924,4.76666594,5.14999914,112.6279907,3.785342,5226.280166,3,65,134,576,205.0148869,1651,Sin Análisis,Sin Análisis,Sin Análisis,Sin Análisis,Sin Análisis,Sin Análisis,Sin Análisis,73.67,49453,732
Abril,2,49453,3B,157.3300018,1,0,30.76336363,35.93084599,31.33540965,1.970380728,79.01554205,5.930210386,13.91978644,89.68880697,0,26,143.6864,91.33,369.2874806,27.18489767,139,27.2357462,16.20797032,16.843577,1.00187047,42.18332863,85.54116848,30.81666374,5.16666603,6.19999886,113.1205902,3.262716,5105.35479,3.4,62,140,727,199.1308006,1674,Sin Análisis,Sin Análisis,Sin Análisis,Sin Análisis,Sin Análisis,Sin Análisis,Sin Análisis,26.83,49454,696
Abril,2,49454,3B,158.4400024,1,0,32.31507195,37.45266347,28.14945721,2.082807372,79.2122639,5.958091391,12.11815198,89.75208281,0,23,151.52384,95.63,342.7164805,24.70335736,139,25.51754568,16.15753573,16.72557409,1.03295861,40.45000267,78.31613833,29.05000305,4.64999962,6.75,112.1514587,4.523692,5454.044262,2.8,62,139,947,206.1804561,1687,Sin Análisis,Sin Análisis,Sin Análisis,Sin Análisis,Sin Análisis,Sin Análisis,Sin Análisis,48.74,49455,650
Abril,2,49455,3B,158.7200012,1,0,31.62802419,33.15272177,32.95110887,2.268145161,80.78872313,5.619959677,14.74294355,89.81199597,0,23,151.52384,95.47,348.4122957,19.39894138,133,24.91179416,15.62499988,19.90927404,1.284183176,58.34999824,72.83966006,29.56666565,24.89999962,3.88333297,112.2209625,4.40505,5368.207667,5,60,142,613,146.0154286,1638,Sin Análisis,Sin Análisis,Sin Análisis,Sin Análisis,Sin Análisis,Sin Análisis,Sin Análisis,51.85,49456,665
Abril,2,49456,3B,152.949997,1,0,33.40961098,36.51520105,27.91762014,2.157567833,80.31273451,6.243870546,12.88002615,89.81039555,0,23,146.29888,95.65,355.6717953,14.10918629,124,23.3671139,21.24877453,16.86825794,1.656163114,39.81666732,84.00292398,28.65000153,7.78333282,3.38333297,113.9267044,4.385573,5338.568544,5,43,147,573,221.5152747,1660,Sin Análisis,Sin Análisis,Sin Análisis,Sin Análisis,Sin Análisis,Sin Análisis,Sin Análisis,73.46,49457,732
Abril,2,49457,3B,150.25,Hibrida,0,30.94176373,46.6156406,19.50083195,2.941763727,72.04880724,6.542429285,17.35108153,89.86848586,0,18,146.29888,97.37,400.6655574,31.60066556,155,33.27787022,18.7687188,15.24126456,1.053074979,44.60000014,63.07116883,32.20000076,9.26666641,3.13333297,112.1739121,1.727407,4666.148958,5,48,149,968,200.4484299,1680,Sin Análisis,Sin Análisis,Sin Análisis,Sin Análisis,Sin Análisis,Sin Análisis,Sin Análisis,10.03,49458,732
Abril,1,49458,3B,182.6300049,1,0,33.37896293,30.8109292,30.00602311,5.804084762,95.03825787,5.913595795,11.09346767,89.96287576,0,33,146.29888,80.11,359.1961794,20.29239392,135,26.99446897,13.57936776,14.51021152,1.330275229,44.31666719,77.10656682,36.38333511,6.91666603,1.01666605,108.1813812,3.665707,5019.605936,0.1,73,141,490,190.8988319,1653,Sin Análisis,Sin Análisis,Sin Análisis,Sin Análisis,Sin Análisis,Sin Análisis,Sin Análisis,30.22,49459,701
Abril,1,49459,3B,168.5200043,1,0,32.6726798,30.83313553,31.9843342,4.509850463,89.67462561,6.325658676,14.33657726,89.85841443,0,35,151.52384,89.91,388.0844905,30.76192659,132,28.32304699,14.5976735,16.25919731,0.920717593,51.58666491,81.72102207,36.06666565,12.71999931,2.79999995,108.7985153,2.473798,4672.45866,4.7,92,143,519,166.3220527,1627,8.19,31.68,30.12,11.41,5.96,1.734,2.21,49.01,49460,808
Abril,1,49460,3B,169.7599945,1,0,32.22785108,32.75801131,28.94085768,6.073279925,93.30928546,6.409048068,13.90197926,90.34607681,0,32,154.13632,90.8,410.5796551,19.85744645,143,32.68143367,14.54995335,16.02262069,1.645802433,49.49999285,76.96851249,38.53332901,7.43333197,3.53333187,108.529419,1.455577,4405.536684,0.9,112,144,560,174.5454798,1606,Sin Análisis,Sin Análisis,Sin Análisis,Sin Análisis,Sin Análisis,Sin Análisis,Sin Análisis,7.8,49461,805
Abril,1,49461,3B,165.1199951,1,0,31.66182171,34.52640504,26.47771318,7.334060078,92.16416419,8.799660853,14.69234496,90.16509205,0,23,151.52384,91.77,312.5000092,18.78633776,121,20.52446766,14.83769424,16.4728687,1.092520954,34.5999974,76.36741742,27.93333244,5.59999895,1.06666601,110.8353348,7.096407,5911.217198,4.2,95,144,476,249.7110014,1609,7.78,33.28,30.09,10.23,5.68,1.8913,2.38,71.4,49462,807
Abril,1,49462,3B,160.2799988,1,0,35.12602945,31.21412528,26.06688295,7.592962316,93.75624294,7.511854255,16.73945595,90.55927128,0,30,146.29888,91.28,375.5927156,11.96031953,136,28.0571502,14.91140515,16.9703021,2.345852895,43.13332987,79.03566879,32.83333206,5.01666594,5.28333187,110.0101624,2.942468,4881.624518,3.4,94,143,937,198.9180994,1621,Sin Análisis,Sin Análisis,Sin Análisis,Sin Análisis,Sin Análisis,Sin Análisis,Sin Análisis,36.87,49463,766
Abril,1,49463,2,156.7799988,Hibrida,0,40.32402092,36.56078581,16.11174895,7.003444317,82.5923682,7.156525067,18.92460773,90.62380406,0,22,144.6912,92.29,355.2749103,19.07131026,164,31.35604056,13.77726762,15.49942607,1.644147157,104.516664,53.08050491,29.83333397,6.73333311,67.94999695,112.0223541,3.280869,5255.195378,3.7,86,142,994,81.51810124,1639,Sin Análisis,Sin Análisis,Sin Análisis,Sin Análisis,Sin Análisis,Sin Análisis,Sin Análisis,50.13,49464,701
Abril,1,49464,2,167.3800049,1,0,57.33062493,21.63340901,11.08256661,9.95339945,82.74539472,8.113275182,29.07157366,92.11703907,0,29,151.92576,90.77,336.9578107,24.88947233,162,29.394192,13.44246585,14.51786312,1.180988958,39.86666632,86.27253814,30.21666718,4.93333292,4.71666622,111.9911652,4.122997,5539.32715,3.7,72,144,1160,216.7224099,1645,Sin Análisis,Sin Análisis,Sin Análisis,Sin Análisis,Sin Análisis,Sin Análisis,Sin Análisis,86.84,49465,681
Abril,1,49465,2,166.3300018,1,0,60.46413756,19.96031985,10.78578729,8.789755306,86.29013776,8.867913185,31.37738231,92.17964288,0,29,154.33728,92.79,354.115309,20.41123046,170,32.47159226,13.52732505,14.84999683,1.590868925,75.04999448,84.91708609,31.66666222,8.33333302,35.04999924,111.5999832,3.203867,5252.527111,0.2,74,148,1125,118.321128,1641,Sin Análisis,Sin Análisis,Sin Análisis,Sin Análisis,Sin Análisis,Sin Análisis,Sin Análisis,35.71,49466,701
Abril,1,49466,2,161.8500061,1,0,59.52425085,19.28328699,12.70929873,8.483163423,89.86316663,7.859128823,26.22181032,91.88724127,0,31,151.92576,93.87,370.0957537,20.67964086,161,32.7710831,14.82854439,15.56997161,1.584702719,40.01666474,80.35083014,32.75,5.21666479,2.04999995,109.7404556,2.686949,4941.984919,3.3,57,148,1068,221.9075492,1630,Sin Análisis,Sin Análisis,Sin Análisis,Sin Análisis,Sin Análisis,Sin Análisis,Sin Análisis,29.8,49467,756
Abril,1,49467,2,164.4600067,1,0,61.41310957,15.3593579,15.32287486,7.904657668,94.4743053,6.889213183,31.1321902,92.23470753,0,28,147.10272,89.45,382.4638054,22.90526478,161,33.81369192,13.985163,15.01884896,1.476241041,42.86666823,79.5347561,34.46667099,4.89999819,3.49999905,109.4970856,2.238329,4771.566327,2.9,71,141,1145,197.3561359,1621,Sin Análisis,Sin Análisis,Sin Análisis,Sin Análisis,Sin Análisis,Sin Análisis,Sin Análisis,11.85,49468,742
Abril,1,49468,2,172.2700043,1,0,61.70546236,15.30736634,16.31160388,6.675567423,96.14687685,6.6581529,30.41736808,92.34202125,0,37,151.92576,88.19,402.8559719,28.20572287,158,36.00162446,12.42235994,17.29842646,1.27639432,87.24999476,53.08168103,39.1333313,7.93333292,40.18333054,106.4054337,1.535875,4402.12981,2.8,71,146,1101,100.4011522,1609,Sin Análisis,Sin Análisis,Sin Análisis,Sin Análisis,Sin Análisis,Sin Análisis,Sin Análisis,8.16,49469,774
Abril,1,49469,2,151.3200073,1,0,61.19481893,19.11181602,12.29183188,7.401533175,91.67933458,6.753899022,27.68966429,92.01797515,0,31,120.576,79.68,395.1889843,23.44039009,162,34.66164252,15.19957632,17.31429998,1.478714407,67.68332863,83.48569571,32.21666336,19.19999886,16.26666641,111.3709106,1.816446,4696.948459,0.3,62,139,1409,123.2208901,1659,Sin Análisis,Sin Análisis,Sin Análisis,Sin Análisis,Sin Análisis,Sin Análisis,Sin Análisis,35.96,49470,732
Abril,1,49470,3A,165.8399963,1,0,38.89290883,27.55668114,25.89242644,7.657983599,89.38372773,7.971538833,16.46164978,90.34551375,0,31,159.36128,96.09,341.2928199,17.45658505,169,31.13241747,15.0747712,15.79836021,1.783419689,40.94999457,83.15777166,30.48332977,6.38333178,4.08333302,111.4051514,3.753553,5440.350434,4.6,70,141,923,206.593434,1626,Sin Análisis,Sin Análisis,Sin Análisis,Sin Análisis,Sin Análisis,Sin Análisis,Sin Análisis,77.6,49471,753
Abril,2,49471,3A,155.6600037,1,0,45.22677631,23.10163176,24.54066555,7.130926378,96.69129589,7.259411538,18.95156109,90.86573301,0,34,159.36128,102.38,364.2554199,24.77193826,152,30.72722528,15.61094657,16.89579814,1.240404564,48.21666193,71.85689424,31.28333092,9.33333111,7.5999999,108.7480087,3.055745,4975.812968,4.9,55,148,1108,184.1687011,1618,8.56,31.68,29.87,10.78,7.89,1.5999,2.06,31.88,49472,735
Abril,2,49472,3A,164.6000061,1,0,47.87363305,21.08140948,26.18469016,4.860267315,92.5393976,5.771567436,20.29161604,91.08991495,0,28,125.39904,76.18,353.584434,19.82988991,163,32.93438517,16.82867495,16.09963488,1.660845588,56.91666412,80.18291139,33.09999847,14.33333302,9.48333263,105.4984894,3.174966,4972.810082,5,68,133,871,140.2049843,1613,Sin Análisis,Sin Análisis,Sin Análisis,Sin Análisis,Sin Análisis,Sin Análisis,Sin Análisis,21.21,49473,778
Abril,2,49473,3A,146.6900024,1,0,50.65103279,22.23737133,27.11159588,0,75.88777566,6.96707342,22.49642102,90.79228305,0,22,154.13632,105.08,368.123247,18.74701721,149,30.0702156,18.74701721,18.06530749,1.604,39.93332791,86.86381766,29.43332863,7.71666622,2.78333306,110.0792847,2.993884,4983.806089,5,28,146,920,219.3656391,1646,8.56,32.48,30.12,11.22,7.12,1.6423,2.11,67.86,49474,737
Abril,2,49474,3A,152.9400024,1,0,48.77729829,23.69556689,27.52713482,0,75.15998998,7.480057539,18.8962992,90.55655813,0,24,94.04928,61.49,345.8872705,19.51745752,148,28.44906454,17.58859655,17.32705609,1.457621441,40.70000362,85.3265043,29.2333374,6.35000038,5.11666584,108.5746994,3.946095,5231.698329,4.6,23,145,954,213.7591947,1676,Sin Análisis,Sin Análisis,Sin Análisis,Sin Análisis,Sin Análisis,Sin Análisis,Sin Análisis,63.22,49475,554
Abril,2,49475,3A,126.6500015,1,0,61.19226214,20.41058034,18.39715752,0,69.51779331,9.119621003,26.4508488,91.2885906,0,20,148.91136,117.58,352.1515946,15.83892598,145,28.93012204,17.05487544,21.63442532,1.826520439,58.79999828,80.26260434,25.25,7.11666584,26.43333244,105.9801941,3.663946,5015.841645,3.9,9,122,750,124.4897996,1605,Sin Análisis,Sin Análisis,Sin Análisis,Sin Análisis,Sin Análisis,Sin Análisis,Sin Análisis,63.64,49476,826
Abril,2,49476,3A,195.1300049,Hibrida,0,55.14272536,21.02700764,22.60031774,1.229949265,78.61537929,5.806385487,31.87618511,91.60682622,0,19,99.27424,50.88,376.6719529,26.39778543,136,30.69748296,14.04192042,11.0695431,1.162880994,86.44999981,60.50324737,43.75,37.75,4.94999981,100.7999954,2.654225,4460.114397,4.4,43,144,941,99.94216332,1680,7.44,32.48,30.09,12.78,6.48,1.5623,1.95,27.01,49477,754
Abril,2,49477,4,174.8000031,Hibrida,0,30.89244851,42.402746,25.27459954,1.43020595,60.46402916,6.418764302,12.87185355,89.58352403,0,12,177.64864,101.63,349.542328,18.40961066,154,29.37642969,16.87642991,14.24485101,1.595711622,43.53333353,65.39785354,33.13333511,8.09999847,2.29999995,110.6438446,3.697102,5275.653733,4.2,65,140,1026,192.9555887,1645,Sin Análisis,Sin Análisis,Sin Análisis,Sin Análisis,Sin Análisis,Sin Análisis,Sin Análisis,53.79,49478,771
Abril,2,49478,4,162.6199951,1,0,6.395277334,55.29455172,26.74947731,11.56069364,82.0505799,6.284589841,0,88.68011315,0,24,156.7488,96.39,345.5909586,14.67224248,162,30.00860993,16.35715213,16.35715213,2.04526404,45.01666545,87.12044506,30.03333282,5.75,9.23333263,112.2752533,3.750891,5414.650319,4,50,148,918,197.2602793,1644,Sin Análisis,Sin Análisis,Sin Análisis,Sin Análisis,Sin Análisis,Sin Análisis,Sin Análisis,73.31,49479,715
Abril,2,49479,4,164.3600006,1,0,6.084205403,53.1516184,27.56145047,13.20272572,80.70267858,6.850815284,0,88.73618885,0,23,148.91136,90.6,343.1491834,13.86590406,151,26.98345086,16.18398631,16.12314426,1.94602896,48.86666632,85.54114286,29.36666679,13.1833334,6.31666613,115.2326737,4.261901,5596.821791,5,40,144,954,176.8076411,1674,Sin Análisis,Sin Análisis,Sin Análisis,Sin Análisis,Sin Análisis,Sin Análisis,Sin Análisis,76.9,49480,633
Abril,2,49480,4,171.7400055,1,0,45.53394666,24.36240829,24.8049377,5.298707348,60.69215466,6.078956562,39.18714336,91.3317806,0,27,146.29888,85.19,344.1248289,15.11004959,148,27.69302345,15.43030113,15.43030113,1.832755299,49.68333435,83.51892247,31.93333626,5.25,12.49999809,111.0438461,4.117469,5378.079011,3.5,50,144,1042,173.9013718,1652,Sin Análisis,Sin Análisis,Sin Análisis,Sin Análisis,Sin Análisis,Sin Análisis,Sin Análisis,58.05,49481,761
Abril,2,49481,4,169.1300049,1,0,7.154260037,50.8661976,32.81499438,9.164547981,92.44782746,6.698988943,0,88.82067049,0,27,151.52384,89.59,358.8955138,13.62856935,128,24.58463833,15.7275464,15.7275464,1.803904555,41.349998,71.89896104,32.25,5.93333197,3.16666603,112.9302292,4.037256,5244.341237,3.2,47,151,1074,219.1052101,1663,Sin Análisis,Sin Análisis,Sin Análisis,Sin Análisis,Sin Análisis,Sin Análisis,Sin Análisis,41.1,49482,691
Abril,2,49482,4,168.6100006,1,0,6.583239428,56.58620485,31.3741771,5.456378625,84.49440922,6.589170275,0,88.17258763,0,34,146.29888,86.77,365.3401327,14.83304662,154,29.70760917,14.82711578,15.77605119,2.00279888,52.53332805,84.93518041,32.48332977,5.25,14.79999828,113.7814331,3.12411,5190.662466,3.5,48,141,1043,161.0406253,1638,Sin Análisis,Sin Análisis,Sin Análisis,Sin Análisis,Sin Análisis,Sin Análisis,Sin Análisis,58.8,49483,739
Abril,2,49483,4,175.6600037,Hibrida,0,11.61334396,57.58852328,28.35022202,2.447910737,72.31714323,5.943299556,0,88.29830354,0,15,148.91136,84.77,330.7525833,22.8851185,166,28.50962026,16.67994956,13.60582916,1.245771144,40.03333187,66.97375,30.13333321,7.29999876,2.5999999,115.6858597,4.468576,5829.424924,3.3,61,141,1039,211.3239045,1649,Sin Análisis,Sin Análisis,Sin Análisis,Sin Análisis,Sin Análisis,Sin Análisis,Sin Análisis,62.34,49484,676
Abril,2,49484,4,159.6499939,1,0,6.639523959,43.75195741,41.96680238,7.641716254,91.0895007,6.608205449,0,88.34888819,0,23,151.52384,94.91,342.6245042,14.95772058,154,28.23050531,16.66144755,15.78452926,1.887353434,45.76666164,84.38225108,29.08333015,6.61666584,10.06666565,112.8481445,4.092222,5489.398672,3,53,142,898,186.1617102,1641,Sin Análisis,Sin Análisis,Sin Análisis,Sin Análisis,Sin Análisis,Sin Análisis,Sin Análisis,93.37,49485,714
Abril,2,49485,4,164.6699982,1,0,7.10511933,46.31687618,39.5943402,6.983664298,92.70507465,7.147628591,0,88.27023744,0,23,154.13632,93.6,325.4994874,24.67966263,154,26.30716007,14.5138764,16.09279182,1.065944882,41.91666841,84.03701493,28.03333664,5.34999895,8.53333282,114.7205734,5.042372,5874.07772,3.1,50,148,893,211.8488977,1639,Sin Análisis,Sin Análisis,Sin Análisis,Sin Análisis,Sin Análisis,Sin Análisis,Sin Análisis,91.22,49486,746
