Repository: DeaAnalytics/univ-workshop

File: data/Analisis_C7_temperatura.csv (part 15 of 28)
Mes,Turno,No_Colada,GPO_CH,TCM,No_Cargas,C_Arrabio,C_Primeras,C_Segundas,C_Triturado,C_Retornos,Cumpl_CM,Cons_Chorreadura,Cons_Ri,Rendimiento_Teo,Altura_Banda,Tiempo_Caida_Banda,TPQB,Rendimiento_Real,ENERGÍA,CONSUMO_C,O2_INSTANTANEO,O2_TCM,CONSUMO_CAL_SIDER,CONSUMO_CAL_DOLOM,BALANCE_02_C,VAC_TO_VAC,COBERTURA_DE_ARCO,POWER_ON,AUXILIARES,DEMORAS,POTENCIA,FACTOR_O2,VELOCIDAD_DE_FUSIÓN,TIEMPO_VACIADO,REMANENTE_HF,ACERO_VACIADO,O2_VACIADA,TON_Hr_ACERO LIQUIDO,TEMPERATURA_VACIADO,MgO_ESCORIA,FeO_ESCORIA,CaO,SiO2,Al2O3,IB3,IB4,RESULTADO,coladas ,TEMPERATURA
Abril,1,49486,4,172.6799927,1,0,6.080611536,49.38614779,36.19411628,8.339124392,93.71958066,5.721565902,0,88.04806579,0,25,154.13632,89.26,353.8336958,27.02687166,149,27.97660531,13.087793,14.18809418,1.035140347,63.6133337,78.52072539,32.41666794,4.80000019,26.39666557,113.0899582,3.728697,5326.889025,3,38,148,980,139.5933758,1649,8.52,30.08,30.95,9.46,7.6,1.8142,2.31,33.69,49487,729
Abril,1,49487,4,170.3000031,1,0,5.695830887,48.32648268,37.22842043,8.749266001,91.7317732,4.46271286,0,88.21374046,0,25,151.52384,88.97,358.7786195,12.57780365,148,28.35584212,13.03581891,14.38637672,2.254435107,46.38333226,82.18854569,32.48333359,4.58333302,9.31666565,112.8578873,3.504441,5242.688611,2.8,40,148,1179,191.448082,1666,8.48,3.68,30.23,9.72,7.74,1.7314,2.22,79.98,49488,705
Abril,1,49488,4,171,1,0,7.192982456,52.45614035,32.16374269,8.187134503,93.69506257,4.502923977,0,88.13567251,0,26,135.84896,79.44,369.5906433,12.79532164,136,26.16374269,12.92397661,14.32748538,2.044789762,44.69999456,85.76066411,32.7666626,4.3499999,7.58333206,115.7273483,3.384812,5218.718857,2.5,45,148,1047,198.6577423,1652,8.52,34.09,30.55,10.23,6.6,1.8152,2.32,37.92,49489,725
Abril,1,49489,5,173.1199951,1,0,0,55.06007394,37.48844732,7.451478743,97.97439776,5.903419593,0,87.57659427,0,28,229.89824,132.8,398.5674789,16.60697829,136,27.7668677,15.48059193,15.30730173,1.672,46.05000353,80.72121573,35.16667175,4.19999981,6.68333197,117.7251053,2.145813,4922.842752,2.4,46,147,963,191.5309299,1628,Sin Análisis,Sin Análisis,Sin Análisis,Sin Análisis,Sin Análisis,Sin Análisis,Sin Análisis,36.56,49490,835
Abril,1,49490,5,176.1000061,1,0,0,50.8233958,40.71550256,8.461101647,96.39965583,4.315729699,0,87.90062465,0,30,146.29888,83.08,420.2157719,21.66382662,125,28.637137,14.19647878,15.04826751,1.321887287,107.8833342,50.47184567,40.26667023,9.1833334,58.43333054,110.264885,1.324651,4373.344135,2.4,45,144,806,80.08651259,1633,7.86,32.08,29.66,12.6,6.22,1.576,1.99,34.35,49491,749
Abril,1,49491,5,175.3999939,1,0,34.32155074,31.24287343,29.87457241,4.561003421,58.69740232,3.762827822,12.08665906,90.09920182,0,26,86.21184,49.15,387.6853042,16.33979532,123,25.84948779,13.34093547,13.96807346,1.581995813,49.39999723,80.11285552,36.84999847,8.81666565,3.73333311,110.7191391,2.725961,4759.83721,2,43,143,963,173.6842203,1628,8.03,32.48,30.49,10.89,6.4,1.7634,2.23,44.14,49492,733
Abril,1,49492,3B,171.3000031,1,0,30.18096906,33.68359603,30.23934618,5.896088733,91.66024199,4.378283713,10.0992411,89.81669586,0,34,151.52384,88.46,489.7839959,20.92819577,108,29.5096317,13.19322802,14.30239321,1.410041841,85.73666191,70.16885689,46.53332901,17.67000008,21.53333282,108.1805267,-1.071988,3681.232499,1.3,53,145,978,101.4735098,1633,9.36,32.08,30.79,10.69,5.71,1.8774,2.45,28.89,49493,744
Abril,1,49493,3B,168.0299988,1,0,34.99375112,27.92953639,29.57805154,7.498660953,97.08249108,5.790632625,13.92608463,90.32220437,0,24,148.91136,88.62,396.3577961,15.3186932,107,23.1387254,13.3309529,14.58072974,1.51048951,50.18333769,82.37042578,36.33333969,6.36666584,7.48333216,109.9816666,2.67051,4624.678056,4.6,65,147,901,175.7555477,1619,8.19,30.08,31.41,11.17,7.89,1.648,2.08,41.7,49494,725
Abril,1,49494,3B,168.5299988,1,0,34.65258411,32.77161336,25.45540853,7.120393995,93.95370556,6.129472497,13.58808521,90.10644989,0,29,156.7488,93.01,437.9042339,18.40621861,105,25.89449968,13.2320656,14.53747118,1.4068343,73.41666222,75.67174797,41.33333206,6.31666565,25.76666451,107.1290436,0.781855,4077.338806,4.5,61,146,1137,119.318963,1621,Sin Análisis,Sin Análisis,Sin Análisis,Sin Análisis,Sin Análisis,Sin Análisis,Sin Análisis,12.85,49495,789
Abril,1,49495,3B,167.8399963,1,0,34.25881792,34.40181125,25.6792183,5.660152526,89.99982499,5.505243089,12.92897998,89.95602955,0,36,154.13632,91.84,508.2221274,24.0169214,114,32.88250787,15.90800797,15.78884686,1.369139171,59.11666202,75.37602085,48.18333054,6.03333282,4.89999866,106.219307,-1.522758,3483.362284,4.2,61,146,891,148.1815735,1616,Sin Análisis,Sin Análisis,Sin Análisis,Sin Análisis,Sin Análisis,Sin Análisis,Sin Análisis,12.06,49496,737
Abril,1,49496,3B,156.5099945,Hibrida,0,34.11922561,44.11858667,19.46201521,2.300172513,72.62309731,7.743914127,10.73413839,89.59044151,0,25,148.91136,95.14,364.193994,20.03066967,127,25.23800485,14.37607871,16.10120816,1.259968102,43.71666431,68.78480326,30.95000076,9.21666431,3.54999924,110.5008011,3.722798,5056.865611,4.6,85,145,968,199.0087793,1628,7.64,33.28,33,12.92,5.96,1.7479,2.15,37.83,49497,729
Abril,2,49497,3B,165.7599945,Hibrida,0,34.38706564,38.40492278,24.6742278,2.533783784,78.56597523,6.768822394,12.78957529,89.51315154,0,30,151.52384,91.41,418.67762,16.54198896,136,31.40685432,17.97779982,14.90106227,1.89861415,53.88333607,65.49322404,38.26667023,7.68333292,7.93333292,108.8153153,1.256807,4331.70677,4.5,8,147,906,163.6869697,1645,Sin Análisis,Sin Análisis,Sin Análisis,Sin Análisis,Sin Análisis,Sin Análisis,Sin Análisis,27.96,49498,608
Abril,2,49498,3B,163.7599945,Hibrida,0,35.05129458,40.25403029,21.76355642,2.93111871,76.69229702,7.217879824,12.39618955,89.86370298,0,26,154.13632,94.12,342.5745108,11.67562325,106,20.4201277,2.015144181,7.266732046,1.748953975,56.98666191,61.18420348,31.34999657,13.33333206,12.30333328,107.3684158,5.65988,5223.604862,4.6,67,146,569,153.7201813,1628,Sin Análisis,Sin Análisis,Sin Análisis,Sin Análisis,Sin Análisis,Sin Análisis,Sin Análisis,29.47,49499,570
Abril,2,49499,3B,161.5599976,Hibrida,0,22.83981183,49.67813815,25.3156722,2.166377816,68.17710488,7.631839564,6.43723694,88.90925972,0,19,151.52384,93.79,339.1928746,18.65560811,106,18.98365961,18.38326346,7.365684687,1.017584605,42.43333101,57.35014577,28.75,7.76666498,5.91666603,114.3652115,6.26629,5619.478176,4.4,52,147,670,207.8554709,1612,Sin Análisis,Sin Análisis,Sin Análisis,Sin Análisis,Sin Análisis,Sin Análisis,Sin Análisis,44.12,49500,681
Abril,2,49500,3B,157.0299988,1,0,0,56.32681653,38.65503407,5.018149398,60.15652993,7.99210342,0,87.60224161,0,31,125.39904,79.86,362.9879669,13.88906589,128,25.81672312,17.00312055,16.87575636,1.858780376,75.31666517,68.10758988,31.46666908,6.86666632,36.98332977,108.6864319,3.686061,4990.359748,4.6,29,146,637,116.3089202,1634,8.7,31.68,23.87,13.09,8,1.1318,1.54,29.11,49501,755
Abril,2,49501,5,170.9299927,1,0,0,56.59041713,35.86263383,7.546949043,96.8269463,7.213479202,0,87.882408,0,26,175.03616,102.4,342.2453783,12.71280696,169,30.56221976,15.44491963,15.50342312,2.404049701,51.1000042,84.46358696,30.83333778,6.6833334,13.58333302,113.8378449,3.792415,5543.674639,4.9,,146,593,171.4285573,1662,Sin Análisis,Sin Análisis,Sin Análisis,Sin Análisis,Sin Análisis,Sin Análisis,Sin Análisis,76.06,49502,721
Abril,2,49502,3A,194.8200073,Hibrida,0,14.16692331,55.60004106,25.45939842,4.773637204,66.8605056,10.12216405,14.16692331,88.07288779,0,20,145.83848,74.86,388.0504936,18.3194737,144,31.54193496,10.83050981,11.54912183,1.721770804,59.18332911,64.30601578,42.44999695,7.56666613,9.16666603,106.8551178,2.222422,4589.399795,4.4,,143,885,144.9732573,1669,Sin Análisis,Sin Análisis,Sin Análisis,Sin Análisis,Sin Análisis,Sin Análisis,Sin Análisis,18.01,49503,669
Abril,2,49503,3A,168.1300049,1,0,45.50050556,21.78671266,27.18134777,5.531434009,92.83878668,5.7277107,20.87670255,91.01730804,0,34,152.32412,90.6,408.0175936,22.82162546,160,37.89329575,15.88056815,15.76161258,1.66041178,201.4166737,59.1674814,39.58333969,7.39999962,154.4333344,103.9831696,1.322988,4247.494178,4.2,,145,1169,43.1940407,1680,Sin Análisis,Sin Análisis,Sin Análisis,Sin Análisis,Sin Análisis,Sin Análisis,Sin Análisis,8.91,49504,623
Abril,2,49504,3A,168.8300018,1,0,46.911094,23.53254753,24.52170823,5.03465024,91.81187066,6.118580821,19.78321388,91.00124385,0,31,149.45008,88.52,358.3486308,16.40111337,154,29.23650978,15.99241824,15.69626234,1.782592994,39.08333206,88.15078534,32.01666641,5.89999962,1.16666603,113.3784332,3.413586,5273.191146,4.1,,150,911,230.277193,1653,Sin Análisis,Sin Análisis,Sin Análisis,Sin Análisis,Sin Análisis,Sin Análisis,Sin Análisis,58.8,49505,764
Abril,1,49505,3A,174.3800049,Hibrida,0,48.68677601,24.15988072,24.80215621,2.351187063,83.25068477,6.095882555,21.9061819,90.57655694,0,17,155.19816,89,373.3226183,39.94150594,151,31.57472099,14.16446801,14.04977596,0.790524049,59.38333226,64.54280783,36.41666794,7.33333302,15.6333313,107.2585678,2.686559,4788.466786,4.1,72,147,711,148.5265253,1671,Sin Análisis,Sin Análisis,Sin Análisis,Sin Análisis,Sin Análisis,Sin Análisis,Sin Análisis,26.17,49506,731
Abril,1,49506,3A,165.2299957,1,0,44.8465775,26.16352963,21.72728923,7.262603643,91.79519466,6.796586576,17.30920535,90.76826242,0,25,143.702,86.97,365.5510595,19.28826534,152,29.93403212,19.79059544,14.82781616,1.551929714,40.79999566,84.78296774,32.44999695,5.69999981,2.6499989,111.6795044,3.093433,5091.833937,3.9,69,142,813,208.8235516,1667,Sin Análisis,Sin Análisis,Sin Análisis,Sin Análisis,Sin Análisis,Sin Análisis,Sin Análisis,52.12,49507,682
Abril,1,49507,3A,171.9400024,1,0,47.19088054,23.01965802,22.79865069,6.990810748,96.37704372,7.490985227,21.36791904,90.9863906,0,22,158.0722,91.93,342.5613538,18.34360798,151,28.23077778,16.16843062,14.3073163,1.538998098,41.29999732,85.39986945,32.03333282,5.48333263,3.78333187,110.3225937,4.094419,5367.533981,3.7,76,146,904,212.1065513,1679,Sin Análisis,Sin Análisis,Sin Análisis,Sin Análisis,Sin Análisis,Sin Análisis,Sin Análisis,90.98,49508,663
Abril,1,49508,3A,166.4799957,1,0,45.95146564,25.39644402,22.28495915,6.367131187,92.11133423,6.11484863,16.09802979,90.81415185,0,26,152.32412,91.5,332.1720412,24.38731442,150,27.48077918,16.6386357,14.77655011,1.126847291,67.58333635,83.38156809,30.38333702,5.43333292,31.76666641,109.2046204,4.58422,5479.318997,3.6,68,147,636,130.5055429,1637,Sin Análisis,Sin Análisis,Sin Análisis,Sin Análisis,Sin Análisis,Sin Análisis,Sin Análisis,61.07,49509,649
Abril,1,49509,3A,165.0599976,1,0,46.04386284,24.02762632,22.53725918,7.391251666,94.04413091,6.397673573,20.84090634,91.00375621,0,33,114.9616,69.65,399.8546042,21.77390072,147,32.94559603,15.81243208,14.84308758,1.513077351,48.98333073,83.62162471,36.79999924,5.38333321,6.79999828,107.608696,1.769444,4485.326113,3.6,66,147,900,180.0612549,1638,7.08,34.89,29.78,9.89,5.52,1.9325,2.39,31.7,49510,710
Abril,1,49510,3A,165.5800018,1,0,46.67230342,25.18420099,22.70805653,5.435439063,90.23394806,6.884889479,20.03865201,90.80855176,0,27,149.45008,90.26,386.5201069,24.05483727,146,30.86725416,15.76277311,14.79647284,1.283203615,43.18333625,86.73106332,34.9833374,5.0999999,3.09999895,109.7665634,2.320578,4733.110507,3.3,70,143,856,198.6877519,1620,6.97,39.3,27.79,9.85,5.38,1.8247,2.28,45.66,49511,790
Abril,1,49511,3A,167.9400024,1,0,47.3978802,26.16410623,19.76896511,6.66904847,90.75423301,6.931046802,21.19804692,90.92128141,0,23,146.57604,87.28,332.2615171,28.26604699,143,25.87828949,15.48171944,14.58854332,0.915525595,40.39999437,83.64594223,30.38332939,5.5,4.51666498,110.1920013,4.864636,5527.373261,3.7,74,147,938,218.3168621,1621,Sin Análisis,Sin Análisis,Sin Análisis,Sin Análisis,Sin Análisis,Sin Análisis,Sin Análisis,89.32,49512,743
Abril,1,49512,3A,169.8399963,1,0,43.75294395,25.83019312,23.43382007,6.983042864,93.57692214,6.135186057,17.42816769,91.15320301,0,26,155.19816,91.38,426.8723596,21.47315166,122,29.62788571,15.42628389,14.42534181,1.37976419,151.1166601,75.12118731,40.93333054,95.34999847,14.83333111,106.2703629,1.055682,4149.185861,3.1,59,133,885,52.80688439,1621,Sin Análisis,Sin Análisis,Sin Análisis,Sin Análisis,Sin Análisis,Sin Análisis,Sin Análisis,30.86,49513,730
Abril,1,49513,3A,164.6799927,Hibrida,0,44.59557931,23.6580034,30.02186058,1.724556716,78.31165532,7.626912801,20.06315278,90.35171241,0,27,149.45008,90.75,451.1780623,31.34564142,124,32.25649888,16.15253897,14.87733853,1.029058504,67.78332997,64.62035225,42.79999924,6.33333302,18.64999771,104.1588745,0.21614,3847.663449,3.2,72,147,572,130.1204884,1628,Sin Análisis,Sin Análisis,Sin Análisis,Sin Análisis,Sin Análisis,Sin Análisis,Sin Análisis,3.51,49514,753
Abril,1,49514,3A,136.4299927,Hibrida,0,55.266437,25.74946859,15.97889027,3.005204134,74.68894056,8.304625082,25.06780034,91.03818808,0,20,155.19816,113.76,362.8234454,27.03950889,145,28.60807894,16.41867713,18.3977141,1.058010301,43.76666498,55.00109204,26.88333321,6.8499999,10.03333187,110.4773865,3.332155,5074.891258,3.8,71,145,1032,198.7814243,1642,9.39,33.28,29.93,11.26,5.62,1.7731,2.33,28.88,49515,662
Abril,1,49515,3A,170.2100067,Hibrida,0,51.40708537,26.73755949,16.2152635,5.640091651,83.08041546,6.157100053,26.14417484,91.19334939,0,29,163.82028,96.25,338.9929953,21.5968501,144,26.6553071,13.92397572,14.51148524,1.23422198,45.61666918,63.26298269,31.38333702,7.96666622,6.26666594,110.3133469,4.470291,5423.578971,4.2,37,142,940,186.7738297,1623,Sin Análisis,Sin Análisis,Sin Análisis,Sin Análisis,Sin Análisis,Sin Análisis,Sin Análisis,49.59,49516,734
Abril,1,49516,3A,162.9400024,Hibrida,0,50.87762367,23.22327237,23.62832945,2.270774518,81.95160298,7.266478458,25.65361483,90.93789125,0,28,149.45008,91.72,392.1688907,25.03989161,121,26.4023563,14.17699746,15.03620942,1.054411765,51.14999628,69.98142012,35.34999847,7.26666594,8.53333187,108.4582748,2.499061,4609.335488,4.1,32,145,960,170.0879889,1666,Sin Análisis,Sin Análisis,Sin Análisis,Sin Análisis,Sin Análisis,Sin Análisis,Sin Análisis,7.8,49517,802
Abril,2,49517,3A,179.4600067,Hibrida,0,45.55889892,26.13395743,26.18968015,2.117463502,80.59919535,7.076785913,23.26980943,90.54140198,0,29,160.94624,89.68,347.1525558,21.23592922,128,24.51799752,12.92767142,11.98038515,1.154552611,47.54999542,69.71625917,34.21666336,7.53333187,5.80000019,109.2449875,4.527182,5244.813173,3.8,11,147,622,185.4889769,1600,Sin Análisis,Sin Análisis,Sin Análisis,Sin Análisis,Sin Análisis,Sin Análisis,Sin Análisis,25.78,49518,676
Abril,2,49518,3A,164.75,Hibrida,0,51.25948407,26.64643399,22.09408194,0,71.77529442,6.919575114,22.85280728,90.77936267,0,27,149.45008,90.71,365.4021244,14.28831563,153,29.68133536,17.84522003,7.22306525,2.077315208,46.83333349,59.04671053,31.85000038,6.5999999,8.38333321,113.4065857,3.124787,5172.684397,3.4,28,144,940,184.4839851,1628,5.69,39.3,25.2,10.75,5.39,1.5613,1.91,39.55,49519,755
Abril,2,49519,3A,169.0099945,Hibrida,0,42.24602095,26.5960594,24.49559198,6.662327673,92.40053882,7.384178451,21.53718715,90.89320159,0,22,146.57604,86.73,381.6342352,35.45944142,154,31.43009391,15.91621849,7.04100372,0.886367429,45.7833333,69.16102314,34.38333511,6.48333311,4.91666508,112.554512,2.434474,4915.462504,3.3,36,150,797,196.5780853,1610,7.07,36.49,24.22,10.39,5.61,1.5138,1.96,57.1,49520,650
Abril,2,49520,3A,174.949997,Hibrida,0,43.62389254,24.88139468,27.03629608,4.45841669,86.67543214,5.961703344,21.14889969,90.89865676,0,23,155.19816,88.71,364.1040361,15.7587885,155,30.36867729,15.77593626,6.801943531,1.927094668,47.2166605,58.69571078,34.09999466,7.19999981,5.91666603,112.0821152,3.096808,5130.499248,3.2,56,150,1052,190.610685,1638,Sin Análisis,Sin Análisis,Sin Análisis,Sin Análisis,Sin Análisis,Sin Análisis,Sin Análisis,57.5,49521,607
Abril,2,49521,3A,165.699997,Hibrida,0,45.81774291,27.32649366,22.75196138,4.103802052,84.79332934,7.773083887,11.96137598,90.28098974,0,21,149.45008,90.19,305.9746586,11.67169605,145,23.43995215,16.5962586,14.78575767,2.008273009,91.83332825,61.37845912,26.63332939,7.64999962,57.54999924,114.2177811,6.492135,6221.527715,4.4,39,146,948,95.39020492,1626,Sin Análisis,Sin Análisis,Sin Análisis,Sin Análisis,Sin Análisis,Sin Análisis,Sin Análisis,72.98,49522,739
Abril,2,49522,3A,167.7799988,Hibrida,0,45.34509477,27.2082489,26.64203123,0.804625104,75.79854676,7.581356538,23.24472524,90.60746215,0,22,149.45008,89.08,313.5057837,11.95613312,147,24.40696167,16.21170592,16.33090964,2.041375872,54.38333464,56.44504505,27.85000229,6.73333311,19.79999924,113.3213577,5.92635,6024.415978,3.5,20,143,765,157.7689205,1626,Sin Análisis,Sin Análisis,Sin Análisis,Sin Análisis,Sin Análisis,Sin Análisis,Sin Análisis,72.98,49523,692
Abril,2,49523,3A,172.3099976,Hibrida,0,46.58464396,27.18356451,23.09790494,3.1338866,82.70605079,6.058847426,20.42829784,90.84847078,0,23,152.32412,88.4,351.111374,37.12494975,147,27.22999284,15.55336334,15.08908384,0.733468814,45.85000133,57.05362319,31.81666946,6.99999905,7.03333282,114.0911331,3.930909,5415.714482,3.2,26,147,620,192.3664066,1608,Sin Análisis,Sin Análisis,Sin Análisis,Sin Análisis,Sin Análisis,Sin Análisis,Sin Análisis,52.82,49524,590
Abril,2,49524,3A,165.6499939,Hibrida,0,50.75158467,21.66012677,22.51735587,5.070932689,90.41432119,6.266223966,26.00060368,91.34415937,0,29,137.95392,83.28,385.1494256,21.5937225,146,33.51041476,16.60126834,15.63537637,1.5518591,54.78332901,39.96537611,37.98332977,16.79999924,0,100.7810516,2.178444,4361.123548,2.9,55,143,0,156.6169883,1627,Sin Análisis,Sin Análisis,Sin Análisis,Sin Análisis,Sin Análisis,Sin Análisis,Sin Análisis,8.56,49525,538
Abril,2,49525,3A,174.8399963,Hibrida,0,43.75428964,30.77671013,19.63509494,5.833905285,84.6419062,7.83573553,10.58110272,90.32612674,0,24,155.19816,88.77,339.7391972,21.48821825,148,26.66437942,15.84305684,14.81354412,1.240883684,46.84999419,56.82276964,31.49999619,5.88333273,9.46666527,113.1428528,4.440785,5550.476746,2.7,56,142,792,181.8570129,1605,Sin Análisis,Sin Análisis,Sin Análisis,Sin Análisis,Sin Análisis,Sin Análisis,Sin Análisis,50.59,49526,327
Abril,2,49526,3A,168.6199951,Hibrida,0,49.63823983,24.46922073,21.32605859,4.566480845,86.20936889,2.134978057,9.785316095,90.90867038,0,22,149.45008,88.63,332.7007569,19.27410802,147,26.6753655,15.59720126,15.35998147,1.384,55.88332653,54.28292011,30.49999619,16.16666412,9.21666622,110.3606491,4.702812,5528.525121,2.7,60,148,798,158.9024947,1622,Sin Análisis,Sin Análisis,Sin Análisis,Sin Análisis,Sin Análisis,Sin Análisis,Sin Análisis,75.09,49528,768
Abril,2,49527,3A,172.3000031,Hibrida,0,42.01973302,27.6610563,26.00116077,4.318049913,84.63173557,6.186883343,7.777132908,90.14347069,0,23,158.0722,91.74,352.2925068,14.52118372,151,28.1369699,15.55426554,15.0319208,1.93764988,51.71666766,64.9272846,32.08333588,15.44999886,4.18333292,113.5168991,3.76222,5370.389279,4.8,66,146,857,169.3844634,1608,Sin Análisis,Sin Análisis,Sin Análisis,Sin Análisis,Sin Análisis,Sin Análisis,Sin Análisis,79.17,49529,682
Abril,2,49528,3A,157.1100006,Hibrida,0,45.93596843,29.04971039,20.36789511,4.646426071,83.57501521,6.645025778,11.32964165,90.40608491,0,22,140.82796,89.64,362.8031302,14.04111763,149,29.08790008,16.99446241,16.48526504,2.071622847,43.05000191,56.36343793,30.63333702,12.36666489,0.05,111.6430969,3.277887,5128.72628,5,58,140,785,195.1219426,1645,Sin Análisis,Sin Análisis,Sin Análisis,Sin Análisis,Sin Análisis,Sin Análisis,Sin Análisis,53.28,49530,656
Abril,2,49529,3A,169.6199951,Hibrida,0,49.22768541,26.0877255,20.20398538,4.480603702,84.1593847,7.988444759,23.11048225,90.97547459,0,22,146.57604,86.41,327.2019903,11.11897214,147,25.88138266,15.74106872,15.26942621,2.327677625,44.74999905,65.53413258,29.70000076,10.29999924,4.74999905,112.1212006,5.059544,5711.110801,5,46,145,889,194.4134119,1674,Sin Análisis,Sin Análisis,Sin Análisis,Sin Análisis,Sin Análisis,Sin Análisis,Sin Análisis,77.27,49531,615
Abril,2,49530,3A,166.6699982,Hibrida,0,43.25913482,23.92152157,28.55942881,4.259914802,85.64409215,7.643847123,21.77956441,90.76594468,0,22,149.45008,89.67,350.992984,14.89770221,145,27.80344424,15.95968098,15.59968818,1.866290777,44.54999828,55.93421751,31.80000114,8.74999809,3.99999905,110.3773575,3.854091,5241.194723,3.8,61,142,904,191.2457986,1665,Sin Análisis,Sin Análisis,Sin Análisis,Sin Análisis,Sin Análisis,Sin Análisis,Sin Análisis,61.8,49532,695
Abril,1,49531,3A,165.0299988,Hibrida,0,49.52432891,24.90456281,22.35957099,3.211537296,82.90842737,7.513785372,24.80155123,90.97303521,0,18,149.45008,90.56,324.1834842,11.80391453,144,25.03181258,16.30006678,20.35993471,2.12063655,47.88333702,66.60718475,28.51667023,8.66666603,10.70000076,112.5657349,5.35185,5787.141256,4.6,63,145,1063,181.6915976,1662,Sin Análisis,Sin Análisis,Sin Análisis,Sin Análisis,Sin Análisis,Sin Análisis,Sin Análisis,53.1,49533,746
Abril,1,49532,3A,171.4100037,Hibrida,0,50.51047197,25.29607374,20.66973922,3.523715069,81.81691819,11.35289656,23.38253311,90.61005776,0,27,152.32412,88.87,363.4560333,13.12058778,129,24.9110315,15.57668714,15.05163027,1.89862161,44.11666274,70.67257653,32.86666489,7.78333187,3.46666598,113.7322693,3.801286,5215.314795,3.5,49,147,867,199.9244606,1658,8.56,34.49,31.89,10.14,4.64,2.1576,2.74,38.77,49534,673
Abril,1,49533,3A,176.2899933,Hibrida,0,44.42679676,27.43774463,28.13545862,0,71.98356986,5.882352941,21.03352431,90.34828975,0,26,158.0722,89.67,349.9915046,13.60258716,130,24.363266,12.47943777,14.12445456,1.791075897,41.83333112,67.28797954,32.79999924,6.51666594,2.51666594,112.86586,4.439408,5374.695042,2.9,48,149,644,213.7051906,1627,Sin Análisis,Sin Análisis,Sin Análisis,Sin Análisis,Sin Análisis,Sin Análisis,Sin Análisis,38.77,49535,770
Abril,1,49534,3A,165.6600037,Hibrida,0,56.16322588,27.53833152,16.29844259,0,65.02715308,6.229626947,28.00917542,91.0438247,0,28,155.19816,93.68,356.1511451,13.11722777,131,24.99698122,14.3064104,15.03078562,1.905660377,41.25000143,64.41944075,31.46667099,6.39999866,3.38333178,112.4999924,4.080446,5264.618037,2.8,47,146,585,212.363629,1630,Sin Análisis,Sin Análisis,Sin Análisis,Sin Análisis,Sin Análisis,Sin Análisis,Sin Análisis,41.1,49536,687
Abril,1,49535,3A,172.0800018,Hibrida,0,52.70804277,28.9865179,18.30543933,0,66.96793666,7.659228266,24.29102743,90.63888889,0,27,155.19816,90.19,348.0939061,15.86471392,151,28.77731257,13.77266373,14.5281263,1.813919414,46.69999933,62.08333333,32.68333435,6.84999895,7.16666603,109.9643097,3.824404,5265.068735,3.2,59,146,921,187.5803025,1670,10.18,24.86,34.08,12.96,7.07,1.7014,2.21,59.02,49537,561
Abril,1,49536,3A,163.0899963,Hibrida,0,52.36372555,23.94996628,23.68630817,0,74.43696399,6.536268318,24.2810718,90.86240726,0,27,143.702,88.11,384.4503121,12.7414314,147,30.57820904,13.73474799,15.26764397,2.399903754,55.8666668,64.21802469,33.83333588,19.19999886,2.83333206,111.192131,2.410202,4820.393618,5,55,144,982,154.6539376,1642,8.77,30.48,28.35,12.72,6.06,1.5096,1.98,44.12,49538,593
Abril,1,49537,3A,166.0800018,Hibrida,0,57.26156069,20.03853565,22.69990366,0,73.66014164,6.189788054,29.56406551,91.35802023,0,23,140.82796,84.8,332.3699385,15.22157979,151,27.08935423,13.54768771,13.78853549,1.779667722,51.69999504,66.41371994,29.68333054,18.59999847,3.41666603,111.5777741,4.643154,5595.059544,1.6,61,144,848,167.1180044,1649,Sin Análisis,Sin Análisis,Sin Análisis,Sin Análisis,Sin Análisis,Sin Análisis,Sin Análisis,78.99,49539,773
Abril,1,49538,3A,170.6199951,Hibrida,0,51.69382253,22.24827101,21.80283671,4.255069746,86.66147387,6.540851014,25.49525261,91.20173485,0,25,152.604,89.44,335.2479289,15.40851058,149,27.21251983,13.1872,15.17993245,1.766070749,86.46666527,63.14783198,30.96666718,9.16666603,46.33333206,110.8288345,4.516379,5509.79523,1,57,144,594,99.92290061,1642,9.91,26.47,31.9,13.43,6.65,1.5886,2.08,61.74,49540,711
Abril,1,49539,3A,159.7700043,Hibrida,0,50.6978782,30.4625399,18.8395819,0,67.40030091,6.647055142,24.59785942,90.58121049,0,23,115.97904,72.59,403.7053156,19.42792713,146,33.37297276,14.83382323,15.58490288,1.717783505,51.23332691,67.9132336,36.36666107,9.39999962,5.46666622,106.4161453,1.6314,4393.309684,5,61,143,1088,167.4691166,1685,Sin Análisis,Sin Análisis,Sin Análisis,Sin Análisis,Sin Análisis,Sin Análisis,Sin Análisis,26.96,49541,745
Abril,1,49540,3B,164.199997,Hibrida,0,37.454324,38.85505481,23.69062119,0,68.87646734,7.978075518,14.9817296,89.44031669,0,30,185.15952,112.76,359.9269251,17.88672384,148,28.31912355,13.76370306,15.1644339,1.583248212,44.6166594,71.79277108,31.23332977,9.64999771,3.73333192,113.5325623,3.468436,5257.204344,0.3,70,145,758,194.9944285,1622,Sin Análisis,Sin Análisis,Sin Análisis,Sin Análisis,Sin Análisis,Sin Análisis,Sin Análisis,42.46,49542,692
Abril,1,49541,3B,173.8699951,Hibrida,0,39.31673089,39.51803071,21.1652384,0,66.08243957,7.212285041,15.90843734,89.59855064,0,28,152.09532,87.48,345.0854183,15.61511518,149,27.62983916,13.63087402,14.26353062,1.769429098,45.68333101,69.58694517,32.04999924,9.03333282,4.59999895,112.3244934,4.092118,5424.960975,0.2,62,146,940,191.7548438,1669,Sin Análisis,Sin Análisis,Sin Análisis,Sin Análisis,Sin Análisis,Sin Análisis,Sin Análisis,40.56,49543,715
Abril,1,49542,3B,164.7200012,Hibrida,0,40.79650316,41.53715396,17.66634288,0,62.40905968,6.47158815,14.69159786,89.62688198,0,23,142.17606,86.31,359.3977632,15.96648847,148,27.7440503,14.38805235,15.11656133,1.737642586,42.98333215,70.41097561,30.86666679,7.31666517,4.80000019,115.0755768,3.559402,5336.501098,3.7,66,147,769,205.195818,1622,Sin Análisis,Sin Análisis,Sin Análisis,Sin Análisis,Sin Análisis,Sin Análisis,Sin Análisis,60.8,49544,662
Abril,1,49543,3B,179,Hibrida,0,35.58659218,36.59217877,27.82122905,0,73.50618796,7.150837989,11.95530726,89.4122905,0,26,158.70816,88.66,388.2681564,17.34636872,140,29.22346369,14.80446927,14.46927374,1.684702093,46.66666103,71.04004499,37.28332901,8.24999905,1.13333297,111.8462296,2.391292,4801.073422,3.6,64,147,998,189.0000228,1649,Sin Análisis,Sin Análisis,Sin Análisis,Sin Análisis,Sin Análisis,Sin Análisis,Sin Análisis,37.87,49545,825
Abril,1,49544,3B,185.449997,Hibrida,0,38.15044486,36.23618226,25.61337288,0,70.90585272,5.661903478,14.01995147,89.72337557,0,24,162.01458,87.36,327.3119493,14.85575651,136,23.45106536,12.02480473,13.4267999,1.578584392,43.73333311,72.30446781,31.88333511,6.16666603,5.68333197,114.2289734,5.579194,5816.518137,3.2,68,148,901,203.0487815,1631,Sin Análisis,Sin Análisis,Sin Análisis,Sin Análisis,Sin Análisis,Sin Análisis,Sin Análisis,58.11,49546,787
Abril,1,49545,3B,175.6600037,Hibrida,0,37.91415234,35.76226802,26.32357964,0,71.70251911,6.615051805,12.80883525,89.6158488,0,30,155.40174,88.47,359.7859426,16.95889752,129,25.03130996,12.75190683,14.17511071,1.475998657,42.84999681,60.58434032,33.86666489,7.68333197,1.29999995,111.9685211,3.92964,5186.811404,3.2,49,148,979,207.2345545,1638,Sin Análisis,Sin Análisis,Sin Análisis,Sin Análisis,Sin Análisis,Sin Análisis,Sin Análisis,43.61,49547,735
Abril,2,49546,3B,159.6699982,Hibrida,0,44.07214881,37.32698691,18.60086428,0,63.36817731,6.57606313,15.15625979,89.93975074,0,27,145.48248,91.11,367.6332478,9.312958083,112,22.3961924,16.53410177,16.28358508,2.404841964,42.73333525,56.35408971,31.75000381,9.34999847,1.63333297,110.9291306,4.041613,5028.975717,4,26,145,1020,203.5881344,1614,Sin Análisis,Sin Análisis,Sin Análisis,Sin Análisis,Sin Análisis,Sin Análisis,Sin Análisis,35.27,49548,671
Abril,2,49547,3B,165.6799927,Hibrida,0,42.47947851,39.4133269,11.0453887,7.061805891,77.91211381,6.337518107,18.07701593,90.5288508,0,26,148.7889,89.8,404.3940304,15.78947438,151,32.35755817,16.05504658,15.63254536,2.049311927,49.64999008,68.81897983,35.31665802,7.36666584,6.96666622,113.8272629,1.661311,4691.270408,2.9,35,145,1050,175.2266211,1635,Sin Análisis,Sin Análisis,Sin Análisis,Sin Análisis,Sin Análisis,Sin Análisis,Sin Análisis,18.01,49549,687
Abril,2,49548,3B,167.8600006,Hibrida,0,35.8036459,37.56702014,23.29322054,3.336113428,79.49211944,7.625402121,13.52317407,89.9230311,0,22,152.09532,90.61,365.7810067,13.08828781,152,28.97652795,16.02525909,15.42952455,2.213928084,42.09999895,68.48522876,32,7.61666584,2.48333311,115.125,3.187717,5245.625019,2.6,46,144,992,205.2256583,1654,Sin Análisis,Sin Análisis,Sin Análisis,Sin Análisis,Sin Análisis,Sin Análisis,Sin Análisis,55.72,49550,544
Abril,2,49549,3B,166.1900024,Hibrida,0,43.64883567,39.83392503,15.88543234,0.631806968,62.53478478,7.509477105,16.69173837,89.75317408,0,20,137.82677,82.93,356.8205014,15.27769398,150,28.31096896,16.06594838,15.58457165,1.853091768,42.31666423,66.01510695,31.29999924,6.76666594,4.24999905,113.674118,3.57916,5309.584871,2.8,54,141,693,199.9212403,1635,9.69,31.28,30.48,13.33,7,1.4993,1.98,61.43,49551,658
Abril,2,49550,3B,162.6900024,Hibrida,0,28.21316614,44.90134612,21.08304137,5.80244637,80.14696659,8.113590264,15.24371504,89.7181142,0,22,147.72048,90.8,388.4688613,11.75241239,153,31.32952193,16.41158006,15.98131392,2.665794979,59.24999428,62.42644836,33.28332901,6.66666603,19.29999924,113.9309082,2.224136,4888.032756,2.8,56,143,882,144.8101406,1664,9.07,31.68,29.53,12.86,6.54,1.5222,1.99,60.64,49552,659
Abril,2,49551,3B,162.9199982,Hibrida,0,34.75325313,42.229315,17.73876749,5.278664375,80.20879169,7.242818561,15.41861036,90.16032409,0,21,141.54003,86.88,424.1345493,18.44463561,154,34.85759921,16.63393095,15.89737312,1.88985025,55.51666659,63.90856164,36.65000153,18.33333206,0.533333,113.1241379,0.97584,4445.29308,5,86,144,770,155.6289405,1603,8.03,37.69,25.6,11.96,5.24,1.4884,1.96,35.98,49553,610
Abril,2,49552,3B,138.7400055,Hibrida,0,36.65849791,52.52991207,10.81159002,0,56.798642,9.571861035,12.97390803,89.59838547,0,17,125.66915,90.58,374.081,13.44961746,141,28.03805569,19.38878401,18.66801137,2.084673098,42.48333406,56.1347561,27.43333435,8.19999981,6.8499999,113.5115509,2.998389,5057.351167,5,66,143,1031,201.9615501,1640,8.15,38.1,26.35,11.05,4.96,1.6458,2.15,35.32,49554,675
Abril,2,49553,3B,158.1799927,Hibrida,0,34.56821343,44.19016311,16.24731319,4.994310279,77.89734397,7.902389683,11.44266026,89.91225186,0,21,141.56546,89.5,343.2798237,14.0220009,146,26.61524968,16.7530669,16.4369713,1.898106402,40.33333517,63.73284672,28.70000458,9.8166647,1.81666589,113.5191574,4.315953,5511.497123,5,49,144,718,214.2148663,1644,Sin Análisis,Sin Análisis,Sin Análisis,Sin Análisis,Sin Análisis,Sin Análisis,Sin Análisis,54.97,49555,612
Abril,2,49554,3B,164.5200043,Hibrida,0,30.81692195,43.04643812,22.42888403,3.707755896,77.14759973,7.002188184,7.90177486,89.60345247,0,23,150.79799,91.66,352.5407154,11.81011397,145,26.8295641,16.35059525,15.74276643,2.271744725,46.56666422,63.29972414,30.38333321,8.19999981,7.9833312,114.5364914,3.936302,5414.810914,5,56,142,607,182.9635028,1623,Sin Análisis,Sin Análisis,Sin Análisis,Sin Análisis,Sin Análisis,Sin Análisis,Sin Análisis,57.51,49556,536
Abril,2,49555,3B,171.8000031,Hibrida,0,34.51688009,39.52270081,22.7008149,3.259604191,78.82264779,7.392316647,11.93247963,89.83119907,0,29,152.14624,88.56,411.5250218,14.36554107,141,31.47264205,15.42491242,15.07566912,2.190842788,285.7499991,66.440044,38.16666794,6.44999981,241.1333313,111.1440888,1.481444,4501.309973,4.7,15,146,880,30.65616808,1625,Sin Análisis,Sin Análisis,Sin Análisis,Sin Análisis,Sin Análisis,Sin Análisis,Sin Análisis,36.87,49557,637
Abril,1,49556,3B,160.3399963,Hibrida,0,45.60309343,40.23949108,14.15741549,0,58.76324732,7.296993888,17.50031184,90.50866908,0,22,148.22954,92.45,380.4415704,15.52950017,149,30.41661539,17.64999417,16.15317487,1.958634538,66.01666402,70.57917738,32.53333282,7.13333273,26.34999847,112.5000153,2.554801,4928.483572,4.2,60,146,875,132.6937695,1622,7.92,36.49,26.54,10.21,5.5,1.6894,2.19,57.99,49558,574
Abril,1,49557,3B,176.1900024,Hibrida,0,51.2287871,28.29331971,20.47789318,0,66.43834991,8.683807254,24.46222828,90.69459107,0,28,205.40506,116.58,347.3522853,13.95652401,145,27.60088503,15.66490699,14.70003953,1.977633184,44.26666689,63.02437186,33.33333588,8.4499979,2.48333311,110.1600113,4.014281,5285.699669,4.9,68,147,797,199.2469869,1632,8.25,36.09,27.45,11.32,4.2,1.7687,2.3,43.48,49559,664
Abril,1,49558,3B,167.5299988,Hibrida,0,54.12761893,22.47358682,22.08559661,1.313197636,66.53765223,8.505939235,27.21900555,0,0,28,89.27334,53.29,352.7726403,13.59756471,137,26.56240693,17.37002341,15.45991774,1.953467954,46.2166686,61.7221216,32.30000305,8.71666622,5.19999933,109.7832871,3.967161,5186.686779,5,68,146,918,189.5420043,1651,7.33,35.69,27.78,11.66,4.45,1.7244,2.18,34.57,49560,669
Abril,1,49559,3B,170.0599976,Hibrida,0,48.10067035,26.32012231,23.69751852,1.881688816,73.46342505,6.268375867,20.4045631,0,0,22,214.9173,126.38,376.3377685,13.37763162,144,29.67776122,15.99435516,15.22991907,2.218461538,52.93332768,66.11416567,35.0166626,14.74999905,3.16666603,109.662056,2.756684,4856.544997,5,61,147,787,166.6247029,1630,8.78,34.89,28.11,10.33,4.78,1.8604,2.44,52.77,49561,724
Abril,1,49560,3A,157.2200012,Hibrida,0,53.23750159,26.66327439,20.09922402,0,69.48810943,7.403638214,25.69647628,0,0,20,95.88618,60.99,403.25658,15.6277826,142,31.25556521,17.80943886,16.47373095,2,44.13333666,63.35133495,34.51667023,8.60000038,1.01666605,110.2076111,1.756276,4554.900579,4.9,62,145,862,197.1298945,1652,Sin Análisis,Sin Análisis,Sin Análisis,Sin Análisis,Sin Análisis,Sin Análisis,Sin Análisis,33.58,49562,727
Abril,1,49561,3A,162.5700073,Hibrida,0,46.07246109,28.52309774,25.40444116,0,74.011809,7.732053884,19.6838285,0,0,25,109.11186,67.12,362.9205717,15.0950353,144,28.6215156,17.46939701,15.93159798,1.89608802,42.51666832,59.73018135,32.30000305,10.21666527,0,109.5975266,3.327197,5033.126686,4.8,67,147,768,207.4480515,1649,8.12,30.08,30.21,12.65,5.12,1.7001,2.16,32.67,49563,692
Abril,1,49562,3B,175,Hibrida,0,43.71428571,34.83428571,21.45142857,0,66.5067704,7.862857143,17.6,0,0,25,195.07878,111.47,365.7142857,17.25714286,143,29.16571429,15.94285714,14.8,1.690066225,75.26666451,62.88274648,35.65000153,8.19999886,31.41666412,107.7138748,3.169327,4908.835694,4.2,61,146,884,116.3861858,1650,Sin Análisis,Sin Análisis,Sin Análisis,Sin Análisis,Sin Análisis,Sin Análisis,Sin Análisis,31.71,49564,698
Abril,1,49563,3B,156.1100006,Hibrida,0,39.71558516,38.24867081,22.03574403,0,66.97616359,7.513932484,15.50188969,0,0,22,152.09532,97.43,419.5759384,15.77733643,140,33.11767331,18.89693158,16.59086535,2.099066179,65.1166644,62.20857143,36.70000076,7.81666517,20.59999847,107.084465,1.164757,4253.678403,4.2,55,148,1104,136.3706216,1632,8.1,34.09,28.65,11.18,5.14,1.7555,2.25,33.82,49565,696
Abril,1,49564,3B,181.3899994,Hibrida,0,36.44081813,40.88979547,22.6693864,0,67.95778573,7.607916644,14.05810684,0,0,28,204.10785,112.52,340.1510569,10.61800544,149,27.32234421,15.326093,14.27862621,2.573208723,45.18333578,66.97534766,33.20000458,7.64999914,4.33333206,111.5060196,4.31877,5463.553445,4,55,146,1111,193.8767877,1661,8.22,34.89,28.12,11.64,4.78,1.7125,2.21,45.27,49566,690
Abril,1,49565,3B,177.4700012,Hibrida,0,42.00146504,37.93880656,20.0597284,0,64.85084035,6.987096411,14.10942695,0,0,28,101.10009,56.97,329.6331752,11.66957788,138,24.79292258,15.77731437,14.59401579,2.124577499,43.9833355,64.60329815,31.70000458,7.69999886,4.58333206,110.7255478,5.183609,5598.421943,3.3,58,147,880,200.5304941,1619,Sin Análisis,Sin Análisis,Sin Análisis,Sin Análisis,Sin Análisis,Sin Análisis,Sin Análisis,57.03,49567,752
Abril,1,49566,3B,178.4799957,Hibrida,0,41.20909906,33.46593456,25.32496638,0,70.7155774,5.787763335,14.7355446,0,0,28,210.74621,118.08,340.6544232,10.55580482,133,24.84872314,15.4639179,14.5114302,2.35403397,41.56666791,66.69898734,33.13333511,7.28333282,1.14999998,110.1005859,4.728435,5386.719904,3.8,44,147,690,212.1892479,1631,7.76,35.69,27.41,10.44,5.23,1.7492,2.24,43.48,49568,744
Abril,1,49567,3A,168.8000031,Hibrida,0,49.64454976,28.90995261,21.44549763,0,70.61887316,7.642180095,25.82938389,0,0,28,95.40281,56.52,371.4454909,13.94549738,134,26.96089999,16.11374378,15.34360162,1.933305013,49.11666488,69.87379481,33.95000076,6.56666565,8.59999847,110.8100052,3.215935,4972.017652,3.5,43,149,801,182.0156157,1633,Sin Análisis,Sin Análisis,Sin Análisis,Sin Análisis,Sin Análisis,Sin Análisis,Sin Análisis,16.11,49569,733
Abril,1,49568,3A,178.0399933,Hibrida,0,46.97820714,27.7465738,25.27521905,0,74.90995272,6.964727028,22.88249831,0,0,22,157.89433,88.68,411.1435787,16.36149242,129,28.83060095,14.88429622,14.54729329,1.762100927,48.5666697,66.53066386,39.66667175,7.6999979,1.20000005,110.7226715,1.630435,4488.402617,3.2,43,149,786,184.0768588,1616,Sin Análisis,Sin Análisis,Sin Análisis,Sin Análisis,Sin Análisis,Sin Análisis,Sin Análisis,56.57,49570,726
Abril,1,49569,3A,162.9199982,Hibrida,0,51.68180702,27.20353548,21.1146575,0,70.5191142,7.746133071,23.69260987,0,0,30,147.94952,90.81,367.0513177,15.72550963,136,26.52835777,17.4318686,15.89737312,1.68696331,51.21666145,66.16742323,31.54999542,10.89999962,8.76666641,113.7242508,3.434011,5163.86757,3.4,20,145,866,169.8665972,1625,Sin Análisis,Sin Análisis,Sin Análisis,Sin Análisis,Sin Análisis,Sin Análisis,Sin Análisis,16.11,49571,631
Abril,2,49570,3A,161.8000031,Hibrida,0,49.19653894,24.78368356,26.0197775,0,75.26982061,4.14091471,21.7552534,0,0,30,70.78273,43.75,362.1755185,13.23238541,149,28.51050626,15.82200217,16.9344867,2.154600654,40.79999924,57.70487145,30.88333511,6.41666508,3.49999905,113.8478317,3.366284,5239.071573,3.1,36,146,739,214.7058864,1608,Sin Análisis,Sin Análisis,Sin Análisis,Sin Análisis,Sin Análisis,Sin Análisis,Sin Análisis,36.08,49572,654
Abril,2,49571,3A,168.949997,Hibrida,0,50.01479728,22.93577982,23.55726546,3.492157443,85.92984293,5.830127257,21.36726842,0,0,24,130.98502,77.53,373.4832858,16.08168126,151,29.97928435,16.57295088,15.32997956,1.864188443,42.04999805,63.065,33.46666718,6.09999895,2.48333192,113.1274719,2.824173,5048.306604,2.6,41,146,992,208.3234342,1643,8.36,38.5,26.37,11.99,5.96,1.4691,1.93,39.94,49573,636
Abril,2,49572,3A,159.1600037,Hibrida,0,47.16009047,29.90701181,22.93289771,0,72.32195523,7.665242523,22.87006786,0,0,21,215.17161,135.19,391.4299985,17.13370154,151,30.59185655,16.90123108,16.27293252,1.785478548,39.34999609,65.77275098,32.16666412,6.09999895,1.08333302,116.2072296,2.180972,4947.97978,2.4,55,150,746,228.7166682,1627,8.77,36.49,27.18,11.3,5.99,1.572,2.08,59.89,49574,572
Abril,2,49573,3A,100.6699982,Hibrida,0,30.79368233,49.73676368,16.2908513,3.178702692,63.6628411,12.41680739,10.23144929,0,0,22,91.05378,90.45,438.0649727,14.77103434,138,33.01877481,27.61498014,25.72762538,2.235373235,101.3666601,53.48461538,23.93333054,5.98333263,71.44999695,110.5571137,0.608291,4206.267824,2.8,76,225,1094,133.1798836,1676,9.39,34.09,29.42,9.96,5.88,1.8573,2.45,33.66,49575,515
Abril,2,49574,3A,156.7400055,Hibrida,0,49.2471609,22.64897282,24.53107056,3.572795713,87.46412626,7.273191272,25.87086895,0,0,13,148.789,94.93,317.7236076,10.08038755,145,23.86117053,17.67257817,16.52417959,2.367088608,32.69999564,65.91980519,25.7666626,5,1.93333304,115.9637604,5.885142,6083.054213,5,40,146,673,267.889944,1648,Sin Análisis,Sin Análisis,Sin Análisis,Sin Análisis,Sin Análisis,Sin Análisis,Sin Análisis,51.74,49576,276
Abril,2,49575,3A,159.5599976,Hibrida,0,45.75081474,25.52644773,22.07946854,6.64326899,92.56629838,6.705941339,24.75557784,0,0,18,142.83744,89.52,325.2694961,8.391827654,144,24.87465568,16.85886213,16.23213863,2.964152353,38.8666687,62.05638298,27.51667023,9.18333244,2.16666603,113.1677628,5.342003,5798.666635,0.6,35,139,836,214.5797486,1665,Sin Análisis,Sin Análisis,Sin Análisis,Sin Análisis,Sin Análisis,Sin Análisis,Sin Análisis,51.74,49577,322
Abril,2,49576,3A,158.5200043,Hibrida,0,53.25510977,22.26848347,18.60963916,5.8667676,88.16152943,6.182185213,25.65606863,0,0,18,139.86166,88.23,328.0343086,8.219782771,116,20.03532623,15.20312853,16.9063836,2.437452034,41.399992,70.15916795,27.16666222,8.11666489,6.11666489,114.846611,6.494313,5835.093137,5,46,143,596,207.2464169,1641,Sin Análisis,Sin Análisis,Sin Análisis,Sin Análisis,Sin Análisis,Sin Análisis,Sin Análisis,56.03,49578,518
Abril,2,49577,3A,159.0299988,Hibrida,0,52.12852921,22.84474627,23.01452556,2.012198956,80.57808365,6.306986103,23.26605043,0,0,23,154.74056,97.3,376.0296828,10.87845069,110,22.0524431,14.0853928,16.22335421,2.02716763,77.71666718,63.35695538,31.83333778,11.38333321,34.49999619,112.7120514,3.723864,4995.70607,5,36,144,746,111.1730638,1667,Sin Análisis,Sin Análisis,Sin Análisis,Sin Análisis,Sin Análisis,Sin Análisis,Sin Análisis,59.26,49579,528
