Repository: DeaAnalytics/univ-workshop

File: data/Analisis_C7_temperatura.csv (part 16 of 28)
Mes,Turno,No_Colada,GPO_CH,TCM,No_Cargas,C_Arrabio,C_Primeras,C_Segundas,C_Triturado,C_Retornos,Cumpl_CM,Cons_Chorreadura,Cons_Ri,Rendimiento_Teo,Altura_Banda,Tiempo_Caida_Banda,TPQB,Rendimiento_Real,ENERGÍA,CONSUMO_C,O2_INSTANTANEO,O2_TCM,CONSUMO_CAL_SIDER,CONSUMO_CAL_DOLOM,BALANCE_02_C,VAC_TO_VAC,COBERTURA_DE_ARCO,POWER_ON,AUXILIARES,DEMORAS,POTENCIA,FACTOR_O2,VELOCIDAD_DE_FUSIÓN,TIEMPO_VACIADO,REMANENTE_HF,ACERO_VACIADO,O2_VACIADA,TON_Hr_ACERO LIQUIDO,TEMPERATURA_VACIADO,MgO_ESCORIA,FeO_ESCORIA,CaO,SiO2,Al2O3,IB3,IB4,RESULTADO,coladas ,TEMPERATURA
Abril,2,49578,3A,160.1300049,Hibrida,0,51.06475988,24.82982577,18.17273465,5.932679698,86.81184003,6.095047774,28.70792481,0,0,22,139.86166,87.34,373.4465633,17.71060959,151,29.96939895,13.92618455,16.36170562,1.692172073,55.26666355,61.36719577,31.64999962,8.46666527,15.14999866,113.3649292,2.82633,5059.399899,5,19,140,591,151.9903584,1600,Sin Análisis,Sin Análisis,Sin Análisis,Sin Análisis,Sin Análisis,Sin Análisis,Sin Análisis,58.47,49580,474
Abril,2,49579,3A,179.4400024,Hibrida,0,48.37271511,25.49041462,20.34106108,5.795809184,88.74152788,5.684351315,20.00668747,0,0,26,145.81322,81.26,367.8109625,13.67588033,154,29.6756572,13.59785982,13.87650449,2.16992665,51.86666297,72.17579075,34.41666412,9.18333244,8.26666641,115.0605164,3.044213,5213.753483,0.5,46,139,866,160.7969266,1664,Sin Análisis,Sin Análisis,Sin Análisis,Sin Análisis,Sin Análisis,Sin Análisis,Sin Análisis,36.8,49581,617
Abril,2,49580,3A,161.3800049,Hibrida,0,48.7544925,27.76056513,21.19221713,2.292725245,77.91406679,7.002106829,25.0960466,0,0,33,142.83744,88.51,342.04981,14.80976532,148,25.94497381,14.68583423,16.11104177,1.751882845,41.9333315,70.20667656,28.21666718,8.08333111,5.63333321,117.3774185,4.474862,5719.314895,4.8,30,148,699,211.7647151,1646,Sin Análisis,Sin Análisis,Sin Análisis,Sin Análisis,Sin Análisis,Sin Análisis,Sin Análisis,39.56,49582,478
Abril,2,49581,3A,156.7599945,Hibrida,0,50.49757591,25.00637918,22.1995407,2.29650421,79.73154237,7.144679765,26.25669814,0,0,21,151.76478,96.81,366.1648508,14.65297321,149,28.96147078,15.18244503,14.09798467,1.976491075,40.8666681,64.82052342,30.40000343,8.89999866,1.56666601,113.2894745,3.176121,5156.578185,4.8,28,147,559,215.8238097,1621,Sin Análisis,Sin Análisis,Sin Análisis,Sin Análisis,Sin Análisis,Sin Análisis,Sin Análisis,56.57,49583,627
Abril,2,49582,3A,155.8999939,Hibrida,0,54.71456062,22.9634381,19.10198845,3.220012829,79.95164189,6.735086594,26.36305324,0,0,18,136.88588,87.8,347.0173324,9.910199233,148,27.01090548,13.91917951,13.5343174,2.725566343,42.46666718,60.29630178,28.31666756,9.76666641,4.38333321,114.6321182,4.114362,5505.591135,0.2,19,143,1166,202.0408139,1716,9.9,28.07,33.46,11.53,7.15,1.7912,2.32,43.09,49584,363
Abril,1,49583,5,193.1000061,2,0,0,50.54375971,40.96323149,8.493008804,96.11215916,5.541170378,0,88.12532367,0,19,146.29888,75.76,372.345923,14.25686128,115,24.94044458,12.37700634,12.89487272,1.74936433,50.43333436,45.07439516,41.60000229,6.31666613,2.51666594,103.7019272,3.440358,4641.826814,5,22,145,582,172.5049535,1645,9.62,31.68,28.47,11.33,7.8,1.4882,1.99,15.44,49585,543
Abril,1,49584,5,171.1100006,Hibrida,0,0,57.27894337,34.6560692,8.064987435,96.93397342,7.480568056,0,87.89714219,0,20,141.07392,82.45,418.4442741,15.08970832,123,27.92940204,15.31178768,6.837706714,1.850890782,100.8299947,68.18040904,38.84999847,7.84999895,54.12999725,110.579155,1.421646,4404.375994,4.6,44,149,762,88.66409276,1650,Sin Análisis,Sin Análisis,Sin Análisis,Sin Análisis,Sin Análisis,Sin Análisis,Sin Análisis,17.68,49586,551
Abril,1,49585,5,167.7299957,Hibrida,0,0,59.16055565,28.67704048,12.16240386,86.50387995,8.287128123,0,88.1442795,0,21,148.91136,88.78,327.3117594,12.23990969,133,23.49609551,15.97806038,6.975496511,1.91962981,40.01666093,69.45635593,29.61666298,7.86666584,2.53333211,111.2211456,5.568509,5663.365783,4.7,37,151,612,226.4056968,1617,8.93,32.88,28.86,10.93,6.66,1.6407,2.15,80.01,49587,507
Abril,1,49586,5,167.8500061,Hibrida,0,0,58.53440572,33.72058385,7.745010426,95.5608888,8.221626452,0,87.79743819,0,22,146.29888,87.16,346.1423765,13.00565934,165,31.67709149,16.2645213,15.31128929,2.435639029,48.4499979,65.94495413,32.03333282,8,8.41666508,108.8241577,3.535918,5239.854593,5,35,144,624,178.3281811,1621,Sin Análisis,Sin Análisis,Sin Análisis,Sin Análisis,Sin Análisis,Sin Análisis,Sin Análisis,67.57,49588,435
Abril,1,49587,5,169.8699951,Hibrida,0,0,57.37917231,33.1429917,9.477835992,93.14733119,8.064990875,0,87.95172779,0,23,133.23648,78.43,342.6149507,12.17990263,144,27.06187162,15.83563947,6.887620143,2.221846303,44.89999485,64.15485564,31.88332939,7.36666584,5.64999962,109.5243225,4.269292,5327.862503,4.3,38,148,746,197.7728512,1636,Sin Análisis,Sin Análisis,Sin Análisis,Sin Análisis,Sin Análisis,Sin Análisis,Sin Análisis,52.67,49589,474
Abril,1,49588,5,166.75,Hibrida,0,33.70314843,30.43478261,28.18590705,7.676161919,65.29723442,7.046476762,12.23388306,90.17631184,0,24,237.73568,142.57,332.2338831,12.44377811,142,26.68665667,16.31184408,15.47226387,2.144578313,53.46666432,61.91172507,31.13333321,7.16666603,15.16666508,106.7666092,4.718317,5355.995739,4.1,43,152,724,170.5735736,1643,Sin Análisis,Sin Análisis,Sin Análisis,Sin Análisis,Sin Análisis,Sin Análisis,Sin Análisis,47.12,49590,314
Abril,1,49589,3B,167.1799927,Hibrida,0,34.92044503,33.07811939,25.72078,6.280655581,92.09899961,6.938629023,12.84842685,90.16078478,0,25,99.27424,59.38,376.2411936,16.01866322,152,31.78011863,15.79136329,15.49228444,1.983943241,89.23333407,68.36836364,34.73333359,7.0333333,47.46666718,108.6564407,2.577359,4813.243516,4.1,45,150,670,100.8591699,1606,9.29,33.28,29.78,10.92,7,1.6618,2.18,38.86,49591,447
Abril,1,49590,3B,168.6000061,2,0,38.37485172,33.4519573,24.25860024,3.914590747,82.4151812,9.667852906,11.50652432,89.87900356,0,26,164.58624,97.62,316.7259672,8.149465897,139,24.51957207,12.51482754,15.36180253,3.008733624,46.61665917,50.14204545,29.61666298,8.58333111,8.41666508,108.182312,5.767801,5692.741489,4.3,40,152,722,195.6382152,1622,Sin Análisis,Sin Análisis,Sin Análisis,Sin Análisis,Sin Análisis,Sin Análisis,Sin Análisis,50.62,49592,510
Abril,1,49591,3B,165.449997,Hibrida,0,35.02568752,33.36355394,24.66001813,6.950740405,93.09783221,5.923239649,13.23662738,90.33000907,0,27,156.7488,94.74,344.5149656,9.65850728,145,27.30129999,16.62133606,15.6542765,2.826658323,44.18333291,60.80202429,30.98333549,7.54999876,5.64999866,110.3819351,4.162257,5339.967254,4.4,39,150,757,203.6967202,1626,Sin Análisis,Sin Análisis,Sin Análisis,Sin Análisis,Sin Análisis,Sin Análisis,Sin Análisis,36.02,49593,359
Abril,1,49592,3B,169.0700073,Hibrida,0,33.40036671,36.43461288,23.59969244,6.565327971,90.05741131,6.624475069,9.404388715,90.05488851,0,28,133.23648,78.81,353.6996357,12.07192235,149,27.84645293,15.55568632,15.31909793,2.306712396,39.81666291,67.47112583,31.58333206,7.11666489,1.11666596,113.6042328,3.750939,5353.140289,3.7,55,146,748,220.0083925,1646,Sin Análisis,Sin Análisis,Sin Análisis,Sin Análisis,Sin Análisis,Sin Análisis,Sin Análisis,42.1,49594,575
Abril,1,49593,3B,168.1399994,Hibrida,0,32.41346497,32.13988343,25.99024622,9.456405376,89.24446878,5.614368978,11.4785298,90.36945403,0,29,154.13632,91.67,321.1609385,9.771618924,149,26.34114438,15.70120144,15.4038302,2.695678637,64.3333311,65.38008475,29.61666679,7.64999866,27.06666565,109.39785,5.200573,5677.208735,4.5,20,153,743,142.6943055,1620,Sin Análisis,Sin Análisis,Sin Análisis,Sin Análisis,Sin Análisis,Sin Análisis,Sin Análisis,50.62,49595,498
Abril,2,49594,3B,164.8600006,Hibrida,0,34.24724008,34.21084557,25.96142181,5.580492539,90.06118148,6.187067815,12.10724251,90.12471188,0,30,159.36128,96.66,383.9621483,14.05434909,150,30.26810616,8.795341469,15.71029959,2.153646957,87.3833313,64.51752837,33.26666641,6.75,47.36666489,114.1683197,2.451023,4955.711479,3.5,63,153,707,105.0543606,1628,9.83,30.88,30.44,12.06,7.66,1.5436,2.04,41.73,49596,542
Abril,2,49595,3B,167.7100067,Hibrida,0,30.42156103,35.17977461,27.01091169,7.387752668,91.33933861,5.73012939,12.36658518,90.15502952,0,31,156.7488,93.46,332.7171771,12.22944319,146,25.94359207,15.92033804,15.44332417,2.121404193,100.2333341,60.66807314,29.66666603,6.9000001,63.66666794,112.85392,4.834828,5653.146415,3.7,60,150,921,89.7904882,1648,10.25,38.5,24.26,7.98,4.94,1.8777,2.67,57.78,49597,529
Abril,2,49596,3B,172.6699982,Hibrida,0,34.33138356,32.09590548,26.60566398,6.967046968,95.52074872,9.208316442,13.99200788,90.20061389,0,32,159.36128,92.29,332.4260185,11.13685076,128,22.41269497,15.46302211,14.99971059,2.012480499,53.94999504,65.53495146,30.13332939,7.19999886,16.61666679,114.2920532,5.609498,5730.199804,3.4,55,152,743,169.045428,1616,Sin Análisis,Sin Análisis,Sin Análisis,Sin Análisis,Sin Análisis,Sin Análisis,Sin Análisis,56.24,49598,599
Abril,2,49597,3B,181.3999939,Hibrida,0,33.09261301,33.32965821,26.18522602,7.392502756,93.26308481,6.957001103,10.5292172,90.3536935,0,33,159.36128,87.85,398.0154489,15.14884285,156,32.19404739,14.77398065,14.27783951,2.125181951,64.13333702,69.25580357,37.38333893,6.91666603,19.83333206,115.8805008,1.867877,4852.428892,3.2,25,150,638,140.3326323,1607,Sin Análisis,Sin Análisis,Sin Análisis,Sin Análisis,Sin Análisis,Sin Análisis,Sin Análisis,20.76,49599,544
Abril,2,49598,3B,181.6799927,Hibrida,0,35.23778071,33.91127257,23.79458388,7.056362836,92.1042323,5.625275209,13.1549978,90.61729414,0,34,156.7488,86.28,337.9568608,11.02487935,150,25.72104903,12.98987283,12.16424532,2.333000499,48.16666269,71.17020134,31.06666374,7.88333273,9.21666622,118.5836792,4.672948,5848.068985,3.5,18,150,840,186.8512265,1618,9.46,39.3,24.87,9.66,4.7,1.7319,2.39,60.67,49600,591
Abril,2,49599,3B,182.6199951,Hibrida,0,34.7826087,31.04807798,27.12189245,7.047420874,96.17739057,5.672982149,12.68207206,90.60831234,0,35,159.36128,87.26,321.4324913,12.98324424,147,24.36206395,12.32066619,12.10163213,1.87642345,54.59999609,65.57900552,30.19999886,7.29999876,17.09999847,116.6225128,5.611901,6047.019934,3.5,69,154,732,169.2307813,1627,Sin Análisis,Sin Análisis,Sin Análisis,Sin Análisis,Sin Análisis,Sin Análisis,Sin Análisis,54.06,49601,597
Abril,2,49600,3B,171.0800018,Hibrida,0,33.39957914,34.29389759,26.08136544,6.225157821,91.73318339,6.166705635,11.80734159,90.3822773,0,36,151.52384,88.57,372.3404215,16.72901549,153,29.24947362,13.56090703,12.91793299,1.748427673,54.38333177,68.9957529,32.5,7.09999895,14.78333282,117.5999985,2.933713,5264.000056,3.2,26,153,670,168.8017211,1609,Sin Análisis,Sin Análisis,Sin Análisis,Sin Análisis,Sin Análisis,Sin Análisis,Sin Análisis,37.59,49602,662
Abril,2,49601,3B,169.8899994,Hibrida,0,33.47460121,32.60344929,26.09335452,7.828594973,92.75919826,6.192242039,12.53752428,90.5272235,0,37,151.52384,89.19,370.8281843,15.65130384,152,29.02466312,13.00841726,13.42044857,1.854456563,41.31666661,63.59304124,32.40000153,6.99999905,1.91666603,116.6666565,3.008538,5243.518252,3,30,151,636,219.2819688,1630,Sin Análisis,Sin Análisis,Sin Análisis,Sin Análisis,Sin Análisis,Sin Análisis,Sin Análisis,39.13,49603,675
Abril,2,49602,3B,173.5299988,Hibrida,0,37.08868783,31.4066732,23.42534432,8.079294646,89.74698575,6.546418487,14.92537313,90.7497839,0,38,154.13632,88.82,354.4055808,13.83046169,143,26.00126798,12.96605783,12.73555014,1.88,38.01666928,63.59304124,31.51667023,6.49999905,0,117.0808945,3.989975,5505.975013,2.9,30,146,719,230.4252362,1609,Sin Análisis,Sin Análisis,Sin Análisis,Sin Análisis,Sin Análisis,Sin Análisis,Sin Análisis,38.38,49604,277
Abril,2,49603,3B,174.2400055,Hibrida,0,37.49426079,31.95592287,23.55371901,6.996097337,91.97743786,6.485307622,13.79706152,90.67229109,0,39,156.7488,89.96,352.9614214,2.7835169,99,22.55509571,12.62626223,13.20018324,8.103092784,48.33333183,65.85063776,39.31666565,2.88333297,6.13333321,116.1691895,4.663628,4431.708605,2.9,18,153,719,189.9310404,1609,Sin Análisis,Sin Análisis,Sin Análisis,Sin Análisis,Sin Análisis,Sin Análisis,Sin Análisis,31.94,49605,610
Abril,2,49604,3B,170.3300018,Hibrida,0,37.16902483,30.25890918,24.68737157,7.884694417,91.67687907,6.845535138,13.38578054,90.69095286,0,40,164.58624,96.63,366.9347697,15.65784049,151,29.04949185,14.32513341,11.80062219,1.855268091,34.50000071,0,32.70000076,1.79999995,0,114.678894,3.139994,5208.868436,0,22,149,987,259.1304294,1671,Sin Análisis,Sin Análisis,Sin Análisis,Sin Análisis,Sin Análisis,Sin Análisis,Sin Análisis,37.59,49606,637
Abril,2,49605,3B,174.4600067,Hibrida,0,33.66960908,33.50338186,24.93408231,7.892926745,91.47745929,6.133211051,11.63590508,90.48939585,0,41,161.97376,92.84,377.1638053,15.18972772,150,31.19339557,13.87137399,11.52126518,2.053584906,73.20000267,63.07830626,36.13333893,11.66666603,25.39999771,109.2619782,2.59626,4828.22822,3.1,55,154,708,126.2295036,1613,Sin Análisis,Sin Análisis,Sin Análisis,Sin Análisis,Sin Análisis,Sin Análisis,Sin Análisis,32.43,49607,375
Abril,2,49606,3B,158.2299957,Hibrida,0,33.65354231,34.67736839,24.41382797,7.255261328,92.09403412,8.544523794,11.94463755,89.78013019,0,42,112.33664,71,355.8111706,13.30973935,145,28.15521785,14.40940442,13.96701043,2.115384615,40.86667014,62.02305593,30.6000042,6.58333302,3.68333292,110.3921509,3.634808,5170.914183,2.8,20,145,929,212.8874207,1649,Sin Análisis,Sin Análisis,Sin Análisis,Sin Análisis,Sin Análisis,Sin Análisis,Sin Análisis,55.6,49607,547
Mayo,1,49607,3B,159.5,Hibrida,0,34.30094044,32.07523511,24.01880878,9.605015674,88.49527285,7.335423197,11.78683386,90.40827586,0,20,125.39904,78.62,348.5893417,13.89341693,148,27.73667712,11.22257053,16.23824451,1.996389892,40.09999847,68.42223776,29.78333282,6.14999914,4.16666603,111.7587891,3.950028,5355.344245,3,94,145,852,216.9576143,1608,Sin Análisis,Sin Análisis,Sin Análisis,Sin Análisis,Sin Análisis,Sin Análisis,Sin Análisis,30.4,49608,557
Mayo,1,49608,5,171.9799957,Hibrida,0,0,60.93731829,30.05000581,9.012675893,91.2916965,7.442725898,0,88.10466333,0,19,156.7488,91.14,317.4787845,11.9606934,141,23.94464532,14.42028179,15.05989106,2.001944579,42.34999466,71.41426492,29.16666412,10.93333054,2.25,113.6185074,5.87485,5896.457511,2.9,81,151,905,213.93155,1623,8.45,34.09,28.45,9.46,7.12,1.7159,2.23,44,49609,648
Mayo,1,49609,5,171.8800049,Hibrida,0,35.18734,33.74447289,23.7956714,7.272515709,63.20327977,7.330695834,14.70793577,90.25413079,0,22,237.73568,138.31,319.9906821,13.20688815,124,21.96881483,8.028857114,15.06865212,1.663436123,38.81666183,59.37913165,30.29999733,6.63333178,1.88333297,110.8002319,6.288883,5672.607922,2.9,120,110,831,170.030077,1625,Sin Análisis,Sin Análisis,Sin Análisis,Sin Análisis,Sin Análisis,Sin Análisis,Sin Análisis,61.7,49610,546
Mayo,1,49610,3B,139.3000031,Hibrida,0,36.75520459,38.11916726,19.02368988,6.101938263,83.83279305,7.035175879,13.92677674,90.26848528,0,19,99.27424,71.27,396.9849159,15.87939664,128,27.04235404,13.71141391,18.59296442,1.702983725,38.43333054,63.88725212,29.34999847,5.74999905,3.33333302,112.665535,2.261825,4746.167302,2.8,81,151,638,235.7328879,1614,Sin Análisis,Sin Análisis,Sin Análisis,Sin Análisis,Sin Análisis,Sin Análisis,Sin Análisis,9.7,49611,632
Mayo,1,49611,3B,173.5299988,Hibrida,0,30.79582781,36.54699476,25.64398087,7.013196565,91.04352447,8.48268311,11.1219962,89.78297701,0,21,154.13632,88.82,331.9310805,12.68368591,136,24.57212027,10.89148858,14.349104,1.937301227,41.44999695,60.24385027,31.13333321,6.01666498,4.29999876,110.8284454,5.136671,5573.76872,2.9,88,152,545,220.0241416,1612,8.77,33.28,28.74,10.92,6.45,1.6546,2.16,46.5,49612,607
Mayo,1,49612,3B,169.1900024,Hibrida,0,33.4535138,32.20639518,27.77941959,6.560671434,94.95177178,7.476801229,10.40250606,89.99243454,0,18,167.19872,98.82,329.8067214,11.241799,132,23.23423337,15.8992846,14.12613018,2.066771819,39.3999939,68.28963585,29.71666336,6.13333178,3.549999,112.2234726,5.523886,5693.438741,3.1,76,155,830,236.0406457,1615,Sin Análisis,Sin Análisis,Sin Análisis,Sin Análisis,Sin Análisis,Sin Análisis,Sin Análisis,44.4,49613,592
Mayo,1,49613,3B,159.2599945,Hibrida,0,36.15471556,34.61635062,21.78827075,7.440663067,88.90418759,6.486248901,14.80597765,90.41203064,0,19,154.13632,96.78,323.9985042,14.94411705,142,25.05965175,16.82782929,16.32550603,1.676890756,53.56666565,61.35198171,27.93333244,8.71666622,16.91666603,112.923996,5.353286,5701.431967,5,57,151,589,169.1350374,1609,Sin Análisis,Sin Análisis,Sin Análisis,Sin Análisis,Sin Análisis,Sin Análisis,Sin Análisis,46.4,49614,399
Mayo,1,49614,3B,173.6000061,Hibrida,0,74.75230415,8.830645161,11.34792627,5.069124424,57.23530649,8.830645161,55.16705069,93.15069124,0,21,206.38592,118.89,321.4285601,15.3974649,148,25.86405439,9.101382169,13.76728062,1.679760569,64.78333282,55.76840659,30.26666641,7.76666594,26.74999809,110.3736343,5.286156,5735.68307,5,70,149,1029,137.9984575,1650,Sin Análisis,Sin Análisis,Sin Análisis,Sin Análisis,Sin Análisis,Sin Análisis,Sin Análisis,61.7,49615,379
Mayo,1,49615,1A,168,Hibrida,0,80.875,6.803571429,6.666666667,5.654761905,65.21659359,6.803571429,59.94047619,93.82333333,0,21,99.27424,59.09,338.6904762,16.14880952,142,27.16071429,17.61904762,16.60714286,1.681901954,41.79999924,71.06834925,32.03333282,8.94999886,0.81666601,111.3866196,4.398246,5244.537025,5,65,154,837,221.0526356,1620,Sin Análisis,Sin Análisis,Sin Análisis,Sin Análisis,Sin Análisis,Sin Análisis,Sin Análisis,50.1,49616,500
Mayo,1,49616,1A,163.8800049,Hibrida,0,80.90065902,6.407127166,7.322431047,5.369782768,65.33297747,6.407127166,60.64193312,93.85574811,0,22,143.6864,87.68,360.0195158,19.9048078,140,27.63607435,14.94996294,15.19404397,1.388412017,47.34999847,76.31989664,32.26666641,8.98333168,6.0999999,109.3154678,3.550811,5078.925811,5,66,147,945,186.2724453,1655,Sin Análisis,Sin Análisis,Sin Análisis,Sin Análisis,Sin Análisis,Sin Análisis,Sin Análisis,40.4,49617,478
Mayo,1,49617,1A,159.5800018,Hibrida,0,79.52124326,7.381877428,7.770397293,5.326482015,66.18799225,7.381877428,59.15528262,93.72001504,0,22,138.46144,86.77,368.4672222,20.86727636,142,29.37711459,13.84885308,13.47286612,1.407807808,45.58333206,74.54682231,33,8.96666527,3.61666608,109.7356033,3.05281,4835.757631,5,59,152,809,200.0731317,1627,7.12,34.89,30.22,11.22,5.66,1.7903,2.21,33.3,49618,473
Mayo,1,49618,1A,160.1600037,Hibrida,0,80.19480519,7.317682318,6.368631369,6.118881119,66.28258659,7.317682318,57.56743257,93.72077922,0,20,143.6864,89.71,380.2447466,21.08516435,136,28.30294641,14.42307659,13.42407562,1.342315665,95.3999939,75.44371859,33.09999847,8.04999924,54.25,110.0050049,2.752549,4838.671029,5,46,149,933,93.71069782,1650,Sin Análisis,Sin Análisis,Sin Análisis,Sin Análisis,Sin Análisis,Sin Análisis,Sin Análisis,23.1,49619,452
Mayo,1,49619,1A,161.8000031,Hibrida,0,81.6131026,7.138442522,6.983930779,4.264524104,61.52103505,7.138442522,59.74660074,93.78887515,0,22,146.29888,90.42,341.7799688,19.72805896,132,24.78986356,14.46229886,13.65883781,1.256578947,41.28333282,66.90782967,30.26666641,8.26666546,2.75,109.3846283,4.694258,5345.815124,5,39,146,826,212.1921706,1637,Sin Análisis,Sin Análisis,Sin Análisis,Sin Análisis,Sin Análisis,Sin Análisis,Sin Análisis,37.2,49620,555
Mayo,1,49620,1A,165.5,Hibrida,0,84.10876133,3.987915408,4.531722054,7.371601208,64.25089308,3.987915408,64.7734139,94.53293051,0,26,107.11168,64.72,404.2296073,21.96374622,142,31.98791541,16.49546828,13.05135952,1.456396149,48.19999695,64.66786114,37.15000153,7.6999979,3.34999895,107.8548889,1.685648,4454.912333,4.5,57,149,905,185.4771902,1660,Sin Análisis,Sin Análisis,Sin Análisis,Sin Análisis,Sin Análisis,Sin Análisis,Sin Análisis,18.4,49621,629
Mayo,1,49621,1A,170.0700073,Hibrida,0,80.14347034,6.879520198,6.115129065,6.861880402,68.05591541,6.879520198,59.56370906,93.86088081,0,23,159.36128,93.7,363.9677623,19.85652881,135,27.39460104,16.0522131,11.4658665,1.379626888,42.26666641,68.20234279,34.46666718,7.79999924,0,109.557518,3.437985,4934.332827,4.2,50,150,781,212.9337552,1622,Sin Análisis,Sin Análisis,Sin Análisis,Sin Análisis,Sin Análisis,Sin Análisis,Sin Análisis,18.5,49622,686
Mayo,2,49622,1A,170.9600067,Hibrida,0,82.32919981,6.024801123,7.019185774,4.62681329,62.43812168,6.024801123,61.27164249,93.93284979,0,30,122.78656,71.82,366.7524423,20.69489858,138,29.34019539,11.05521716,12.69302711,1.417750141,55.23666763,66.44725146,36.29999924,16.75333405,2.18333292,105.1817169,3.115097,4709.642157,3.8,61,148,643,160.7627755,1601,Sin Análisis,Sin Análisis,Sin Análisis,Sin Análisis,Sin Análisis,Sin Análisis,Sin Análisis,17.2,49623,586
Mayo,2,49623,1A,171.2200012,Hibrida,0,78.99778063,8.6263287,7.475762177,4.90012849,64.6794655,8.6263287,59.54911809,93.46022661,0,27,159.36128,93.07,336.4092956,15.7049409,145,26.57399818,10.62959927,12.67375298,1.69207884,42.71666336,57.90771277,31.34999847,11.36666393,0,109.8304977,4.581196,5461.563304,2.8,86,108,1007,151.6972416,1667,8.24,34.09,28.54,10.53,5.58,1.7716,2.28,29.7,49624,581
Mayo,2,49624,1A,162.699997,Hibrida,0,78.53103872,6.133988937,8.494161033,6.840811309,71.56096656,6.133988937,57.64597419,93.88358943,0,25,117.5616,72.26,377.3816912,15.29194866,151,30.52858078,11.30915817,13.76767082,1.996382637,41.36666489,71.60453368,32.69999695,8.66666603,0,114.5284729,2.645662,4975.535539,4.2,70,151,880,219.0169312,1635,Sin Análisis,Sin Análisis,Sin Análisis,Sin Análisis,Sin Análisis,Sin Análisis,Sin Análisis,24.9,49625,770
Mayo,2,49625,4,177.1699982,Hibrida,0,7.33758537,60.35446182,27.58367669,4.724276119,81.38495054,7.676243156,0,88.32640966,0,27,185.48608,104.69,350.5108124,15.92820471,157,29.75673113,12.75611008,14.78805682,1.868178597,58.08332825,58.01629073,33.44999695,21.94999695,2.68333292,111.947937,3.617305,5296.562461,3.1,95,129,571,133.2568266,1608,Sin Análisis,Sin Análisis,Sin Análisis,Sin Análisis,Sin Análisis,Sin Análisis,Sin Análisis,44.4,49626,679
Mayo,2,49626,4,178.3899994,Hibrida,0,43.11900891,27.25489097,25.10790964,4.518190482,60.31117989,6.295195919,18.81271372,90.94640955,0,24,219.44832,123.02,353.1588106,14.87190991,150,28.40966432,12.4446438,14.40663719,1.910290237,42.78333282,66.03915212,33.70000076,6.88333178,2.20000005,113.0044861,3.695615,5293.471673,3.2,95,151,483,211.7647084,1599,Sin Análisis,Sin Análisis,Sin Análisis,Sin Análisis,Sin Análisis,Sin Análisis,Sin Análisis,44.4,49627,630
Mayo,2,49627,3A,162.25,Hibrida,0,49.73189522,24.44992296,21.70724191,4.110939908,85.19065521,7.889060092,27.93220339,91.29959938,0,22,107.11168,66.02,340.8320493,15.08782743,144,25.98459168,13.62095532,15.83975347,1.722222222,36.61666489,66.01669065,29.08333206,7.53333092,0,114.4795914,4.514904,5578.796806,3.4,84,159,614,260.5371087,1610,Sin Análisis,Sin Análisis,Sin Análisis,Sin Análisis,Sin Análisis,Sin Análisis,Sin Análisis,46.9,49628,579
Mayo,2,49628,3A,173.3999939,Hibrida,0,56.92041522,18.46597463,19.91926182,4.694348328,83.44876147,6.885813149,30.0461361,91.90230681,0,25,201.16096,116.01,367.9354224,14.31949301,148,29.95963197,12.62975823,14.82122313,2.092227145,41.93333054,61.82457213,34.96666336,6.96666527,0,112.2580643,3.011204,4959.008874,3.2,80,151,948,216.0572481,1650,Sin Análisis,Sin Análisis,Sin Análisis,Sin Análisis,Sin Análisis,Sin Análisis,Sin Análisis,23.7,49629,693
Mayo,2,49629,2,163.199997,Hibrida,0,54.3627451,20.82107843,18.43137255,6.384803922,90.05451973,7.046568627,28.16176471,91.81544118,0,23,103.69536,63.54,352.328438,18.25980426,185,34.54656927,12.56127474,13.90931399,1.891946309,46.48332977,68.84667571,30.44999886,7.78333092,8.24999905,112.3778458,3.063156,5359.606012,3.8,78,151,1221,194.9085843,1645,Sin Análisis,Sin Análisis,Sin Análisis,Sin Análisis,Sin Análisis,Sin Análisis,Sin Análisis,21.2,49630,685
Mayo,2,49630,2,168.1399994,Hibrida,0,55.41810396,21.76162722,15.21351255,7.606756275,91.51811482,8.177709052,29.26132984,91.85321756,0,23,149.51424,88.92,343.1664102,16.50410378,170,31.32508635,12.07327232,13.20328303,1.898018018,40.11666489,60.29959459,30.84999847,6.61666489,2.6500001,111.9784241,3.670655,5450.243362,3,72,152,1096,227.336944,1636,Sin Análisis,Sin Análisis,Sin Análisis,Sin Análisis,Sin Análisis,Sin Análisis,Sin Análisis,60.9,49631,760
Mayo,2,49631,2,165.6100006,Hibrida,0,56.13187609,20.6086589,16.1705211,7.088943904,94.74670446,6.460962502,28.72411086,92.02511926,0,22,149.51424,90.28,348.4089112,17.31175647,175,32.03308967,12.19733103,13.64651888,1.850366236,61.78332901,67.70372414,30.21666527,6.84999895,24.71666527,114.3203125,3.425866,5480.750411,3.2,62,148,980,143.7280921,1633,Sin Análisis,Sin Análisis,Sin Análisis,Sin Análisis,Sin Análisis,Sin Análisis,Sin Análisis,26.2,49632,704
Mayo,2,49632,2,165.1300049,Hibrida,0,55.71973597,19.63301641,16.29625144,8.350996185,92.29189683,6.237509841,28.08090595,92.1120935,0,25,159.16032,96.38,367.5891613,15.32731742,174,33.45243043,15.01846985,13.68618624,2.182536547,41.2666626,70.32223684,31.71666718,6.71666384,2.83333302,114.5883637,2.707152,5206.411,2.7,68,150,900,218.093721,1620,Sin Análisis,Sin Análisis,Sin Análisis,Sin Análisis,Sin Análisis,Sin Análisis,Sin Análisis,10.9,49633,717
Mayo,2,49633,2,166.1600037,Hibrida,0,53.49061146,21.93668753,17.19427058,7.378430429,90.914429,7.643235436,25.04814636,91.70829321,0,26,120.576,72.57,380.9581043,19.3367834,170,34.68945518,15.16610463,13.36061598,1.793962029,68.0333252,62.94932182,33.84999847,17.98333168,16.19999886,111.6511383,2.225226,4908.715249,4.7,74,145,1043,127.8785062,1638,Sin Análisis,Sin Análisis,Sin Análisis,Sin Análisis,Sin Análisis,Sin Análisis,Sin Análisis,5.9,49634,695
Mayo,2,49634,3A,170.0099945,Hibrida,0,42.15634374,25.91612258,24.08093642,7.846597259,91.25187575,7.999529439,19.78707135,90.99370625,0,18,177.64864,104.49,341.5681541,12.84630357,176,25.59261303,14.17563719,13.29333612,1.992216117,39.14999771,67.7240678,24.63333321,8.83333111,5.68333292,113.9393921,4.555292,6901.623628,4.8,45,149,859,228.3525038,1616,Sin Análisis,Sin Análisis,Sin Análisis,Sin Análisis,Sin Análisis,Sin Análisis,Sin Análisis,30.4,49635,703
Mayo,2,49635,3A,168.9299927,Hibrida,0,44.6753093,22.37021251,24.86828864,8.086189546,94.99383773,7.517906825,19.39264784,91.21215888,0,29,154.13632,91.24,366.3825412,13.79861541,163,31.45089818,14.26626475,13.25993072,2.279279279,43.8999939,66.29856584,32.48332977,9.06666565,2.3499999,114.2738342,2.9178,5200.513429,0.4,48,147,999,200.9111896,1633,Sin Análisis,Sin Análisis,Sin Análisis,Sin Análisis,Sin Análisis,Sin Análisis,Sin Análisis,24.9,49636,644
Mayo,2,49636,3A,170.2100067,Hibrida,0,41.30192116,26.34980318,24.67540098,7.672874684,91.50109932,6.920862464,19.86369779,91.04388696,0,26,151.52384,89.02,339.5805048,15.71000467,159,28.64696438,13.98272667,13.27771524,1.823485415,51.56666565,70.86294766,30.54999924,9.91666508,11.10000038,114.3296814,4.138989,5571.522453,0.7,43,142,930,165.2230155,1640,Sin Análisis,Sin Análisis,Sin Análisis,Sin Análisis,Sin Análisis,Sin Análisis,Sin Análisis,44.4,49637,656
Mayo,1,49637,3A,164.7599945,Hibrida,0,42.68633163,26.37776159,22.37800437,8.557902403,88.34845232,6.251517359,19.03981549,91.22523671,0,23,151.52384,91.97,328.3564081,15.33139163,161,29.08473027,12.50303513,14.08108811,1.897070467,44.5166626,62.18188406,29.63333321,8.98333263,5.89999771,112.3183365,4.462602,5559.954844,5,37,148,997,199.47587,1654,Sin Análisis,Sin Análisis,Sin Análisis,Sin Análisis,Sin Análisis,Sin Análisis,Sin Análisis,73.7,49638,623
Mayo,1,49638,3A,169.9900055,Hibrida,0,48.06165069,25.78386964,21.09535855,5.059121125,87.17838554,6.959232896,22.5307371,91.15018531,0,31,154.13632,90.67,318.8422745,15.42443623,166,29.11935902,13.76551517,13.29489927,1.887871854,58.33666229,62.14577465,29.68333244,17.63666534,11.01666641,109.0665054,4.784024,5726.783064,5,20,154,923,158.390961,1622,Sin Análisis,Sin Análisis,Sin Análisis,Sin Análisis,Sin Análisis,Sin Análisis,Sin Análisis,53.7,49639,667
Mayo,1,49639,3A,171.5500031,Hibrida,0,49.54823667,27.48469834,18.47857767,4.488487321,81.85975351,7.898571845,20.51879918,91.03934713,0,25,148.91136,86.8,349.1693322,16.41503906,166,31.24453457,14.28155031,13.17400151,1.903409091,45.41666412,65.9745478,32.26666641,8.73333168,4.41666603,111.1546555,3.487991,5316.632368,0.3,35,142,915,187.5963408,1630,Sin Análisis,Sin Análisis,Sin Análisis,Sin Análisis,Sin Análisis,Sin Análisis,Sin Análisis,23.7,49640,704
Mayo,1,49640,3A,163.449997,Hibrida,0,43.7442643,26.49128174,25.66534108,4.099112879,85.66212978,7.15815234,20.06729887,90.55356378,0,26,128.01152,78.32,354.2367763,16.94096085,166,31.58764207,14.98929364,13.82685862,1.864572048,42.69999695,60.3373494,31.06666565,9.54999828,2.08333302,111.5845947,3.289679,5261.266168,0.4,36,151,1043,212.1780011,1643,Sin Análisis,Sin Análisis,Sin Análisis,Sin Análisis,Sin Análisis,Sin Análisis,Sin Análisis,24.9,49641,775
Mayo,1,49641,5,169.8300018,Hibrida,0,0,67.06706707,28.22233999,4.710592946,82.7336291,8.537949714,0,87.22628511,0,21,154.13632,90.76,350.9391707,17.21721703,139,27.22722693,15.2505445,16.89925201,1.581395349,72.79999542,64.44490323,33.06666565,9.03333282,30.69999886,110.7692413,3.937633,5135.988116,5,31,151,796,124.4505573,1644,9.65,31.28,30.45,10.23,7.55,1.7126,2.26,50.9,49642,786
Mayo,1,49642,5,170.9400024,Hibrida,0,0,66.37416637,29.53082953,4.095004095,82.05144289,8.576108576,0,87.21024921,0,26,122.78656,71.83,386.6853812,14.6133144,151,31.77138132,17.1405169,14.44951424,2.174139311,45.14999771,69.71177856,35.8833313,9.26666546,0,112.1395035,2.249339,4763.77182,4.8,47,138,461,183.3887136,1630,Sin Análisis,Sin Análisis,Sin Análisis,Sin Análisis,Sin Análisis,Sin Análisis,Sin Análisis,23.7,49643,702
Mayo,1,49643,5,164.1900024,Hibrida,0,0,62.70783848,32.4197576,4.872403922,86.46676739,8.928680188,0,87.31055484,0,22,146.29888,89.1,358.7307334,8.143004934,152,28.9847124,13.33820554,16.01802766,3.559461481,42.74999619,69.00426667,31.19999886,9.88333225,1.66666603,113.1483612,3.430058,5262.50027,4.7,59,154,815,216.1403701,1626,Sin Análisis,Sin Análisis,Sin Análisis,Sin Análisis,Sin Análisis,Sin Análisis,Sin Análisis,40.2,49644,751
Mayo,1,49644,5,168.5200043,Hibrida,0,0,65.39283171,30.15665796,4.450510325,83.51377274,8.6636601,0,87.26827676,0,23,154.13632,91.46,379.1834701,18.18775173,154,32.8150953,15.78447622,15.36909527,1.804241436,65.23332977,72.44807229,35.86666489,8.48333168,20.8833313,110.7559128,2.406408,4698.513363,5,60,146,705,134.2871816,1622,Sin Análisis,Sin Análisis,Sin Análisis,Sin Análisis,Sin Análisis,Sin Análisis,Sin Análisis,21.2,49645,727
Mayo,1,49645,5,175.8399963,Hibrida,0,34.62238399,43.05050045,17.37943585,4.947679709,57.46090057,8.64422202,13.7511374,89.86646952,0,20,201.16096,114.4,334.3949114,15.40036429,145,27.39990958,14.44495026,14.72929967,1.779172821,41.98332596,66.36519481,33.0166626,7.88333178,1.08333302,109.6787415,4.516623,5325.795598,4,90,112,763,160.0635454,1642,Sin Análisis,Sin Análisis,Sin Análisis,Sin Análisis,Sin Análisis,Sin Análisis,Sin Análisis,25.7,49646,667
Mayo,1,49646,3B,149.5399933,Hibrida,0,42.65079577,36.15086265,17.25290892,3.94543266,74.76191174,9.081182292,13.57496322,90.08653203,0,18,109.72416,73.37,316.3033444,9.121305746,139,23.31817679,13.44122034,17.31978144,2.556451613,43.49999619,65.15323383,25.08333206,9.08333302,9.33333206,112.9177856,6.083093,5961.72761,5,49,160,693,220.6896745,1630,9.78,30.88,28.64,11.45,6.89,1.5616,2.09,44,49647,726
Mayo,1,49647,3B,174.5,Hibrida,0,35.18624642,37.13467049,22.63610315,5.042979943,84.44380962,7.684813754,16.27507163,90.07163324,0,21,156.7488,89.83,307.1633238,11.63323782,145,24.03438395,13.35243553,14.84240688,2.066009852,40.08333206,64.01298701,28.83333206,9.13333225,2.11666608,111.1520844,6.282111,6052.023389,4.8,26,146,586,218.5447055,1623,Sin Análisis,Sin Análisis,Sin Análisis,Sin Análisis,Sin Análisis,Sin Análisis,Sin Análisis,45.7,49648,684
Mayo,1,49648,3B,168.0200043,Hibrida,0,31.18676348,38.5192239,24.93750744,5.356505178,85.33187702,6.082609213,15.11724795,89.99381026,0,26,151.52384,90.18,385.668363,9.594095697,139,29.00845064,18.56921748,15.41483118,3.023573201,74.75,62.80318021,35.01666641,31.03333282,8.69999886,110.1416397,2.498638,4798.286687,4.1,48,145,920,116.3879599,1628,9.39,33.28,27.61,11.05,6.45,1.5777,2.11,25.7,49649,684
Mayo,1,49649,3B,170.1499939,Hibrida,0,37.53158977,30.79047899,26.97619747,4.701733764,88.37271926,8.615927123,15.43344108,90.0751102,0,21,159.36128,93.66,325.5950749,9.133118165,147,25.53629242,13.16485501,15.22186361,2.796010296,40.73332977,66.74908322,29.41666603,8.69999886,2.61666584,112.5507965,5.190844,5784.135895,4.9,38,155,960,228.3142589,1640,Sin Análisis,Sin Análisis,Sin Análisis,Sin Análisis,Sin Análisis,Sin Análisis,Sin Análisis,58.5,49650,452
Mayo,1,49650,3B,171.8099976,Hibrida,0,31.80257261,37.11658227,25.84250044,5.238344683,86.52886714,7.432629067,14.34142367,89.8707875,0,23,159.36128,92.75,312.5545705,3.38164256,145,24.45724963,11.52435847,15.07479214,7.232358003,40.61666489,59.54258993,28.95000076,9.01666546,2.6499989,111.103447,5.953058,5934.714786,5,34,152,1000,224.5383767,1645,Sin Análisis,Sin Análisis,Sin Análisis,Sin Análisis,Sin Análisis,Sin Análisis,Sin Análisis,53.5,49651,664
Mayo,2,49651,3B,178.8500061,Hibrida,0,33.99496785,37.1540397,23.53927873,5.311713727,86.47690205,8.163265306,11.74168297,89.8831423,0,25,128.01152,71.57,336.5949005,8.839809595,148,26.1448132,15.26418735,14.48140851,2.957621758,43.89999771,74.84501992,31.46666527,7.38333321,5.05000019,114.6060104,4.6493,5683.792819,4,85,121,1063,165.3758628,1646,Sin Análisis,Sin Análisis,Sin Análisis,Sin Análisis,Sin Análisis,Sin Análisis,Sin Análisis,30.4,49652,729
Mayo,2,49652,3B,167.7599945,Hibrida,0,39.36576061,32.47496423,22.61564139,5.543633763,86.04985437,5.722460658,16.11826419,90.78171197,0,22,161.97376,96.55,418.4549493,17.37005302,155,34.44206121,15.97520319,15.43872249,1.982841455,64.93332672,72.34720358,37.16666412,7.29999876,20.46666527,112.8718033,1.152516,4513.722135,3.8,76,151,1116,139.5277349,1667,Sin Análisis,Sin Análisis,Sin Análisis,Sin Análisis,Sin Análisis,Sin Análisis,Sin Análisis,26.2,49653,720
Mayo,2,49653,3B,155.4199982,Hibrida,0,38.61150431,32.35104877,22.44884828,6.588598636,89.33011923,6.948912624,15.6350534,90.68607644,0,23,130.624,84.05,365.4613349,15.38412063,143,28.65139655,14.3482179,16.21412965,1.862400669,39.79999924,65.66601942,30.96666527,7.68333244,1.14999998,113.1599197,3.235048,5018.94527,4.1,69,146,749,220.1005067,1650,Sin Análisis,Sin Análisis,Sin Análisis,Sin Análisis,Sin Análisis,Sin Análisis,Sin Análisis,39,49654,771
Mayo,2,49654,3B,165.7299957,Hibrida,0,33.20460991,33.01755868,26.85090207,6.926929343,94.79036237,6.124419236,11.16273457,90.42575273,0,21,36.57472,22.07,352.9837779,15.77264266,151,28.74555073,13.27460361,15.50715058,1.822494262,104.2999954,59.34013245,31.36666679,8.51666641,64.41666412,111.428566,3.658521,5283.634275,5,76,148,667,85.13902579,1606,10.13,30.48,28.34,10.8,7.39,1.558,2.11,61.7,49655,740
Mayo,2,49655,3B,163,Hibrida,0,33.96932515,34.11042945,26.19018405,5.73006135,90.81727965,7.116564417,11.47239264,90.27625767,0,21,141.07392,86.55,374.2331288,13.74233129,144,29.6809816,13.6809816,15.76687117,2.159821429,47.66666412,67.43621134,33.5,7.68333197,6.48333311,112.9629517,2.827294,4865.671642,3.9,68,140,792,176.2237856,1656,10.04,27.27,30.81,12.08,6.17,1.6882,2.24,41,49656,769
Mayo,2,49656,3B,162.3600006,Hibrida,0,34.99014536,32.64966741,26.19487559,6.165311653,92.27681619,7.113821138,11.88716433,90.38094358,0,21,122.78656,75.63,341.2170473,14.70805612,149,27.35279615,13.79650155,15.82902187,1.859715243,45.71332932,64.04207574,29.66666603,12.9299984,3.11666584,111.6060486,4.27499,5472.809127,3.3,72,139,741,182.4413169,1631,8.75,34.09,26.78,11.33,6.8,1.4771,1.96,47.7,49657,625
Mayo,2,49657,3B,104.1200028,Hibrida,0,49.07798694,30.65693431,20.26507876,0,66.28459914,9.335382251,27.18017672,90.75739531,0,1,190.71104,183.16,474.4525422,23.22320338,119,31.64617665,14.31041069,18.05608865,1.362696443,238.9666596,58.08460342,27.56666565,5.11666584,206.2833252,110.1176376,-0.51515,3777.025632,1.9,115,222,1039,55.73999329,1679,Sin Análisis,Sin Análisis,Sin Análisis,Sin Análisis,Sin Análisis,Sin Análisis,Sin Análisis,21.9,49658,682
Mayo,2,49658,5,142.7400055,Hibrida,0,4.511699594,58.63107748,24.82835925,12.02886367,64.78916231,7.236934286,0,88.75760123,0,15,143.6864,100.66,308.9533299,13.7943108,136,22.76166369,12.96062722,15.83298244,1.650076181,55.23332977,71.2581982,23.81666565,8.94999981,22.46666527,114.4628449,6.554734,5993.282502,5,86,138,667,149.9094846,1631,Sin Análisis,Sin Análisis,Sin Análisis,Sin Análisis,Sin Análisis,Sin Análisis,Sin Análisis,33.6,49659,815
Mayo,2,49659,5,142.8699951,Hibrida,0,0,52.80324771,34.94785469,12.2488976,91.01276614,7.069363757,0,88.62245398,0,25,80.98688,56.69,437.4606435,14.95065495,151,36.9706739,17.56841944,19.0382872,2.472846442,50.96666336,64.00503067,34.76666641,7.78333282,8.41666603,110.1321564,0.559615,4109.395863,3.9,112,111,506,130.6736514,1648,Sin Análisis,Sin Análisis,Sin Análisis,Sin Análisis,Sin Análisis,Sin Análisis,Sin Análisis,9.7,49660,722
Mayo,2,49660,5,136.4700012,Hibrida,0,0,63.88217191,23.36044552,12.75738257,81.74285419,7.899171979,0,88.46427786,0,19,154.13632,112.95,370.7774569,10.39788955,152,29.83073176,18.02593961,20.2975011,2.868921776,40.94999695,75.58821705,26.76666451,8.59999847,5.58333302,112.7925568,2.928944,5098.50606,4.9,79,147,611,215.3846314,1616,Sin Análisis,Sin Análisis,Sin Análisis,Sin Análisis,Sin Análisis,Sin Análisis,Sin Análisis,23.7,49661,782
Mayo,1,49661,5,160.1100006,Hibrida,0,0,63.11285991,25.19517831,11.69196178,84.05743743,7.344950347,0,88.45281369,0,26,130.624,81.58,392.8549108,16.68852657,170,36.10018099,16.55112104,16.17637868,2.163173653,62.61666107,70.89473684,33.96666336,9.01666641,19.6333313,110.2971039,1.808719,4713.739437,5,80,147,798,140.8570794,1624,Sin Análisis,Sin Análisis,Sin Análisis,Sin Análisis,Sin Análisis,Sin Análisis,Sin Análisis,10.9,49662,696
Mayo,1,49662,5,174.4299927,Hibrida,0,28.43547555,38.75480135,26.50346844,6.306254658,64.06846069,5.618299604,10.77796251,89.64593247,0,22,154.13632,88.37,355.4434593,11.13340642,152,28.76798837,14.90569345,14.79103427,2.583934089,50.21666336,71.07029449,32.79999924,8.94999981,8.46666527,114.0521393,3.570167,5317.987705,5,68,147,569,175.6389097,1607,Sin Análisis,Sin Análisis,Sin Análisis,Sin Análisis,Sin Análisis,Sin Análisis,Sin Análisis,59.7,49663,666
Mayo,1,49663,3B,168.4799957,Hibrida,0,32.76353276,33.10778727,26.35327635,7.775403609,92.36555053,6.457739791,10.50569801,89.81030389,0,26,175.03616,103.89,366.8091261,16.57763575,146,28.22887061,24.33523329,15.37274493,1.7028285,57.56666183,73.62493573,32.36666489,8.86666584,16.33333206,114.2094269,3.235725,5205.355458,5,68,145,1038,151.1291383,1680,Sin Análisis,Sin Análisis,Sin Análisis,Sin Análisis,Sin Análisis,Sin Análisis,Sin Análisis,24.9,49664,662
Mayo,1,49664,3B,170.3000031,Hibrida,0,33.35290664,37.40458015,23.84028186,5.402231356,86.45394726,6.752789196,12.68349971,90.01174398,0,21,151.52384,88.97,359.3658186,13.00645896,156,30.28185501,15.2671753,15.20845539,2.328216704,45.79999542,63.2094697,32.96666336,8.21666622,4.61666489,110.936554,3.262157,5165.824675,4.4,77,146,550,191.2663947,1637,8.12,34.9,28.45,10.78,6.21,1.6745,2.15,39.8,49665,683
Mayo,1,49665,3B,168.3999939,Hibrida,0,35.33254157,32.77909739,26.78147268,5.106888361,89.38534191,6.947743468,12.17339667,90.07719715,0,19,159.36128,94.63,337.885998,15.04750648,141,25.17220994,12.88598621,15.38004806,1.67284925,40.14999771,67.581363,29.99999809,7.99999905,2.1500001,113.4847717,4.777649,5613.333487,4.4,61,147,467,219.6762267,1626,Sin Análisis,Sin Análisis,Sin Análisis,Sin Análisis,Sin Análisis,Sin Análisis,Sin Análisis,34.8,49666,631
Mayo,1,49666,3B,173.75,Hibrida,0,32.71942446,37.17985612,25.26618705,4.834532374,85.50363981,6.73381295,9.611510791,89.86877698,0,24,151.52384,87.21,324.6043165,14.73956835,138,24.08633094,12.54676259,14.90647482,1.634127294,47.8833313,64.67486264,30.31666565,7.61666584,9.94999886,111.3768616,5.544459,5731.171165,4,67,147,782,184.1977106,1662,Sin Análisis,Sin Análisis,Sin Análisis,Sin Análisis,Sin Análisis,Sin Análisis,Sin Análisis,46.4,49667,640
Mayo,1,49667,3B,165.9199982,Hibrida,0,32.96769527,37.31918997,24.83124397,4.881870781,85.43672887,6.159594986,11.02941176,89.97324012,0,34,148.91136,89.75,365.8389626,12.72902618,148,29.62873707,15.7907427,15.60993267,2.327651515,44.23332977,65.63239437,33.09999847,8.05000019,3.08333302,111.6607208,3.115591,5012.688998,4,75,148,674,200.7535957,1628,7.92,36.49,27.45,10.21,5.5,1.7473,2.25,25.7,49668,602
