Repository: DeaAnalytics/univ-workshop

File: data/Analisis_C7_temperatura.csv (part 17 of 28)
Mes,Turno,No_Colada,GPO_CH,TCM,No_Cargas,C_Arrabio,C_Primeras,C_Segundas,C_Triturado,C_Retornos,Cumpl_CM,Cons_Chorreadura,Cons_Ri,Rendimiento_Teo,Altura_Banda,Tiempo_Caida_Banda,TPQB,Rendimiento_Real,ENERGÍA,CONSUMO_C,O2_INSTANTANEO,O2_TCM,CONSUMO_CAL_SIDER,CONSUMO_CAL_DOLOM,BALANCE_02_C,VAC_TO_VAC,COBERTURA_DE_ARCO,POWER_ON,AUXILIARES,DEMORAS,POTENCIA,FACTOR_O2,VELOCIDAD_DE_FUSIÓN,TIEMPO_VACIADO,REMANENTE_HF,ACERO_VACIADO,O2_VACIADA,TON_Hr_ACERO LIQUIDO,TEMPERATURA_VACIADO,MgO_ESCORIA,FeO_ESCORIA,CaO,SiO2,Al2O3,IB3,IB4,RESULTADO,coladas ,TEMPERATURA
Mayo,1,49668,3B,167.1000061,Hibrida,0,34.70975464,34.88928785,25.25433872,5.146618791,87.75589914,7.121484141,13.58467983,90.05385996,0,31,154.13632,92.24,313.5846684,11.41831197,149,24.67983153,12.92639091,15.49970021,2.161425577,44.48332977,67.06030303,27.53333282,7.41666508,9.53333282,113.9818878,5.85763,6069.007599,4.1,61,149,786,200.9741637,1666,Sin Análisis,Sin Análisis,Sin Análisis,Sin Análisis,Sin Análisis,Sin Análisis,Sin Análisis,44.4,49669,664
Mayo,1,49669,3B,175.0399933,Hibrida,0,30.45018282,39.15676417,25.53702011,4.856032907,83.62318767,6.535648995,11.94012797,89.80073126,0,23,122.78656,70.15,371.3437071,7.186928978,153,29.89031193,15.02513769,14.79661848,4.158982512,57.78332901,71.91306471,34.11666489,6.98333311,16.68333244,114.1463242,2.904161,5130.630261,3.6,84,144,823,149.5240954,1654,Sin Análisis,Sin Análisis,Sin Análisis,Sin Análisis,Sin Análisis,Sin Análisis,Sin Análisis,39,49670,584
Mayo,1,49670,5,180.6699982,Hibrida,0,25.84823158,35.24104721,33.43111751,5.479603697,64.34657396,6.459290419,12.17689711,89.69148171,0,20,177.64864,98.33,207.0072529,4.029445992,108,19.94243669,13.28388789,6.365196279,4.949175824,51.56666183,65.96316916,33.34999847,7.58333206,10.63333225,115.1753845,12.593383,5417.391498,3.5,92,148,625,172.2042825,1611,Sin Análisis,Sin Análisis,Sin Análisis,Sin Análisis,Sin Análisis,Sin Análisis,Sin Análisis,4.7,49671,709
Mayo,1,49671,5,168,Hibrida,0,0,60.41666667,31.25,8.333333333,93.52323049,7.976190476,0,87.96071429,0,19,143.6864,85.53,346.4285714,11.875,148,27.07738095,14.4047619,15.41666667,2.280200501,45.5,69.97113821,30.71666718,6.86666584,7.91666508,113.4380188,4.126005,5469.34337,3.7,72,148,461,195.1648352,1613,Sin Análisis,Sin Análisis,Sin Análisis,Sin Análisis,Sin Análisis,Sin Análisis,Sin Análisis,31.6,49672,666
Mayo,1,49672,5,159.7700043,Hibrida,0,13.89497403,56.49996871,26.53814859,3.066908681,60.74977316,7.366839832,11.01583526,88.56268386,0,20,112.33664,70.31,372.4103299,16.83044331,144,28.27189009,16.33598254,16.2108026,1.67980662,43.73333359,71.24906417,31.21666718,6.51666594,5.99999905,114.1790924,3.032682,5118.099359,3.3,70,139,726,190.7012184,1647,Sin Análisis,Sin Análisis,Sin Análisis,Sin Análisis,Sin Análisis,Sin Análisis,Sin Análisis,26.9,49673,546
Mayo,1,49673,5,174.3000031,Hibrida,0,78.02639128,7.056798623,9.982788296,4.934021801,40.20278273,7.056798623,57.60183592,93.62248996,0,23,245.57312,140.89,355.7085423,16.09868015,145,27.25760136,12.27768194,14.85943749,1.69315752,45.08666611,66.03627075,32.58333206,7.63333321,4.86999989,113.9356766,3.758271,5349.360916,3.7,66,145,912,192.9617058,1677,Sin Análisis,Sin Análisis,Sin Análisis,Sin Análisis,Sin Análisis,Sin Análisis,Sin Análisis,48.9,49674,555
Mayo,1,49674,1A,166.3000031,1,0,82.98256164,7.035478052,6.013229104,3.968731209,58.96970424,7.035478052,61.81599519,93.82922429,0,24,96.66176,58.12,356.5844793,17.97354146,115,22.84425695,14.67227874,15.33373393,1.270993643,63.39999771,62.42898734,32.79999924,27.16666603,3.43333292,108.1458893,4.445997,5070.122162,3.6,64,149,649,141.0094688,1619,Sin Análisis,Sin Análisis,Sin Análisis,Sin Análisis,Sin Análisis,Sin Análisis,Sin Análisis,26.9,49675,664
Mayo,2,49675,1A,157.199997,Hibrida,0,90.96692112,6.234096692,0,2.798982188,45.36604302,6.234096692,69.72010178,94.45292621,0,28,143.6864,91.4,407.1246898,19.98091642,140,30.55979703,18.19338458,15.7124685,1.52944922,48.69999695,62.93154689,34.26666641,6.38333273,8.04999924,111.7361908,1.669687,4587.548583,3.2,65,144,816,177.4127421,1664,Sin Análisis,Sin Análisis,Sin Análisis,Sin Análisis,Sin Análisis,Sin Análisis,Sin Análisis,21.9,49676,535
Mayo,2,49676,1A,172.8000031,Hibrida,0,88.97569444,6.655092593,0,4.369212963,50.24112415,6.655092593,68.66319444,94.39583333,0,32,156.7488,90.71,406.2499928,17.44791636,138,30.18518465,16.4351849,14.29398123,1.730016584,54.16666412,65.32660754,37.56666565,11.83333206,4.76666594,111.7241364,1.719386,4599.822743,3,55,150,764,166.153854,1623,7.85,36.09,27.92,9.83,5.42,1.8308,2.35,24,49677,677
Mayo,2,49677,1A,167.9799957,Hibrida,0,80.47386594,8.453387308,7.619954757,3.452791999,60.38447286,8.453387308,58.14977974,93.49851173,0,22,154.13632,91.76,330.3964842,17.24610116,130,22.48482019,12.56101949,14.70413182,1.303762513,45.31666565,68.15050505,28.83333206,6.9000001,9.58333206,115.1584854,5.681767,5825.896063,3.7,40,148,1017,195.9543994,1672,Sin Análisis,Sin Análisis,Sin Análisis,Sin Análisis,Sin Análisis,Sin Análisis,Sin Análisis,50.1,49678,671
Mayo,2,49678,1A,162.0899963,Hibrida,0,88.28428651,6.780183848,4.935529644,0,44.94748619,6.780183848,66.01270899,93.93929299,0,25,148.91136,91.87,329.4466112,17.03374707,128,21.96927682,12.58560088,13.38762446,1.289750091,40.68333054,61.8238024,27.75,7.31666565,5.61666632,115.182724,5.858335,5841.080949,3.5,40,145,899,213.8467988,1672,Sin Análisis,Sin Análisis,Sin Análisis,Sin Análisis,Sin Análisis,Sin Análisis,Sin Análisis,44.4,49679,460
Mayo,2,49679,1A,170.5700073,Hibrida,0,82.48812804,6.255496277,8.794043501,2.46233218,58.75242559,6.255496277,59.09597233,93.76830627,0,32,169.8112,99.56,362.9008462,16.61487881,133,26.42316824,11.78401779,12.72204905,1.590331687,64.44999695,67.35517677,33.71666718,21.64999962,9.08333302,112.4319,3.604759,5058.922533,3,30,149,707,138.7121865,1625,Sin Análisis,Sin Análisis,Sin Análisis,Sin Análisis,Sin Análisis,Sin Análisis,Sin Análisis,33.6,49680,562
Abril,1,49680,3B,192.3999939,3,0,51.4033264,20.53014553,28.06652807,0,66.09845564,0,24.53222453,91.26871102,0,0,99.1926,51.56,402.286915,13.69022912,81,20.31704846,15.48856598,12.83783824,1.48405467,72.33332825,31.37723502,47.79999924,12.43333054,12.09999943,102.3283005,2.749566,4025.104539,0.3,35,133,1174,110.3225884,1677,Sin Análisis,Sin Análisis,Sin Análisis,Sin Análisis,Sin Análisis,Sin Análisis,Sin Análisis,8.2,49681,408
Mayo,1,49681,3A,166.1199951,Hibrida,0,52.61256923,24.86154587,22.5258849,0,72.78072033,6.07994221,26.90825909,90.82988201,0,27,167.03646,100.55,335.9017676,15.01324388,149,26.89622039,15.89212664,15.65133684,1.791499599,49.04999542,65.33938974,29.94999886,8.56666565,10.53333187,111.1062088,4.545182,5546.577678,5,37,140,917,171.2538386,1661,Sin Análisis,Sin Análisis,Sin Análisis,Sin Análisis,Sin Análisis,Sin Análisis,Sin Análisis,31.6,49682,484
Mayo,1,49682,3A,169.2599945,Hibrida,0,48.12714168,21.74169916,25.46378353,4.667375635,91.82040554,6.735200284,23.78589153,90.76308638,0,25,153.81642,90.88,343.8497098,15.11875271,145,27.9274498,16.3062749,15.24282219,1.84720594,48.79999542,62.86210526,32.48332977,8.18333244,8.13333321,110.0998306,4.092757,5210.672542,5,30,146,844,179.5082136,1618,10.19,39.3,28.74,7.88,4.75,2.2755,3.08,31.6,49683,565
Mayo,1,49683,3A,173.5200043,Hibrida,0,49.73490088,22.25680037,24.9538958,3.054402951,86.46082777,7.388197326,25.06915629,90.69363762,0,24,149.18178,85.97,367.6809499,17.01821074,149,30.8148909,15.04149341,14.92623292,1.810700982,48.28333282,62.25381862,35.83333206,9.49999905,2.95000005,109.3193588,2.935887,4842.418896,4.8,40,146,853,181.4290665,1618,9.21,39.6,26.62,9.39,5.47,1.7914,2.41,19.8,49684,622
Mayo,1,49684,3A,162.199997,Hibrida,0,54.13070284,21.8865598,20.71516646,3.2675709,82.46328504,5.918618989,29.0998767,91.18002466,0,25,143.23022,88.3,353.2675775,17.66954411,143,28.24907575,16.76942078,14.11837265,1.598743894,41.19999695,62.16430481,31.93333244,7.96666574,1.29999995,110.133461,3.712773,5079.331988,4.2,40,137,880,199.5145779,1623,Sin Análisis,Sin Análisis,Sin Análisis,Sin Análisis,Sin Análisis,Sin Análisis,Sin Análisis,48.8,49685,565
Mayo,1,49685,3A,166.8000031,Hibrida,0,53.17745803,21.882494,21.94244604,2.997601918,82.98862131,6.834532374,26.49880096,90.97601918,0,23,146.206,87.65,332.7338069,16.05515558,141,26.40887242,16.84652247,13.72901654,1.644884242,41.98332977,62.54358621,31.06666565,8.23333168,2.68333292,109.7802277,4.749017,5369.098986,4.2,50,143,982,204.3668296,1619,8.53,40.01,26.66,9.15,4.63,1.9347,2.55,45.4,49686,672
Mayo,1,49686,3A,163.6499939,Hibrida,0,50.90131378,29.14757104,19.95111518,0,68.83743295,8.188206538,27.13107241,90.35869233,0,22,153.81642,93.99,324.4729727,17.42743725,142,26.2083725,16.00977756,13.99327886,1.503856942,40.40000153,60.06088193,30.01666641,8.80000019,1.58333302,108.4903336,5.100546,5451.970971,4.4,45,146,854,216.831675,1620,9.78,39.3,27.49,10.33,5.93,1.6907,2.29,59,49687,598
Mayo,1,49687,3A,164.25,Hibrida,0,52.84627093,28.03652968,16.98630137,2.130898021,72.44521958,6.818873668,25.14459665,90.73789954,0,22,144.54714,88,334.8554033,16.82191781,146,26.97108067,16.07305936,13.94216134,1.603329714,44.29999924,57.46773743,30.29999924,7.86666584,6.13333321,110.3063965,4.571362,5420.792215,4.7,50,148,810,200.4514707,1631,Sin Análisis,Sin Análisis,Sin Análisis,Sin Análisis,Sin Análisis,Sin Análisis,Sin Análisis,50.1,49688,668
Mayo,1,49688,3A,162.9799957,Hibrida,0,53.44214014,25.32826114,21.22959872,0,71.15506238,6.675665726,25.83139035,91.05558964,0,21,144.54714,88.69,341.1461618,17.48680866,146,27.21192856,13.62130358,13.43723191,1.556140351,56.5,65.1446304,30.29999924,7.7833333,18.41666603,111.44767,4.299726,5378.877882,4,50,138,905,146.5486726,1631,Sin Análisis,Sin Análisis,Sin Análisis,Sin Análisis,Sin Análisis,Sin Análisis,Sin Análisis,50.1,49689,693
Mayo,1,49689,3A,167.3600006,Hibrida,0,53.47753346,26.29063098,20.23183556,0,69.73821604,8.066443595,25.51386233,90.54780115,0,21,146.206,87.36,324.4502856,15.49952193,146,26.58341291,14.99760989,13.08556401,1.715111796,40.66666412,62.46910345,30.41666412,8.86666584,1.38333297,107.7024841,5.029441,5502.247056,4.3,34,143,886,210.9836198,1630,8.45,38.5,28.27,10.31,6.06,1.7269,2.24,55.8,49690,752
Mayo,1,49690,3A,166.1900024,Hibrida,0,54.63024249,27.43847404,17.93128347,0,66.85858709,7.7020278,26.12672243,91.03014622,0,25,153.81642,92.55,373.0669661,17.63643996,148,31.04879911,13.53872054,13.17768799,1.7604913,42.93333435,61.8118665,34.65000153,8.28333282,0,110.2766876,2.7403,4796.248055,4.2,55,147,850,205.4347777,1626,Sin Análisis,Sin Análisis,Sin Análisis,Sin Análisis,Sin Análisis,Sin Análisis,Sin Análisis,24.9,49691,709
Mayo,1,49691,3A,164.6000061,Hibrida,0,47.75212637,23.7545565,25.27339004,3.219927096,86.34925124,7.472660996,23.32928311,90.5164034,0,29,159.76798,97.06,354.1919674,18.99756916,147,28.77885677,13.4872413,13.30498128,1.514870483,44.93333054,63.75328947,32.04999924,11.33333302,1.54999995,110.46315,3.612305,5135.725741,4.1,60,147,907,196.2908134,1619,Sin Análisis,Sin Análisis,Sin Análisis,Sin Análisis,Sin Análisis,Sin Análisis,Sin Análisis,43.8,49692,767
Mayo,1,49692,3A,164.8399963,Hibrida,0,49.92720214,23.4409124,26.63188546,0,75.51929068,6.187818491,27.05653967,90.78209173,0,22,135.6198,82.27,309.3909314,16.51904914,144,24.34481976,15.04489235,13.2249457,1.473742196,38.08332825,60.06306991,27.78333092,7.81666517,2.48333216,111.3402176,6.110501,5933.053773,4.3,55,143,918,225.2954349,1626,Sin Análisis,Sin Análisis,Sin Análisis,Sin Análisis,Sin Análisis,Sin Análisis,Sin Análisis,50.1,49693,771
Mayo,1,49693,3A,164.25,Hibrida,0,49.37595129,23.53120244,27.09284627,0,75.34130573,7.549467275,26.05783866,90.40913242,0,22,145.23102,88.42,339.1171994,14.84931507,144,26.65449011,14.49010654,13.33333333,1.79499795,42.11666489,64.73088858,30.23333168,8.18333149,3.70000005,112.7784119,4.465769,5432.745611,4.7,40,143,929,203.7198345,1643,Sin Análisis,Sin Análisis,Sin Análisis,Sin Análisis,Sin Análisis,Sin Análisis,Sin Análisis,46.9,49694,687
Mayo,2,49694,3A,169.2899933,Hibrida,0,49.90844114,25.57741154,24.51414732,0,74.86654618,7.20656861,24.72680017,90.55691417,0,25,156.15916,92.24,361.5098495,17.33120749,146,31.88020683,13.23173305,12.93638187,1.839468303,76.78333282,63.49269988,36.76666641,9.21666622,30.79999924,101.6705246,3.031352,4604.442279,5,20,146,1002,114.0872593,1649,Sin Análisis,Sin Análisis,Sin Análisis,Sin Análisis,Sin Análisis,Sin Análisis,Sin Análisis,20.2,49695,648
Mayo,2,49695,3A,164,Hibrida,0,54.02439024,16.2195122,21.76829268,7.987804878,87.78805471,3.780487805,25.85365854,91.78902439,0,26,144.88908,88.35,364.6341463,17.44512195,141,27.25609756,14.02439024,13.35365854,1.562390772,73.34999847,62.20831135,31.59999847,13.18333149,28.56666565,113.1861191,3.431006,5189.873669,4.5,25,144,1103,117.7914135,1646,8.22,35.29,27.87,9.4,6.06,1.8027,2.33,14.4,49696,708
Mayo,2,49696,3A,165.1000061,Hibrida,0,54.08843125,19.62447002,20.47244094,5.814657783,89.06017952,3.81586917,27.74076317,91.88370684,0,23,151.81562,91.95,408.8431103,15.82677107,135,29.40641926,13.44639563,13.26468758,1.858017604,97.33332825,60.58913551,35.75,8.78333282,52.79999542,113.0758362,1.676738,4618.181989,4.6,25,145,974,89.38356631,1644,9.04,36.49,26.7,8.95,6.08,1.7764,2.38,41,49697,698
Mayo,2,49697,3A,176.0599976,Hibrida,0,49.01738044,23.8895831,25.21867545,1.874361013,81.93964959,7.190730433,24.25309554,90.85698057,0,25,150.15676,85.29,357.832562,16.44893809,158,30.18289261,19.25479977,18.57321393,1.834944751,68.78333282,66.625,33.43333435,8,27.35000038,112.8358231,3.323652,5266.001761,5,0,147,606,128.2287385,1676,Sin Análisis,Sin Análisis,Sin Análisis,Sin Análisis,Sin Análisis,Sin Análisis,Sin Análisis,23.7,49698,755
Mayo,2,49698,3A,180.5,Hibrida,0,46.37119114,18.50415512,26.70360111,8.421052632,92.70449303,3.767313019,21.66204986,91.51246537,0,36,146.54794,81.19,392.2437673,15.60110803,143,31.33518006,13.07479224,12.13296399,2.008522727,56.86666489,63.62378378,39.28333282,7.73333311,9.84999847,109.5786667,2.103266,4594.823989,4,25,142,820,149.8241547,1650,Sin Análisis,Sin Análisis,Sin Análisis,Sin Análisis,Sin Análisis,Sin Análisis,Sin Análisis,19,49699,636
Mayo,2,49699,3A,164.8999939,Hibrida,0,51.84960582,24.37841116,20.98241358,2.789569436,80.11384419,3.395997574,26.13705276,91.38690115,0,28,153.81642,93.28,349.3026206,15.54881804,150,27.42874571,14.31170459,12.67434856,1.764040562,40.48332977,69.10375522,30.11666679,7.36666584,2.99999905,114.5635223,3.968368,5475.373322,3.7,30,144,752,213.4211798,1626,8.09,35.69,27.49,9.61,6.65,1.6907,2.19,32.4,49700,600
Mayo,2,49700,3A,176.6799927,Hibrida,0,44.69096672,24.74530224,24.96038035,5.603350691,91.9682289,6.339144216,16.86665157,90.75424496,0,30,143.23022,81.07,324.8811545,14.16685592,149,26.25651003,13.35748301,11.82929639,1.853375949,46.93333054,60.64550484,30.93333244,7.66666603,8.33333302,113.4761124,5.075649,5711.637859,4,30,146,817,186.6477384,1633,9.92,28.07,30.21,10.43,7.48,1.6868,2.24,44,49701,720
Mayo,2,49701,3A,169.1399994,Hibrida,0,51.28296086,25.24535887,23.47168026,0,73.74374041,5.084545347,23.11694454,91.26557881,0,30,166.06148,98.18,341.7287467,14.90481264,153,27.65164962,13.95293844,12.41575031,1.855216184,42.36666489,67.04423077,30.41666603,9.13333225,2.81666589,113.8293076,4.210282,5560.76722,4.7,35,148,1015,209.5987499,1664,9.46,29.67,30.41,9.29,6.79,1.8912,2.48,31.9,49702,621
Mayo,2,49702,3A,156.7599945,Hibrida,0,47.58867058,28.13217658,24.27915285,0,74.10544662,6.124011227,20.34957897,90.78744578,0,24,144.54714,92.21,332.9931221,13.79816328,148,25.93136095,15.05486146,13.39627503,1.879334258,46.96666336,65.30015267,27.3833313,13.74999905,5.83333302,113.821907,4.826467,5724.650255,3.8,50,144,1031,183.9602685,1670,Sin Análisis,Sin Análisis,Sin Análisis,Sin Análisis,Sin Análisis,Sin Análisis,Sin Análisis,30.4,49703,675
Mayo,2,49703,3A,162.0399933,Hibrida,0,42.33522587,26.80819551,22.46358924,8.392989385,88.33330019,5.023451,25.17896816,91.21278697,0,28,153.81642,94.92,340.6566421,16.52678419,155,27.8820056,14.56430571,12.8980504,1.68707991,44.91666412,63.20085714,29.1333313,7.96666479,7.81666613,113.166275,4.213949,5562.013888,3.6,40,146,1069,195.0278404,1651,7.82,29.27,31.7,11.34,7.61,1.6728,2.09,35.6,49704,627
Mayo,2,49704,3A,154.0800018,Hibrida,0,44.19781931,26.30451713,23.20223261,6.295430945,91.32315371,5.600986501,21.93665628,90.9903297,0,27,145.539,94.46,345.2751776,15.39460002,154,28.5501035,15.31671841,13.56438198,1.85455312,43.3833313,67.55571848,28.44999886,8.46666527,6.46666622,111.9999924,3.953569,5415.817505,4.1,55,144,1178,199.1548307,1692,8.6,30.08,31.24,11.16,6.9,1.7298,2.21,45.2,49705,554
Mayo,2,49705,3A,158.7599945,Hibrida,0,57.31922399,19.94205089,16.75485009,5.983875031,85.89247991,5.265810028,27.46283699,92.05706727,0,24,132.31332,83.34,336.3567766,14.27941596,148,26.61879659,14.92819402,13.16452552,1.864137627,37.31666565,63.11771596,28.44999886,7.63333225,1.23333299,112.2241669,4.575459,5580.316375,3.5,45,147,969,236.3555223,1655,Sin Análisis,Sin Análisis,Sin Análisis,Sin Análisis,Sin Análisis,Sin Análisis,Sin Análisis,30.4,49706,704
Mayo,2,49706,3A,153.6499939,Hibrida,0,57.2730231,24.99186463,13.11422063,4.620891637,76.91200643,5.076472502,24.60136674,91.7904328,0,26,150.85188,98.18,346.2414716,17.39668146,151,27.76440071,15.684999,14.18809038,1.595959596,44.33333206,67.34023669,28.23333168,7.49999905,8.59999943,112.8579941,4.030648,5442.148863,4.5,40,144,1036,194.8872236,1632,Sin Análisis,Sin Análisis,Sin Análisis,Sin Análisis,Sin Análisis,Sin Análisis,Sin Análisis,33.6,49707,742
Mayo,2,49707,3A,163.4700012,Hibrida,0,50.7738423,24.49990824,21.91227748,2.813971983,81.22613316,4.955037622,23.42937542,91.38777757,0,27,115.78122,70.83,367.0398211,16.60243457,148,28.5189941,14.86511275,13.27460686,1.717759764,47.96666336,73.99746667,31.34999847,7.76666594,8.85000038,114.6496811,3.194719,5214.35436,3.8,40,146,944,182.6268368,1641,Sin Análisis,Sin Análisis,Sin Análisis,Sin Análisis,Sin Análisis,Sin Análisis,Sin Análisis,24.9,49708,581
Mayo,1,49708,3B,183.6699982,Hibrida,0,47.18789133,27.44051832,25.37159035,0,70.24936548,5.226765394,20.78183699,90.57178636,0,26,189.56258,103.21,330.4840235,13.75292658,148,26.28627456,13.01246814,11.81466773,1.911322249,98.91665649,65.96884615,32.48332977,6.23333263,60.19999695,111.7177963,4.856754,5654.284812,4.4,45,147,857,89.16597379,1681,9.7,24.86,29.87,14.66,8.14,1.3101,1.74,31.2,49709,785
Mayo,1,49709,3B,176.0399933,Hibrida,0,26.778005,36.12815269,30.61804135,6.475800954,89.90430778,5.56691661,14.28084526,89.67359691,0,24,160.60736,91.23,332.3108511,15.28061862,158,28.56737214,13.69007096,12.32674439,1.869516729,41.98332977,63.64775132,31.6333313,9.33333302,1.01666605,110.7255478,4.404995,5565.015952,5,156,152,504,217.2290776,1612,9.95,20.05,31.99,14.62,8.41,1.3891,1.82,45.2,49710,724
Mayo,1,49710,3B,161.8500061,Hibrida,0,25.94995366,37.62743281,31.10905159,5.31356194,85.14756094,5.684275564,12.23354958,89.45412419,0,19,146.00821,90.21,350.9422172,13.79054628,132,27.50077128,15.0756868,13.40747555,1.994175627,46.11666107,60.4109589,33.69999695,12.41666508,0,111.6157303,3.898355,4802.671239,3.4,60,142,779,184.7488479,1645,9.1,26.07,31.61,12.33,7.41,1.6013,2.06,32.4,49711,669
Mayo,1,49711,3B,169.3999939,Hibrida,0,27.56788666,34.76977568,30.81463991,6.847697757,91.93367352,5.017709563,14.10861865,89.80991736,0,21,150.68239,88.95,341.2042626,15.10625792,787,27.7390801,14.40377856,12.8689497,1.836264166,18.43333054,67.98381743,32,7.14999771,5.31666613,114.3296814,4.215919,,3.7,60,141,765,458.951245,1650,Sin Análisis,Sin Análisis,Sin Análisis,Sin Análisis,Sin Análisis,Sin Análisis,Sin Análisis,46.9,49712,783
Mayo,1,49712,3B,161,Hibrida,0,25.71428571,38.26086957,32.54658385,3.47826087,78.65814403,5.341614907,11.92546584,89.32795031,0,20,144.98517,90.05,332.2981366,13.34782609,151,26.9378882,15.0310559,13.47826087,2.018147976,36.33332825,65.9591716,28.58333206,7.74999809,0,113.3607864,4.671927,5632.653312,3.8,50,141,764,232.8440693,1663,Sin Análisis,Sin Análisis,Sin Análisis,Sin Análisis,Sin Análisis,Sin Análisis,Sin Análisis,31.6,49713,716
Mayo,1,49713,3B,173.4900055,Hibrida,0,24.78529022,37.92149403,32.10559686,5.187618883,83.3844371,4.928237939,12.21972448,89.46751974,0,25,146.16075,84.25,306.0695044,12.40417276,134,22.09349172,14.06421075,12.50792513,1.781133829,41.59999847,62.54345238,28.40000153,6.93333197,6.26666594,113.3135605,6.883497,6108.802681,3.5,55,147,566,212.0192386,1640,Sin Análisis,Sin Análisis,Sin Análisis,Sin Análisis,Sin Análisis,Sin Análisis,Sin Análisis,30.4,49714,722
Mayo,1,49714,3B,160.6600037,Hibrida,0,26.70235279,37.68828582,29.63400971,5.975351674,87.92510337,5.384040832,11.95070335,89.55676584,0,21,130.9766,81.52,330.511632,12.81588418,149,26.62143597,15.24959507,13.50678421,2.077221952,37.33333206,61.61750742,28.66666603,6.91666508,1.75,112.7122498,4.794571,5604.418857,3.4,60,143,612,229.8214364,1642,Sin Análisis,Sin Análisis,Sin Análisis,Sin Análisis,Sin Análisis,Sin Análisis,Sin Análisis,46.9,49715,764
Mayo,1,49715,3B,164.6900024,Hibrida,0,24.28805635,38.04724027,34.32509563,3.339607748,76.55295739,5.501244763,10.74746493,89.30202198,0,20,148.70406,90.29,325.4599502,12.72694134,151,26.43147693,14.57283359,13.17627037,2.076812977,39.31666565,63.42663755,28.66666603,8.14999962,2.5,111.9906998,5.020152,5745.000213,4,55,145,0,221.2802092,1677,10.1,20.85,36.33,12.28,10.29,1.6097,2.06,45.2,49716,628
Mayo,1,49716,3B,164.8800049,Hibrida,0,26.98932557,35.71081999,32.02328967,5.276564774,85.92991294,4.985443959,13.28238719,89.60407569,0,18,148.64754,90.15,319.6263855,10.85638008,146,25.21833986,14.49539016,13.16108646,2.322905028,77.6333313,62.50393939,28.33333206,7.83333302,41.46666718,114.4960632,5.492971,5819.294551,5,50,147,742,113.6109948,1654,Sin Análisis,Sin Análisis,Sin Análisis,Sin Análisis,Sin Análisis,Sin Análisis,Sin Análisis,44.4,49717,630
Mayo,1,49717,3B,174.5299988,Hibrida,0,29.96619492,35.18019825,29.35311981,5.500487022,89.39814446,5.328596803,12.26150232,89.73511717,0,18,160.60722,92.02,297.9430491,13.00063036,150,23.92138904,13.92310787,12.49068937,1.840017629,39.09999466,59.79650456,27.76666451,6.61666489,4.71666622,113.3858109,6.697226,6285.594682,3.2,55,148,684,227.1100054,1623,Sin Análisis,Sin Análisis,Sin Análisis,Sin Análisis,Sin Análisis,Sin Análisis,Sin Análisis,30.4,49718,628
Mayo,1,49718,3B,167.9400024,Hibrida,0,29.71299274,37.7158509,26.31892343,6.25223294,88.26585233,5.204239609,11.01583899,89.80957485,0,20,150.23016,89.45,356.6749978,11.84946988,151,28.26009248,14.46945317,12.9808263,2.384924623,41.34999847,66.67330623,31.3833313,7.28333282,2.68333292,116.0602722,3.590752,5351.248433,3.3,45,145,566,210.3990404,1612,Sin Análisis,Sin Análisis,Sin Análisis,Sin Análisis,Sin Análisis,Sin Análisis,Sin Análisis,45.6,49719,682
Mayo,1,49719,3B,171.3399963,Hibrida,0,31.39955644,33.58235088,28.07283763,6.945255048,94.30011497,5.334422785,11.32251663,89.96743317,0,21,159.3864,93.02,326.2519038,12.76409505,149,25.68577153,14.06560086,12.66487712,2.012345679,37.36666489,64.87355491,29.48333168,6.53333187,1.35000002,115.5887222,5.135064,5811.419082,3.3,55,149,795,239.2506804,1637,Sin Análisis,Sin Análisis,Sin Análisis,Sin Análisis,Sin Análisis,Sin Análisis,Sin Análisis,58.5,49720,690
Mayo,1,49720,3B,167.9299927,Hibrida,0,32.09670696,34.77639493,27.05293872,6.073959388,90.94785747,5.061632823,12.5052105,89.89382481,0,29,159.3864,94.91,343.5955607,14.17852739,154,28.82153404,14.47031564,12.98160004,2.032759345,46.26665878,66.5652,31.26666451,13.83333015,1.16666603,110.1962738,3.974612,5370.895659,2.9,163,148,709,191.9308685,1612,10.21,33.28,26.4,9.43,6.7,1.6367,2.27,46.4,49721,575
Mayo,1,49721,3B,166.0599976,Hibrida,0,32.09683247,35.32458148,26.97820065,5.600385403,89.28621921,5.299289413,12.94712754,89.83355414,0,25,152.11223,91.6,346.2603929,12.44730838,152,28.36926454,14.5128269,13.06756613,2.279148524,40.25,63.16608345,30.98333359,6.33333206,2.93333292,111.1111145,3.944043,5359.655606,2.8,161,149,722,222.1118012,1604,Sin Análisis,Sin Análisis,Sin Análisis,Sin Análisis,Sin Análisis,Sin Análisis,Sin Análisis,45.6,49722,779
Mayo,1,49722,3B,168.4600067,Hibrida,0,31.58019708,33.89528671,28.41030512,6.114211089,92.09748811,5.579959634,12.22842218,89.8488662,0,26,132.87291,78.88,315.2083455,13.96177078,142,26.1070867,14.36542742,12.88139566,1.869897959,38.3833313,60.11426513,30.76666451,6.99999905,0.61666602,109.1095886,5.475205,5475.406886,3.2,40,145,591,226.6608891,1614,Sin Análisis,Sin Análisis,Sin Análisis,Sin Análisis,Sin Análisis,Sin Análisis,Sin Análisis,39.7,49723,761
Mayo,2,49723,3B,166.2700043,Hibrida,0,33.6019727,34.94316473,26.22240933,5.232453239,88.79572101,5.172310098,13.75473627,89.97486017,0,27,149.71024,90.04,362.0616976,16.78595013,155,31.03385979,14.61478281,13.05106119,1.848799713,50.03333282,65.80440252,33.25,6.79999876,9.98333359,108.4684677,3.09624,5000.601632,3.2,40,148,472,177.4816807,1630,Sin Análisis,Sin Análisis,Sin Análisis,Sin Análisis,Sin Análisis,Sin Análisis,Sin Análisis,20.2,49724,740
Mayo,2,49724,3B,174.7400055,Hibrida,0,39.60169395,31.13196749,21.54057457,7.725763992,88.28291854,5.322192972,19.51470757,90.74350464,0,28,160.68354,91.96,342.794999,15.19400204,151,28.45370175,13.44855171,12.41844988,1.872693032,46.7666626,67.33485425,32.91666412,8.36666489,5.48333216,108.5800629,4.054129,5308.55754,3.8,40,148,702,189.8788476,1630,10.24,28.47,31.58,10.56,10.29,1.5146,2.01,40.5,49725,635
Mayo,2,49725,3B,173.5599976,Hibrida,0,45.03341784,32.61120074,16.59368518,5.761696243,80.40964405,6.510716755,23.71514174,91.06107398,0,24,164.40262,94.72,326.6881816,12.62387665,152,26.27333524,13.9433051,11.92671139,2.081241442,40.93333435,65.58545455,29.85000038,6.81666613,4.26666594,113.7792587,5.003621,5814.405204,3.2,50,140,1034,205.2117213,1671,9.74,32.88,29.98,10.28,6.74,1.7615,2.33,44,49726,728
Mayo,2,49726,3B,163.9199982,Hibrida,0,31.64958516,35.95656418,25.25622255,7.137628111,91.19981717,6.124938995,11.71303075,90.07650073,0,25,146.206,89.19,337.3596914,14.28745746,149,26.45192806,14.8243047,12.62811141,1.851409052,40.09999847,68.89076479,29.03333282,6.39999962,4.66666508,113.7599793,4.566408,5645.924262,3.6,55,146,1038,218.4538737,1675,9.79,32.88,30.47,10.34,6.66,1.7924,2.37,32.4,49727,710
Mayo,2,49727,3B,165.8600006,Hibrida,0,33.70312312,37.5015073,23.06764741,5.727722175,87.03476366,5.727722175,12.90244785,90.1656819,0,19,152.15756,91.74,308.6940782,16.30290601,150,24.56288427,14.71120216,19.11250445,1.506656805,41.8833313,63.75215385,27.08333206,6.93333197,7.86666632,113.218689,6.084624,6124.061849,3.2,60,145,988,207.7198668,1679,Sin Análisis,Sin Análisis,Sin Análisis,Sin Análisis,Sin Análisis,Sin Análisis,Sin Análisis,34.8,49728,723
Mayo,2,49728,3B,162.7100067,Hibrida,0,32.10620122,37.88949665,23.85839838,6.145903755,87.65899699,7.098518837,12.2795157,89.77063487,0,25,145.21972,89.25,358.9207645,16.43414596,148,30.02888451,14.81162744,12.78347928,1.827225131,41.91666412,59.13505291,32.83333206,6.79999876,2.28333211,110.2464676,3.304459,4955.634914,3.3,60,146,510,208.9860962,1610,Sin Análisis,Sin Análisis,Sin Análisis,Sin Análisis,Sin Análisis,Sin Análisis,Sin Análisis,24.9,49729,711
Mayo,2,49729,3B,172.5299988,Hibrida,0,35.93577928,34.82292935,23.50315887,5.738132499,87.64177443,5.564249696,14.66411639,90.42856315,0,23,165.69962,96.04,308.3521728,13.30783062,143,24.66817383,14.02654621,12.05587443,1.853658537,37.93332672,66.28011782,29.68333054,7.18333197,1.06666601,112.3284302,6.072513,5812.353117,3.5,60,145,836,229.3497764,1657,Sin Análisis,Sin Análisis,Sin Análisis,Sin Análisis,Sin Análisis,Sin Análisis,Sin Análisis,45.7,49730,645
Mayo,2,49730,3B,153.2100067,Hibrida,0,36.23131649,29.89361008,24.41093923,9.464134195,89.23708288,5.286861171,13.61529926,90.56171268,0,22,139.46022,91.03,348.5412027,14.81626461,148,27.33502915,15.73004304,13.57613673,1.844933921,39.5633316,66.31718519,28.16666603,7.18333197,4.21333313,113.4828949,4.009829,5439.408645,3.7,60,145,1044,219.900591,1686,10.18,28.07,34.84,10.33,7.84,1.9174,2.48,46,49731,610
Mayo,2,49731,3B,149.8600006,Hibrida,0,35.29961297,34.67236087,22.55438409,7.473642066,89.76044491,6.312558388,11.87775257,90.32216736,0,22,103.77072,69.25,356.3325756,15.37434933,143,28.08621369,16.14840511,13.87962092,1.826822917,44.21666336,63.65726872,29.36666489,6.66666603,8.18333244,112.1586838,3.625174,5103.065029,3.5,60,144,532,195.401447,1616,Sin Análisis,Sin Análisis,Sin Análisis,Sin Análisis,Sin Análisis,Sin Análisis,Sin Análisis,59.7,49732,652
Mayo,2,49732,3B,171.949997,Hibrida,0,31.52079093,34.19598721,24.54201803,9.741203838,86.23598179,4.885141029,12.56179122,90.58098284,0,23,154.80828,90.03,300.08724,12.94562396,150,23.81506294,15.52776998,12.03838346,1.839622642,42.6333313,58.47381317,27.26666641,8.89999771,6.46666622,113.3373871,6.637091,6306.234666,4.7,50,146,951,205.4730356,1674,Sin Análisis,Sin Análisis,Sin Análisis,Sin Análisis,Sin Análisis,Sin Análisis,Sin Análisis,45.7,49733,608
Mayo,2,49733,3B,169.5200043,Hibrida,0,34.33223218,31.67767815,26.79329873,7.196790939,95.4311971,4.778197263,14.51156206,90.44808872,0,25,148.84542,87.8,343.3223132,12.16965519,124,22.59320377,15.69136346,12.21094825,1.856519632,41.36999893,65.81628223,30.70000076,7.03333282,3.63666582,113.4994431,5.082399,5521.824107,3.1,40,146,758,211.7476487,1656,Sin Análisis,Sin Análisis,Sin Análisis,Sin Análisis,Sin Análisis,Sin Análisis,Sin Análisis,31.6,49734,705
Mayo,2,49734,3B,169.3600006,Hibrida,0,27.45630609,36.40765234,31.7076051,4.428436467,83.65706577,5.136986301,14.28908833,89.77373642,0,21,154.80828,91.41,311.1714679,12.01582424,131,21.49267824,15.47000467,12.2224846,1.788697789,155.0366669,63.6244012,27.78333282,6.43333292,120.8199997,112.995842,6.838539,6095.740986,3.3,35,145,837,56.11575749,1657,Sin Análisis,Sin Análisis,Sin Análisis,Sin Análisis,Sin Análisis,Sin Análisis,Sin Análisis,59.7,49735,655
Mayo,2,49735,3B,172.4600067,Hibrida,0,32.70323553,32.96996405,27.13672736,7.19007306,94.39140852,5.427345471,12.46665894,90.24399861,0,33,154.80828,89.76,317.7548293,16.29943112,152,25.05508426,14.20619219,17.74324412,1.537175382,46.24999619,66.82338235,28.38333321,7.71666431,10.14999962,115.4359436,5.60346,6076.101261,3.2,35,145,1099,188.1081236,1679,Sin Análisis,Sin Análisis,Sin Análisis,Sin Análisis,Sin Análisis,Sin Análisis,Sin Análisis,46.4,49736,612
Mayo,2,49736,3B,170.5800018,Hibrida,0,31.42220659,33.70852386,28.84277172,6.026497831,92.13706108,4.982999179,12.36956267,90.21972095,0,23,158.1147,92.69,303.0835939,10.63430637,144,23.41423354,14.24551515,11.84195086,2.201764057,40.14999771,65.61435257,27.71666718,6.41666603,6.01666594,115.8182983,6.622741,6154.419675,3.4,30,147,720,219.6762267,1658,Sin Análisis,Sin Análisis,Sin Análisis,Sin Análisis,Sin Análisis,Sin Análisis,Sin Análisis,45.7,49737,708
Mayo,1,49737,3B,169.8500061,Hibrida,0,30.08536944,32.73476597,29.46717692,7.712687666,93.21213462,4.710038269,12.54047689,90.20194289,0,39,151.6544,89.29,350.8978384,16.27318164,152,28.1365901,18.54577502,16.19075597,1.729015919,67.41666412,63.01938911,31.38333321,8.23333168,27.79999733,113.7645874,3.811839,5412.108553,5,104,149,1007,132.6081632,1651,Sin Análisis,Sin Análisis,Sin Análisis,Sin Análisis,Sin Análisis,Sin Análisis,Sin Análisis,45.6,49738,650
Mayo,1,49738,3B,167.4799957,Hibrida,0,31.42464772,35.30570814,28.66013852,4.609505613,87.18980039,5.505134941,10.74755195,90.20527824,0,21,147.01976,87.78,343.3245848,14.40769084,152,27.33460781,14.74802999,12.06114194,1.897223373,38.34999847,63.53439667,30.11666489,7.13333225,1.10000002,114.4911575,4.200733,5561.040585,3.4,40,146,531,228.4224341,1609,9.98,30.48,33.21,12.19,6.9,1.7397,2.26,47.7,49739,636
Mayo,1,49739,3B,161.2799988,Hibrida,0,32.60168651,31.31200397,28.80084325,7.28546627,96.11761277,5.164930556,11.78075397,90.54606895,0,23,142.95028,88.63,331.7212327,14.40352193,152,26.85391885,14.88095249,12.52480168,1.864399483,40.68333054,67.03568282,28.43333244,6.48333216,5.76666594,112.6315765,4.708019,5672.215845,3.3,85,146,746,215.3216043,1649,Sin Análisis,Sin Análisis,Sin Análisis,Sin Análisis,Sin Análisis,Sin Análisis,Sin Análisis,46.9,49740,615
Mayo,1,49740,3B,166.3099976,Hibrida,0,32.97456557,33.20305454,26.75124767,7.071132223,94.49805028,5.110937406,11.90547772,90.5386928,0,21,146.22844,87.93,310.8652562,13.00583267,152,24.17172785,14.73152568,12.20612128,1.85852982,36.11666489,64.77889764,26.43333244,7.21666479,2.46666598,116.9830093,6.093265,6291.677296,3.7,80,140,735,232.5796146,1652,Sin Análisis,Sin Análisis,Sin Análisis,Sin Análisis,Sin Análisis,Sin Análisis,Sin Análisis,59.7,49741,716
Mayo,1,49741,3B,176.1199951,Hibrida,0,30.24074495,33.89166477,26.93617988,8.931410402,88.53449496,4.712695889,10.67454009,90.54054054,0,35,142.5584,80.94,379.8546551,12.27572144,155,31.38769108,13.6838523,11.46945296,2.556891767,83.16666412,68.40035503,35.54999924,6.54999971,41.06666565,113.0704193,2.49446,4954.149054,3.5,80,146,883,105.3306645,1629,9.37,38.1,26.39,12.22,6.65,1.3985,1.9,24.5,49742,671
Mayo,1,49742,3B,173.8899994,Hibrida,0,30.49054,35.71223187,27.58065444,6.216573696,90.32528783,4.945655299,10.58140204,90.31962735,0,25,156.63186,90.08,337.5697292,14.48616947,150,27.11484281,13.97435165,11.61653923,1.871774514,39.39999771,65.88608108,31.25,7.01666498,1.13333297,113.4908752,4.44702,5564.47998,2.9,141,147,764,223.857881,1619,Sin Análisis,Sin Análisis,Sin Análisis,Sin Análisis,Sin Análisis,Sin Análisis,Sin Análisis,30.4,49743,601
Mayo,1,49743,3B,167.2700043,Hibrida,0,31.75703952,32.90488432,27.88306331,7.455012853,93.6751932,4.991929216,11.29909727,90.50744306,0,25,155.02292,92.68,346.1469392,15.64536338,154,27.63794991,14.58719398,12.07628354,1.766526557,47.95000076,65.19651325,29.96666718,15.28333187,2.70000005,115.6714783,4.052509,5581.86879,5,138,149,1032,186.4442098,1644,Sin Análisis,Sin Análisis,Sin Análisis,Sin Análisis,Sin Análisis,Sin Análisis,Sin Análisis,31.6,49744,675
Mayo,1,49744,3B,166.6300049,Hibrida,0,31.01482326,37.22618976,25.00150033,6.757486647,89.7992141,5.281161856,10.92240293,90.3418352,0,25,149.12224,89.49,361.2794709,14.95528973,152,29.38246328,14.76324748,12.12266663,1.964686998,40.28332901,65.05092348,32.09999847,8.18333244,0,113.7040787,3.296882,5190.966132,4.4,141,148,912,220.4385839,1629,Sin Análisis,Sin Análisis,Sin Análisis,Sin Análisis,Sin Análisis,Sin Análisis,Sin Análisis,24.9,49745,737
Mayo,1,49745,3B,166.8899994,Hibrida,0,32.30271436,30.87662532,29.70219905,7.118461262,97.25467069,5.153094853,11.56450357,90.52064234,0,22,131.341,78.7,342.7407287,13.18233572,153,27.67092107,14.80016783,12.10378098,2.099090909,39.74999619,64.89680111,30.11666489,9.6333313,0,113.7679443,4.170778,5541.450224,3.8,136,146,931,220.3773796,1630,Sin Análisis,Sin Análisis,Sin Análisis,Sin Análisis,Sin Análisis,Sin Análisis,Sin Análisis,46.9,49746,733
Mayo,1,49746,3B,167.6399994,Hibrida,0,31.1202577,32.44452398,28.47172513,7.9634932,92.74407725,5.29706514,11.21450728,90.4835958,0,25,152.07258,90.71,356.7167753,13.89286572,154,29.79599152,14.61465049,12.0496302,2.144697295,39.73333359,66.67859008,32.23333359,7.49999905,0,112.125,3.404257,5200.827241,3.8,141,146,751,220.4697972,1603,Sin Análisis,Sin Análisis,Sin Análisis,Sin Análisis,Sin Análisis,Sin Análisis,Sin Análisis,24.9,49747,731
Mayo,1,49747,3B,168.7400055,Hibrida,0,30.72774683,35.06578168,25.13926751,9.067203982,86.8152597,4.978072775,11.43771483,90.55138082,0,24,155.02292,91.87,349.6503383,13.41709095,154,28.53502337,14.51937845,11.97107938,2.126766784,40.8833313,64.19838493,31.06666565,6.93333197,2.88333297,113.7045059,3.802333,5431.545419,3.6,153,145,825,212.8006628,1618,8.06,28.87,28.68,13.49,7.53,1.3644,1.75,46.4,49748,669
Mayo,1,49748,3B,167.8600006,Hibrida,0,31.69903491,33.85559395,26.47444299,7.970928154,90.99153182,5.004170142,11.43810318,90.53270583,0,25,150.64828,89.75,355.6535195,14.33933034,154,29.44715824,14.7146431,12.03383768,2.053593685,48.98333359,68.53124183,31.98333359,12.31666565,4.68333292,111.6467667,3.480691,5248.358497,3.7,174,145,694,177.6114315,1609,Sin Análisis,Sin Análisis,Sin Análisis,Sin Análisis,Sin Análisis,Sin Análisis,Sin Análisis,24.9,49749,678
Mayo,1,49749,3B,163.5700073,Hibrida,0,31.98630556,33.17234212,28.77667054,6.064681788,92.8120284,5.074280125,11.79922969,90.42067616,0,20,156.26919,95.54,335.024745,13.70055572,153,28.07360637,15.10056789,16.44555774,2.04908523,43.28333282,67.88867133,29.88333321,7.33333158,6.06666613,109.7219009,4.385801,5473.619899,3.8,151,149,844,206.5460171,1634,9.72,27.67,30.97,13.07,7.27,1.5226,2,41.7,49750,742
Mayo,1,49750,3B,160.8600006,Hibrida,0,33.68767873,34.52691782,24.92229268,6.86311078,92.83851891,5.041651125,11.50068382,90.54538108,0,25,147.03666,91.41,351.8587578,15.24306845,153,28.60251139,15.16846942,12.61966923,1.876427406,40.19999695,65.58948824,30.06666565,6.61666489,3.51666594,112.388298,3.71615,5350.111066,4,157,147,904,219.4030017,1638,Sin Análisis,Sin Análisis,Sin Análisis,Sin Análisis,Sin Análisis,Sin Análisis,Sin Análisis,45.6,49751,755
Mayo,1,49751,3B,161.199997,Hibrida,0,33.61662531,30.77543424,30.20471464,5.403225806,93.92292241,5.272952854,11.60049628,90.45601737,0,20,145.55489,90.29,359.1811482,14.46029804,137,27.02233302,14.95037249,16.87344945,1.868725869,38.69999695,68.32174497,31.58333206,7.11666489,0,111.5248795,3.662483,5103.957893,3.5,163,136,707,210.8527298,1645,Sin Análisis,Sin Análisis,Sin Análisis,Sin Análisis,Sin Análisis,Sin Análisis,Sin Análisis,31.6,49752,709
Mayo,1,49752,3B,152.5200043,Hibrida,0,34.48728036,31.24180435,27.89798059,6.372934697,95.08932186,5.730396014,12.85077367,90.31910569,0,20,142.47738,93.42,342.2501871,11.56569598,147,27.14398036,16.12903181,16.85024868,2.346938776,35.73332977,65.74564886,28.03333092,7.36666489,0.33333299,114.1676865,4.269816,5440.666495,3.8,152,137,684,230.0373364,1633,Sin Análisis,Sin Análisis,Sin Análisis,Sin Análisis,Sin Análisis,Sin Análisis,Sin Análisis,30.4,49753,757
Mayo,2,49753,3B,151.8399963,Hibrida,0,35.39910432,31.88224447,26.44230769,6.276343519,92.96208458,5.630927292,11.92044257,90.56579294,0,27,125.60806,82.72,391.8598619,16.0958908,154,31.77028528,15.93782968,13.30347767,1.973813421,38.18333054,63.19293333,31.23333168,6.31666613,0.63333303,114.1182861,2.086545,4861.472926,3,10,148,1041,232.5622169,1651,Sin Análisis,Sin Análisis,Sin Análisis,Sin Análisis,Sin Análisis,Sin Análisis,Sin Análisis,23.7,49754,754
Abril,2,49754,5,190.3000031,3,0,0,58.59169732,31.10877562,10.29952706,90.34037942,0,0,88.82396217,0,0,141.07392,74.13,399.8948964,13.38413011,100,26.37414566,17.13084576,15.0814501,1.970553592,79.3833313,33.55899471,49.78333282,6.78333187,22.81666565,96.1600647,2.208795,3822.564547,3.9,0,145,488,109.594796,1606,Sin Análisis,Sin Análisis,Sin Análisis,Sin Análisis,Sin Análisis,Sin Análisis,Sin Análisis,5,49755,764
Mayo,1,49755,5,178.5500031,Hibrida,0,0,56.549986,34.48893867,8.961075329,95.10522095,5.723886866,0,88.40481658,0,34,91.4368,51.21,383.646031,14.97059622,124,28.429011,15.34584124,16.85802267,1.898989899,395.1999817,53.38426724,40.71666336,11.76666546,342.7166443,105.7915039,2.620702,4385.182584,3.6,90,82,553,12.44939329,1618,Sin Análisis,Sin Análisis,Sin Análisis,Sin Análisis,Sin Análisis,Sin Análisis,Sin Análisis,19,49756,525
Mayo,1,49757,3B,94.05999756,Hibrida,0,38.76249203,43.16393791,13.18307463,4.890495428,73.74143512,9.355730385,16.90410376,90.11949819,0,0,240.34816,255.53,411.4395174,16.13863533,113,28.39676876,28.91771285,4.890495555,1.759552042,106.746666,68.46868885,23.44999886,5.71666574,77.58000183,108.8437653,1.644922,4011.087511,2.8,66,118,943,66.3252565,1675,Sin Análisis,Sin Análisis,Sin Análisis,Sin Análisis,Sin Análisis,Sin Análisis,Sin Análisis,19,49757,437
Mayo,1,49758,3B,162.6699982,Hibrida,0,5.686358886,60.65654392,25.08760066,8.569496527,65.96903495,6.553144403,0,88.62230282,0,23,67.92448,41.76,373.1480954,11.54484552,142,30.4911788,17.76602958,18.25782279,2.641107561,86.08332062,72.69187817,34.69999695,8.08333206,43.29999542,110.8675842,2.787753,4687.896613,3.5,55,151,843,105.2468694,1635,Sin Análisis,Sin Análisis,Sin Análisis,Sin Análisis,Sin Análisis,Sin Análisis,Sin Análisis,40.2,49758,546
Mayo,1,49759,5,172.7400055,Hibrida,0,7.386824129,55.40118097,34.14379993,3.068194975,65.13507773,5.690633322,0,88.46103971,0,23,180.26112,104.35,318.9764863,12.55644281,143,25.90598505,13.83582218,16.03566002,2.063162748,42.84999466,69.05768688,31.18333054,7.69999886,3.96666574,110.9395981,5.372253,5539.498267,3.3,35,147,769,205.8343314,1640,9.25,34.49,32.62,10.52,5.23,2.0711,2.66,58.5,49759,671
