Repository: DeaAnalytics/univ-workshop

File: data/Analisis_C7_temperatura.csv (part 18 of 28)
Mes,Turno,No_Colada,GPO_CH,TCM,No_Cargas,C_Arrabio,C_Primeras,C_Segundas,C_Triturado,C_Retornos,Cumpl_CM,Cons_Chorreadura,Cons_Ri,Rendimiento_Teo,Altura_Banda,Tiempo_Caida_Banda,TPQB,Rendimiento_Real,ENERGÍA,CONSUMO_C,O2_INSTANTANEO,O2_TCM,CONSUMO_CAL_SIDER,CONSUMO_CAL_DOLOM,BALANCE_02_C,VAC_TO_VAC,COBERTURA_DE_ARCO,POWER_ON,AUXILIARES,DEMORAS,POTENCIA,FACTOR_O2,VELOCIDAD_DE_FUSIÓN,TIEMPO_VACIADO,REMANENTE_HF,ACERO_VACIADO,O2_VACIADA,TON_Hr_ACERO LIQUIDO,TEMPERATURA_VACIADO,MgO_ESCORIA,FeO_ESCORIA,CaO,SiO2,Al2O3,IB3,IB4,RESULTADO,coladas ,TEMPERATURA
Mayo,1,49760,5,172.3399963,Hibrida,0,0,54.53754207,35.87675525,9.585702681,95.37690083,5.303469885,0,88.59527678,0,26,128.01152,74.28,331.3218128,14.05941773,139,27.74747651,15.66670568,16.36300371,1.973586463,61.41666031,69.38983957,34.18333054,7.01666498,20.21666527,109.9839478,4.5708,5041.63853,3.7,40,145,557,141.6553742,1638,9.98,26.07,34.59,11.92,6.75,1.8527,2.39,26,49760,569
Mayo,1,49761,5,171.9100037,Hibrida,0,0,55.35454598,34.76819266,9.877261358,94.0084636,5.875167239,0,88.55034611,0,27,148.91136,86.62,340.8760325,15.24634951,150,29.34675058,13.20458351,15.12419257,1.924837848,44.06666183,71.60169713,33.43333054,6.53333235,4.0999999,109.9322662,3.996148,5141.874916,3.1,45,145,711,197.4281609,1650,9.96,26.07,33.04,12.79,6.96,1.6729,2.18,40.5,49761,809
Mayo,1,49762,5,176.1399994,Hibrida,0,0,57.4202339,33.97865334,8.601112751,95.2944468,5.734075167,0,88.45446804,0,29,169.8112,96.41,330.9867163,13.02373117,139,28.51141148,14.07970937,15.38548887,2.189189189,47.09999084,68.12528302,36.11666107,6.63333273,4.34999895,105.2030029,4.460083,4876.973512,3.1,46,149,680,189.8089541,1616,Sin Análisis,Sin Análisis,Sin Análisis,Sin Análisis,Sin Análisis,Sin Análisis,Sin Análisis,39.7,49762,822
Mayo,1,49763,5,166.3000031,Hibrida,0,0,60.21647625,30.25856885,9.524954901,90.65883294,6.277811185,0,88.43680096,0,29,151.52384,91.11,359.5910938,13.12687889,146,31.23271139,13.71016211,16.23571828,2.379294549,43.63332748,70.29340938,35.34999466,6.11666584,2.16666603,108.8922577,3.15563,4704.385521,2.3,87,116,680,159.5110986,1611,Sin Análisis,Sin Análisis,Sin Análisis,Sin Análisis,Sin Análisis,Sin Análisis,Sin Análisis,20.2,49763,802
Mayo,2,49764,5,169.2700043,Hibrida,0,13.54640515,61.93655107,18.2548591,6.262184675,62.70048181,6.463047203,8.820228038,89.02640751,0,21,151.52384,89.52,271.164405,11.80362704,143,22.08306201,14.53299426,11.93359691,1.870870871,40.34999847,64.32920065,26.09999847,7.33333302,6.91666508,107.0207367,8.467376,6485.441157,3.4,88,141,890,209.6654355,1665,Sin Análisis,Sin Análisis,Sin Análisis,Sin Análisis,Sin Análisis,Sin Análisis,Sin Análisis,42.2,49764,708
Mayo,2,49765,5,154.4100037,Hibrida,0,61.07117415,17.75791723,12.94605272,8.224855903,52.84394669,5.375299527,26.74697235,92.44912894,0,26,216.83584,140.43,351.6611535,15.58836826,153,29.53824164,21.30690967,13.08205396,1.894889904,49.88332748,66.17633478,29.74999809,6.51666498,13.61666584,112.6036911,3.605117,5190.252557,3.1,39,158,1222,190.043457,1657,Sin Análisis,Sin Análisis,Sin Análisis,Sin Análisis,Sin Análisis,Sin Análisis,Sin Análisis,44.4,49765,517
Mayo,2,49766,2,155.8000031,Hibrida,0,58.72913992,19.12708601,15.85365854,6.290115533,95.14105074,5.584082157,24.45442875,91.81899872,0,20,67.92448,43.6,331.8356803,14.2682924,154,28.49165541,15.85365823,13.15789448,1.996851102,57.24999237,62.66826087,28.68333054,8.14999866,20.41666412,107.3975906,4.433379,5431.726376,5,62,119,1012,124.7161738,1639,8.08,38.1,28.98,7.97,4.78,2.2729,2.91,39.7,49766,518
Mayo,2,49767,2,172.1000061,Hibrida,0,57.29227193,18.18710052,16.85066822,7.669959326,95.0353678,4.532248693,29.80825102,92.19407321,0,29,151.52384,88.04,373.0389176,15.88611216,139,28.49506,14.23590885,11.73736158,1.793708851,56.36666107,59.67666667,35.14999771,8.03333282,13.18333244,109.5874786,2.986871,4896.15981,4.6,71,145,809,154.3465558,1604,Sin Análisis,Sin Análisis,Sin Análisis,Sin Análisis,Sin Análisis,Sin Análisis,Sin Análisis,19,49767,740
Mayo,2,49768,2,171.6000061,Hibrida,0,58.39160839,25.52447552,8.741258741,7.342657343,82.7776575,5.06993007,30.53613054,92.19463869,0,26,161.97376,94.39,331.0023192,14.47552396,149,26.77156082,14.21911371,11.77156135,1.849436393,38.31666183,63.49916898,30.71666527,6.03333187,1.56666601,113.2225876,4.749356,5586.544131,2.6,50,160,878,250.5437463,1627,8.19,38.9,27.01,7.69,4.42,2.2304,2.91,30.4,49768,676
Mayo,2,49769,2,173.3999939,Hibrida,0,59.68858131,19.03114187,15.10957324,6.170703576,94.27919651,4.382929642,29.06574394,92.21799308,0,31,156.7488,90.4,337.9469554,17.95271113,125,24.99423387,14.12918158,11.24567514,1.392226148,41.41666412,65.87929737,34.54999924,6.86666393,0,105.7443543,4.809231,5018.813248,2.5,58,145,594,210.0603751,1617,8.4,32.88,31.16,8.65,4.64,2.3446,2.98,28.9,49769,780
Mayo,2,49770,2,158.8999939,Hibrida,0,61.17054751,16.99181875,15.35556954,6.482064191,97.32230428,4.782882316,33.1655129,92.37382001,0,27,151.52384,95.36,322.2152421,20.13845263,133,26.19257495,15.54436812,12.27186957,1.300625,54.18333054,58.86929577,31.26666641,19.78333092,3.13333297,103.5505524,5.18982,5082.089399,5,37,144,656,159.4586363,1661,Sin Análisis,Sin Análisis,Sin Análisis,Sin Análisis,Sin Análisis,Sin Análisis,Sin Análisis,36.7,49770,954
Mayo,2,49771,2,160.1000061,Hibrida,0,54.65334166,17.11430356,21.42410993,6.808244847,92.47277519,5.371642723,27.67020612,91.84009994,0,29,130.624,81.59,373.5165379,18.56964326,134,28.48844364,13.36664534,10.93066792,1.534140599,45.6333313,63.25067319,33.96666718,8.69999886,2.96666598,105.4260635,2.970799,4713.444662,5,39,157,579,206.4280589,1632,9.23,28.07,34.95,8.43,5.82,2.4526,3.1,18.4,49771,778
Mayo,2,49772,5,180.8600006,Hibrida,0,23.16709057,41.09255778,29.27125954,6.469092115,66.79812221,5.650779609,9.123078624,89.52493641,0,24,242.96064,134.34,290.8326873,10.46665926,149,23.13391566,13.60168081,11.16885985,2.210248283,41.04999924,61.79172821,28.06666565,8.83333302,4.14999914,111.9148865,7.232554,6443.943248,5,29,146,653,213.3982987,1648,Sin Análisis,Sin Análisis,Sin Análisis,Sin Análisis,Sin Análisis,Sin Análisis,Sin Análisis,30.4,49772,734
Mayo,2,49773,3B,176.8000031,Hibrida,0,29.86425339,38.91402715,24.77375566,6.447963801,87.41044986,5.542986425,12.55656109,90.00452489,0,28,91.4368,51.72,307.1266915,8.054298504,152,24.2873299,13.91402691,11.42533917,3.015449438,42.41666412,63.48389956,28.1333313,7.94999886,6.33333206,115.3955231,6.218193,6284.360752,4.5,30,144,639,203.6935289,1618,9.04,28.47,34.57,8.92,5.58,2.3841,3.01,30.4,49773,624
Mayo,2,49774,3B,181.6499939,Hibrida,0,27.16763006,41.61849711,24.11230388,7.101568951,85.70589271,6.000550509,14.80869805,89.89430223,0,25,164.58624,90.61,291.7698969,10.81200146,150,22.65345521,13.3223236,11.12028664,2.095213849,43.41666412,63.28257576,27.43333244,8.23333263,7.74999905,115.5663071,7.344579,6621.506676,0.3,13,150,0,207.2936782,0,Sin Análisis,Sin Análisis,Sin Análisis,Sin Análisis,Sin Análisis,Sin Análisis,Sin Análisis,30.4,49774,695
Mayo,2,49775,3B,180.0500031,Hibrida,0,23.93779506,41.13857262,25.53735074,9.386281588,80.12003145,5.676201055,10.77478478,89.83504582,0,32,154.13632,85.61,376.5620597,12.8353233,140,28.73090759,13.66287119,11.21910561,2.238424924,52.29999924,60.53210587,36.81666565,8.28333282,7.19999886,112.3756867,2.839727,4890.448384,4.7,46,145,1024,166.3479948,1643,Sin Análisis,Sin Análisis,Sin Análisis,Sin Análisis,Sin Análisis,Sin Análisis,Sin Análisis,23.7,49775,666
Mayo,2,49776,3B,176.4100037,Hibrida,0,26.81253897,38.43886401,29.53347316,5.215123859,85.45031318,5.730967632,11.11048127,89.67507511,0,25,159.36128,90.34,321.9772055,14.26222974,147,26.89756761,13.43461227,11.4505978,1.885930048,44.78333282,64.33174387,32.23333359,6.96666574,5.58333206,111.3119049,5.062643,5472.905964,4.2,50,148,706,198.2880559,1621,Sin Análisis,Sin Análisis,Sin Análisis,Sin Análisis,Sin Análisis,Sin Análisis,Sin Análisis,43.2,49776,685
Mayo,2,49777,3B,173.4299927,Hibrida,0,24.044283,39.24349882,28.69745719,8.014760999,85.52262186,5.535374503,8.014760999,89.56651098,0,25,154.13632,88.88,320.5904535,9.565819466,120,20.44629043,14.12673761,11.64735101,2.137432188,40.74999619,64.16271186,29.49999809,8.34999847,2.9000001,112.8934021,6.727848,5878.983183,4.9,37,155,785,228.2208802,1633,Sin Análisis,Sin Análisis,Sin Análisis,Sin Análisis,Sin Análisis,Sin Análisis,Sin Análisis,43.2,49777,702
Mayo,2,49778,3B,170.0200043,Hibrida,0,25.11469239,35.25467592,27.57322668,12.05740501,81.21833992,6.140454064,9.940007058,90.05622868,0,28,146.29888,86.05,311.1398581,14.115986,163,26.56158032,14.35125243,11.88095488,1.881666667,42.89999771,66.34805389,27.68333244,8.38333225,6.83333206,113.8995056,5.534691,6141.601797,4.9,43,140,593,195.8042063,1608,Sin Análisis,Sin Análisis,Sin Análisis,Sin Análisis,Sin Análisis,Sin Análisis,Sin Análisis,43.2,49778,690
Mayo,2,49779,3B,171.3500061,Hibrida,0,27.53428655,37.36212431,26.52465713,8.578932011,85.7225341,5.380799533,10.49314269,90.01015465,0,22,141.07392,82.33,341.4064658,14.61336394,142,27.17245307,14.29821951,11.84709616,1.85942492,48.31666183,70.26495957,32.64999771,15.66666508,0,113.1649475,4.296392,5248.086313,4.8,47,140,865,173.8530702,1625,Sin Análisis,Sin Análisis,Sin Análisis,Sin Análisis,Sin Análisis,Sin Análisis,Sin Análisis,45.7,49779,716
Mayo,1,49780,3B,179.8099976,Hibrida,0,28.58572938,35.34842334,28.61353651,7.452310772,91.08503219,4.866247706,12.95812246,90.277682,0,24,156.7488,87.17,329.7925633,12.82464841,141,25.31004984,12.40198004,14.84900749,1.973547268,131.3333283,58.13045752,32.08333206,8.06666565,91.18333435,111.8281708,5.071401,5604.467679,4.9,54,148,652,67.61421582,1615,9,30.08,30.07,12.8,5.6,1.6342,2.12,44,49780,723
Mayo,1,49781,3B,168.7100067,Hibrida,0,23.89307095,38.90700018,28.59344437,8.6064845,84.29119136,5.512417758,9.365182858,89.94570565,0,25,125.39904,74.33,326.0031878,14.60494281,149,26.79153471,14.40341357,15.70742632,1.834415584,38.58333206,65.61217391,30.23333168,7.81666565,0.533333,114.1868515,4.932409,5580.265136,4.4,56,148,680,230.1511955,1621,8.96,27.67,29.93,13.73,6.45,1.4832,1.93,45.2,49781,631
Mayo,1,49782,5,176.7799988,Hibrida,0,0,59.47505374,32.51499038,8.009955877,95.24716796,5.798167213,0,88.38612965,0,28,156.7488,88.67,332.6168142,14.63400847,155,28.64577461,13.1802241,15.38635603,1.957479706,42.28333282,68.0018617,32.53333282,8.61666584,1.13333297,112.2375488,4.382258,5433.811524,4.2,57,152,490,215.6878229,1615,Sin Análisis,Sin Análisis,Sin Análisis,Sin Análisis,Sin Análisis,Sin Análisis,Sin Análisis,44.4,49782,822
Mayo,1,49783,5,174.7400055,Hibrida,0,0,62.01213231,30.01602381,7.971843882,93.14346382,6.426691084,0,88.29523864,0,26,154.13632,88.21,323.9097987,14.00938493,153,27.85280901,13.96360263,15.56598326,1.988153595,40.94999695,63.05980663,31.61666298,8.24999905,1.08333302,112.5124359,4.819628,5526.832658,4,54,148,662,216.849833,1642,9.34,26.87,34.31,12.22,5.95,1.8883,2.4,43.5,49783,830
Mayo,1,49784,5,174.0200043,Hibrida,0,0,62.6134927,28.57717504,8.809332261,90.45185393,5.901620503,0,88.40035628,0,27,156.7488,90.08,318.9288509,14.64774128,162,28.93920168,13.04447733,15.34306364,1.975676736,48.79999542,67.78597222,31.03333282,7.38333225,10.38333225,110.3867264,4.810815,5607.519027,3.7,50,148,1038,181.9672302,1636,8.6,33.28,30.61,10.38,5.84,1.8872,2.42,57.5,49784,789
Mayo,1,49785,5,177.4700012,Hibrida,0,0,60.36513214,31.26162168,8.373246182,93.45308717,5.916492928,0,88.39082662,0,26,156.7488,88.32,363.441706,17.98613838,156,31.37431657,13.86149762,15.32653396,1.744360902,61.06666183,64.83149038,35.48332977,7.24999809,18.33333397,111.2601929,3.018656,5001.50359,3.1,80,145,1112,142.4672602,1636,Sin Análisis,Sin Análisis,Sin Análisis,Sin Análisis,Sin Análisis,Sin Análisis,Sin Análisis,23.7,49785,868
Mayo,1,49786,5,139.5200043,Hibrida,0,0,60.93033257,28.38302752,10.68663991,87.63556241,7.253440367,0,88.41341743,0,22,159.36128,114.22,331.135311,13.36725877,144,26.29730424,17.56020588,14.19151333,1.967292225,36.14999771,71.41643599,25.34999847,7.41666603,3.38333178,114.9412308,4.82995,5503.748035,3.9,33,152,597,252.2821737,1601,Sin Análisis,Sin Análisis,Sin Análisis,Sin Análisis,Sin Análisis,Sin Análisis,Sin Análisis,45.7,49786,755
Mayo,1,49787,5,179.5099945,Hibrida,0,0,60.36989583,31.40772102,8.222383154,93.87916925,5.503871651,0,88.4214807,0,25,154.13632,85.87,320.8734988,12.83493995,154,26.57790734,13.70397234,15.15235966,2.070746528,39.58332825,66.49931973,30.86666489,7.43333197,1.28333294,112.7569275,5.16506,5815.658904,4,31,148,0,224.3368709,1634,Sin Análisis,Sin Análisis,Sin Análisis,Sin Análisis,Sin Análisis,Sin Análisis,Sin Análisis,43.2,49787,773
Mayo,1,49788,5,172.6399994,Hibrida,0,0,59.98030584,31.52224282,8.497451344,93.42573949,5.705514365,0,88.4244671,0,26,128.01152,74.15,321.4782217,10.98239114,156,26.89411502,13.61214092,15.75532906,2.448839662,40.71666336,61.07910238,29.61666489,10.01666451,1.08333302,111.9955292,5.081847,5829.150582,0,34,147,484,216.6189288,1618,Sin Análisis,Sin Análisis,Sin Análisis,Sin Análisis,Sin Análisis,Sin Análisis,Sin Análisis,43.2,49788,789
Mayo,1,49789,5,181.8800049,Hibrida,0,76.77039806,5.27820541,11.49109303,6.460303497,44.15359333,5.27820541,55.87750165,93.82768859,0,24,240.34816,132.15,307.3454943,12.73916834,153,24.57114515,10.61139184,12.09588707,1.928787225,40.86999893,60.878,29.09999847,10.2699995,1.5,114.9942703,6.137463,6250.172318,3.2,27,149,857,218.7423595,1624,Sin Análisis,Sin Análisis,Sin Análisis,Sin Análisis,Sin Análisis,Sin Análisis,Sin Análisis,30.4,49789,742
Mayo,1,49790,1A,165.2700043,Hibrida,0,78.43528771,6.292733103,6.589217644,8.682761542,65.39410537,6.292733103,57.42724027,93.98590186,0,25,104.4992,63.23,368.4879193,18.07345509,152,30.82229,11.01228265,13.73509978,1.705390023,55.66666031,62.53213368,33.34999847,6.18333197,16.1333313,112.3731308,2.909001,4955.622544,3,25,153,901,164.9101985,1598,6.48,37.29,28.75,9.83,5.93,1.8242,2.24,20.2,49790,699
Mayo,1,49791,1A,174.1900024,Hibrida,0,82.20908204,5.746598542,8.829439118,3.214880303,61.01814446,5.746598542,59.03898042,93.88414949,0,27,154.13632,88.49,342.1551132,16.66570962,156,28.32539142,10.67799514,13.43360679,1.699621082,41.09999847,60.44131579,31.61666489,6.49999905,2.98333311,112.8075638,4.095085,5509.436338,2.5,42,146,1064,213.1386941,1623,Sin Análisis,Sin Análisis,Sin Análisis,Sin Análisis,Sin Análisis,Sin Análisis,Sin Análisis,47.6,49791,732
Mayo,1,49792,1A,166.3099976,Hibrida,0,81.27593049,5.616018279,10.16174614,2.946305093,62.37474444,5.616018279,56.09404125,93.7741567,0,32,146.29888,87.97,347.5437487,18.43545214,145,30.16655687,11.48457716,13.64920951,1.636333986,59.53333282,59.11625488,34.5,6.39999771,18.63333321,108.1496735,3.666518,4820.579639,2.4,31,142,1041,143.1131031,1635,Sin Análisis,Sin Análisis,Sin Análisis,Sin Análisis,Sin Análisis,Sin Análisis,Sin Análisis,39.1,49792,693
Mayo,1,49793,1A,176.5899963,Hibrida,0,81.74868339,5.492949771,9.711761708,3.046605131,61.90605979,5.492949771,55.23529079,93.80117787,0,27,156.7488,88.76,346.5654979,16.37125579,152,29.27119377,11.38229821,12.967892,1.787962643,48.18333054,55.5241594,33.8833313,6.16666603,8.13333225,109.7210999,3.812092,5211.707042,3,14,153,1064,190.5223217,1629,Sin Análisis,Sin Análisis,Sin Análisis,Sin Análisis,Sin Análisis,Sin Análisis,Sin Análisis,39.7,49793,785
Mayo,2,49794,1A,177.4400024,Hibrida,0,84.75541028,5.522993688,7.016456267,2.705139766,56.3943575,5.522993688,60.62330929,94.03206718,0,26,164.58624,92.76,351.6681647,15.9603244,145,28.59558121,12.17312878,12.79305663,1.791666667,50.81666565,66.11634146,34.96666718,5.93333197,9.91666603,109.5270691,3.723716,5074.547183,2.9,12,158,818,186.5529719,1617,8.51,38.5,28.45,6.85,5.1,2.3808,3.09,39.7,49794,633
Mayo,2,49795,1A,178.5200043,Hibrida,0,82.01882142,5.377548734,9.858839346,2.7447905,61.19018583,5.377548734,58.49204571,93.87138696,0,31,151.52384,84.88,357.943079,18.1324217,127,25.25767361,13.10777473,9.914855241,1.392956441,63.98333359,62.14472123,35.5,8.19999981,20.28333282,109.1789398,3.967385,5028.732515,5,22,146,877,136.9106533,1609,Sin Análisis,Sin Análisis,Sin Análisis,Sin Análisis,Sin Análisis,Sin Análisis,Sin Análisis,23.9,49795,581
Mayo,2,49796,1A,181.5599976,Hibrida,0,77.32980833,5.92641551,13.9347874,2.808988764,67.50968799,5.92641551,52.87508262,93.46871558,0,32,146.29888,80.58,300.1762543,15.45494623,136,22.84093443,11.34611163,11.40118984,1.47790449,48.56666565,61.24157303,30.43333435,8.5,9.63333225,110.0392532,6.916255,5965.826665,5,36,145,976,179.1352131,1641,Sin Análisis,Sin Análisis,Sin Análisis,Sin Análisis,Sin Análisis,Sin Análisis,Sin Análisis,33.6,49796,735
Mayo,2,49797,1A,172.6000061,Hibrida,0,81.28621089,4.924681344,11.06604867,2.723059096,63.02630089,4.924681344,59.09617613,93.89513326,0,33,154.13632,89.3,377.1726402,18.02433308,148,30.16801747,11.47161026,12.22479679,1.673738348,47.49999619,61.6260355,35.04999924,9.36666489,3.08333302,111.018486,2.684212,4924.394004,5,44,146,800,184.4210674,1615,9.25,39.3,26.87,6.68,4,2.5159,3.38,21.9,49797,751
Mayo,2,49798,1A,164.75,Hibrida,0,81.57814871,6.251896813,9.317147193,2.852807284,60.82901978,6.251896813,57.60242792,93.74294385,0,29,159.36128,96.73,345.9787557,18.62822458,149,27.9939302,11.53262519,12.20030349,1.502769632,47.29999542,63.93521505,30.91666412,8.81666565,7.56666517,110.144928,4.006984,5328.841409,5,32,154,818,195.3488561,1606,Sin Análisis,Sin Análisis,Sin Análisis,Sin Análisis,Sin Análisis,Sin Análisis,Sin Análisis,29.8,49798,756
Mayo,2,49799,1A,165.0099945,Hibrida,0,79.38912793,5.757226835,12.79316405,2.060481183,64.0650072,5.757226835,53.63311314,93.47360766,0,29,125.39904,75.99,345.4336216,18.55645174,136,25.19847366,10.84782777,11.93867078,1.35793599,42.81666565,65.49672131,30.41666603,9.16666603,3.23333287,112.1924667,4.473143,5424.986234,5,45,142,623,198.9879378,1611,9.8,30.48,30.41,8.45,6.21,2.0744,2.74,29.8,49799,664
Mayo,2,49800,2,155.7700043,Hibrida,0,62.07870578,22.85420813,13.20536689,1.861719201,76.03311634,5.970340887,21.89124992,91.50882712,0,28,139.86816,89.79,354.3686107,14.05918945,156,29.90948111,12.00487866,11.36290654,2.12739726,89.1499939,66.48170391,29.69999886,8.19999981,51.24999619,111.0787964,3.469849,5244.78149,5,50,138,937,92.87717966,1666,9.56,28.87,30.06,9.94,6.78,1.7978,2.37,24.5,49800,717
Mayo,2,49801,2,156.199997,Hibrida,0,64.02048656,17.66965429,17.28553137,1.024327785,79.42527239,5.56978233,29.70550576,91.89116517,0,30,132.23168,84.66,338.6683805,13.40589015,152,27.63764459,11.97183122,11.33162634,2.061604585,42.91666412,63.61847507,28.29999924,8.91666508,5.69999886,111.6295471,4.323147,5519.434669,5,53,139,857,194.3301086,1654,Sin Análisis,Sin Análisis,Sin Análisis,Sin Análisis,Sin Análisis,Sin Análisis,Sin Análisis,30.4,49801,531
Mayo,2,49802,2,167.7100067,Hibrida,0,64.84407608,18.05497585,14.54892374,2.552024328,82.81495763,5.265040844,31.93011746,92.09659531,0,25,159.16032,94.9,336.2947811,12.25329389,151,27.1480521,12.28310725,10.55393196,2.215571776,45.53333282,64.51236111,29.96666718,8.94999981,6.61666489,112.7373505,4.488543,5596.551852,5,43,149,996,196.3396801,1651,Sin Análisis,Sin Análisis,Sin Análisis,Sin Análisis,Sin Análisis,Sin Análisis,Sin Análisis,31.6,49802,704
Mayo,2,49803,2,155.3999939,Hibrida,0,69.88416988,18.01801802,9.073359073,3.024453024,76.02426392,5.341055341,35.07078507,92.43951094,0,33,139.86816,90.01,397.6834133,18.5714293,147,32.00772326,12.48391297,11.38996184,1.723492723,51.23332596,68.27866831,33.68333054,8.31666565,9.23333073,109.4343109,1.889124,4613.557846,5,64,135,1001,158.1002179,1655,Sin Análisis,Sin Análisis,Sin Análisis,Sin Análisis,Sin Análisis,Sin Análisis,Sin Análisis,0,49803,703
Mayo,2,49804,2,151.199997,Hibrida,0,64.48412698,17.26190476,15.14550265,3.108465608,86.11899111,5.489417989,31.81216931,92.12103175,0,25,149.51424,98.89,339.9470968,15.14550295,147,27.34127039,13.35978863,11.70634944,1.805240175,41.31666183,58.08169643,28.03333092,8.51666641,4.76666498,109.8160324,4.323241,5393.579428,5,47,142,1088,206.2122065,1628,Sin Análisis,Sin Análisis,Sin Análisis,Sin Análisis,Sin Análisis,Sin Análisis,Sin Análisis,25.7,49804,607
Mayo,2,49805,2,153.3999939,Hibrida,0,86.44067797,6.062581486,5.345501956,2.151238592,53.84307517,6.062581486,86.44067797,94.5345502,0,28,219.44832,143.06,413.9504728,18.43546358,137,33.09648111,17.66623278,11.27770579,1.795261669,62.2666626,56.22548571,37.0166626,8.79999924,16.44999886,104.4789581,1.335475,4144.079534,5,38,152,1200,146.466819,1611,Sin Análisis,Sin Análisis,Sin Análisis,Sin Análisis,Sin Análisis,Sin Análisis,Sin Análisis,0,49805,818
Mayo,2,49806,1A,162.1000061,Hibrida,0,88.15545959,5.243676743,3.948180136,2.652683529,51.14223627,5.243676743,88.15545959,94.77976558,0,32,88.82432,54.8,409.0067705,17.97038797,137,32.34423074,16.84145526,15.23750714,1.799862685,55.98332977,53.37544444,38.06666565,8.13333225,9.78333187,105.7510071,1.519381,4258.319013,5,47,140,1226,150.0446657,1631,Sin Análisis,Sin Análisis,Sin Análisis,Sin Análisis,Sin Análisis,Sin Análisis,Sin Análisis,6.2,49806,798
Mayo,1,49807,1A,156.75,Hibrida,0,87.20893142,5.199362041,4.784688995,2.807017544,52.97273051,5.199362041,87.20893142,94.7291866,0,35,104.4992,66.67,380.861244,13.37161085,119,25.45454545,18.05422648,15.75757576,1.903625954,52.59999466,60.682397,33.3833313,7.74999905,11.46666527,106.7129974,3.036343,4695.457101,4.2,44,137,1253,156.2737801,1626,Sin Análisis,Sin Análisis,Sin Análisis,Sin Análisis,Sin Análisis,Sin Análisis,Sin Análisis,5,49807,655
Mayo,1,49808,3A,160.3899994,Hibrida,0,57.68439429,15.74911154,18.39266787,8.173826298,83.13669801,6.022819378,24.19103435,91.98590935,0,24,188.09856,117.28,381.5699248,13.95348843,130,28.00049889,12.71899749,11.03560077,2.006702413,51.86666489,67.02503098,34.43333435,8.69999886,8.73333168,108.8537674,2.734953,4657.986292,5,24,150,1362,173.5218568,1625,Sin Análisis,Sin Análisis,Sin Análisis,Sin Análisis,Sin Análisis,Sin Análisis,Sin Análisis,20.2,49808,699
Mayo,1,49809,3A,156.3600006,Hibrida,0,54.7326682,19.65975953,24.07265285,1.534919417,79.54157337,0,25.64594525,92.16039908,0,27,138.46144,88.55,370.9388576,12.91250954,147,30.09721145,13.30263489,11.32003065,2.33085686,54.69999695,69.05381579,31.93333244,12.98333168,9.78333282,109.0339279,2.897648,4896.451096,4.3,24,140,885,153.564908,1609,8.82,30.08,30.72,9.7,6.6,1.8847,2.43,19.3,49809,693
Mayo,1,49810,3A,159.2100067,Hibrida,0,48.40148232,21.17329313,27.85000942,2.575215125,84.5682753,5.024809999,20.77758935,91.30167703,0,22,154.13632,96.81,339.8027619,11.94020426,124,22.74982631,12.43640422,11.30582202,1.905312993,44.91666412,66.34582133,29.19999886,8.23333263,7.48333216,112.1243439,5.202116,5452.397703,5,1,147,903,196.3636475,1629,Sin Análisis,Sin Análisis,Sin Análisis,Sin Análisis,Sin Análisis,Sin Análisis,Sin Análisis,45.7,49810,546
Mayo,1,49811,3A,177.6199951,Hibrida,0,49.61153023,19.81195811,30.57651165,0,74.16816117,4.841797095,21.57977705,91.22987276,0,27,139.86816,78.75,369.3277886,16.45085058,144,29.28724323,11.20369359,9.965094295,1.780287474,54.3999939,63.32640845,35.89999771,7.49999905,10.99999809,110.7173004,3.032795,4947.632492,4.3,15,150,1153,165.441195,1675,Sin Análisis,Sin Análisis,Sin Análisis,Sin Análisis,Sin Análisis,Sin Análisis,Sin Análisis,23.7,49811,681
Mayo,1,49812,3A,174.9600067,Hibrida,0,49.65134888,23.3253315,27.02331962,0,75.44072638,5.006858711,22.81092821,91.20484682,0,28,143.6864,82.13,375.5143889,14.39757604,132,27.45198797,11.25971607,10.11659769,1.906709012,44.29999542,74.26092637,36.24999619,8.04999828,0,112.0416946,3.010186,4826.483451,3.8,29,144,1003,195.0338802,1637,Sin Análisis,Sin Análisis,Sin Análisis,Sin Análisis,Sin Análisis,Sin Análisis,Sin Análisis,9.7,49812,765
Mayo,1,49813,3A,173.5099945,Hibrida,0,45.78410466,25.23773846,28.97815688,0,73.37871792,4.553051697,19.45709181,90.97066452,0,29,156.7488,90.34,371.1601754,14.67926967,135,28.64964646,11.75724779,10.20114147,1.951707892,48.03332901,69.45896226,36.56666565,7.13333273,4.33333206,109.2554321,3.036331,4745.031887,3.9,35,148,1075,184.8716336,1635,8.32,30.88,30.18,10.5,7.16,1.7089,2.18,19.8,49813,679
Mayo,1,49814,3A,168.449997,Hibrida,0,49.78331849,21.85218166,23.75779163,4.606708222,90.27013255,4.879786287,23.21757198,91.56948649,0,30,125.39904,74.44,387.0584813,16.33719234,139,30.40071293,11.21994677,10.5075692,1.860828488,51.68333054,70.84674556,36.75,6.91666603,8.01666641,110.5084686,2.338481,4583.673386,3.5,36,156,996,181.1028798,1617,Sin Análisis,Sin Análisis,Sin Análisis,Sin Análisis,Sin Análisis,Sin Análisis,Sin Análisis,24.9,49814,635
Mayo,1,49815,3B,173.1900024,Hibrida,0,33.31023731,32.31710838,29.20491945,5.167734858,91.77631054,5.485305156,11.14383048,90.37842832,0,27,182.8736,105.59,364.3397373,16.50788128,157,30.8909286,14.89693379,15.99399481,1.871283666,44.78332901,62.4276808,34.04999924,7.88333082,2.84999895,112.9587097,3.036822,5086.343798,3.9,40,145,1184,194.2687199,1663,Sin Análisis,Sin Análisis,Sin Análisis,Sin Análisis,Sin Análisis,Sin Análisis,Sin Análisis,23.7,49815,700
Mayo,1,49816,3B,179.5700073,Hibrida,0,31.74249596,32.9175252,30.11638915,5.223589686,91.13909912,4.510775742,10.69220917,90.38636743,0,27,161.97376,90.2,328.0057782,15.88795391,166,29.45369374,14.42334407,12.64130928,1.853838065,44.09999466,64.61360634,31.78333092,6.81666374,5.5,111.0157166,4.418604,5649.817125,3.2,46,150,1019,204.0816574,1619,Sin Análisis,Sin Análisis,Sin Análisis,Sin Análisis,Sin Análisis,Sin Análisis,Sin Análisis,57.2,49816,690
Mayo,1,49817,3B,178.4700012,Hibrida,0,31.3778226,33.79279431,30.19555107,4.633832017,88.73096197,5.401468034,10.25382417,90.28189612,0,28,149.7152,83.89,342.354455,11.64901656,163,29.62962943,13.61573364,15.07256111,2.543530544,42.7666626,71.67155727,32.24999619,7.59999895,2.91666603,113.0899582,3.908099,5533.95418,3.5,57,144,724,202.0265196,1599,9.31,31.28,27.43,10.05,8.73,1.4606,1.96,45.2,49817,693
Mayo,1,49818,3B,172.6100006,Hibrida,0,28.70633219,36.26093506,30.97155437,4.061178379,83.85723455,5.405248827,10.77573721,90.03197961,0,25,208.04384,120.53,333.7002479,15.44522328,147,27.37384846,14.07797921,15.75806726,1.77231808,41.53332901,60.89672131,32.08333206,6.03333187,3.41666603,112.9411697,4.5463,5380.052181,3,42,145,994,209.4703268,1607,Sin Análisis,Sin Análisis,Sin Análisis,Sin Análisis,Sin Análisis,Sin Análisis,Sin Análisis,30.4,49818,770
Mayo,1,49819,4,173.6300049,Hibrida,0,6.335310718,52.88256638,33.02424696,7.757875943,91.73320115,5.632667166,0,88.76772447,0,29,86.21184,49.65,356.5052022,15.13563282,156,32.41375247,15.78068262,17.10533846,2.141552511,45.8999939,65.92579821,36.04999542,6.34999895,3.5,113.6938629,3.135854,4816.366905,2.8,60,144,1000,188.2353191,1631,9,34.09,29.8,9.76,6.08,1.8813,2.45,10,49819,697
Mayo,1,49820,4,172.4900055,Hibrida,0,6.261232535,53.69006899,32.41347324,7.63522523,90.62903123,5.727868282,0,88.6798655,0,29,159.36128,92.39,351.904447,14.51098568,164,31.82793104,16.34877332,17.21838892,2.193367958,43.96666336,71.74954486,33.33333206,5.78333282,4.84999895,113.8125,3.338123,5174.700362,2.8,69,151,956,206.0652164,1637,Sin Análisis,Sin Análisis,Sin Análisis,Sin Análisis,Sin Análisis,Sin Análisis,Sin Análisis,23.7,49820,788
Mayo,1,49821,4,169.6399994,Hibrida,0,6.484319736,48.41428908,37.39094553,7.71044565,94.57176889,5.806413582,0,88.79916293,0,21,154.13632,90.86,320.6790863,11.84862065,179,29.81018638,16.09290268,17.21292154,2.515920398,39.6333313,65.01257396,28.19999886,7.349998,4.08333302,115.4716797,4.611541,6015.603058,3.1,60,147,1187,222.539961,1671,Sin Análisis,Sin Análisis,Sin Análisis,Sin Análisis,Sin Análisis,Sin Análisis,Sin Análisis,73.7,49821,783
Mayo,2,49822,4,167.7200012,Hibrida,0,6.975912235,49.83901741,34.18196995,9.003100405,93.46343651,5.628428333,0,88.91777963,0,25,143.6864,85.67,338.0634366,11.87693767,168,29.7042688,16.75411388,17.11185296,2.501004016,59.21666336,66.25513361,29.64999771,14.26666546,15.29999924,114.224968,4.042737,5656.661524,4.8,70,138,919,139.8255074,1636,9.66,33.28,28.74,8.74,6.88,1.8399,2.46,45.9,49822,726
Mayo,2,49823,4,169.1900024,Hibrida,0,11.60234056,54.90277203,31.06566582,2.429221585,74.60753405,6.105561794,0,88.160766,0,26,146.29888,86.47,312.6662287,12.6071279,197,31.46166986,15.13091768,16.84496695,2.495546179,44.14999771,71.77762557,27.01666451,8.36666584,8.76666546,116.051178,4.624159,6262.431189,5,74,141,960,191.619489,1631,Sin Análisis,Sin Análisis,Sin Análisis,Sin Análisis,Sin Análisis,Sin Análisis,Sin Análisis,58.4,49823,730
Mayo,2,49824,4,170.4700012,Hibrida,0,6.57007098,51.54572652,33.55429108,8.329911421,92.89857795,5.250190649,0,88.5867308,0,23,135.84896,79.69,329.6767736,9.8551064,183,30.38071193,15.07596634,16.42517733,3.082738095,50.5,70.69823529,28.21666718,8.25,14.03333187,118.8719025,4.228776,6041.464789,5,68,148,856,175.8415842,1629,Sin Análisis,Sin Análisis,Sin Análisis,Sin Análisis,Sin Análisis,Sin Análisis,Sin Análisis,72.5,49824,751
Mayo,2,49825,4,151.0899963,Hibrida,0,5.625785955,60.39446687,30.69031703,3.289430141,75.23371226,5.394135945,0,87.80958369,0,21,151.52384,100.29,305.7780205,10.50367356,173,26.71255608,16.08312965,6.618571873,2.543163201,40.11666107,67.6071048,23.31666565,9.09999752,7.6999979,117.8738251,5.704133,6479.91435,0.7,46,143,1028,213.8762243,1658,Sin Análisis,Sin Análisis,Sin Análisis,Sin Análisis,Sin Análisis,Sin Análisis,Sin Análisis,45.7,49825,757
Mayo,2,49826,4,163.4199982,Hibrida,0,5.935625994,56.37008934,29.61693795,8.077346714,88.13171255,5.335944193,0,87.84090075,0,24,141.07392,86.33,354.9137232,8.46897574,163,30.01468642,16.21588563,17.25614999,3.544075145,129.699997,70.17348066,30.08333206,8.19999981,91.41666412,115.2954254,3.439525,5432.243936,5,39,141,999,65.22744949,1646,Sin Análisis,Sin Análisis,Sin Análisis,Sin Análisis,Sin Análisis,Sin Análisis,Sin Análisis,24.9,49826,605
Mayo,2,49827,4,158.1300049,Hibrida,0,16.50540694,54.95478404,25.80155568,2.738253336,68.34253083,4.679693923,0,88.12546639,0,29,141.07392,89.21,361.7276812,14.6208811,149,29.09631226,14.54499418,10.68740876,1.990051903,55.29999161,76.41251719,30.83333015,7.8166647,16.64999771,112.3404236,3.313901,5128.541228,4.6,39,143,1170,155.1537306,1649,Sin Análisis,Sin Análisis,Sin Análisis,Sin Análisis,Sin Análisis,Sin Análisis,Sin Análisis,23.7,49827,568
Mayo,2,49828,4,166.5899963,Hibrida,0,18.78864278,55.14136503,23.78894291,2.281049283,64.84428287,5.042319467,0,88.14352602,0,25,151.52384,90.96,359.565408,15.28903329,150,28.68119398,14.76679305,12.12557803,1.87593247,68.28333282,71.36689189,31.73333168,8.55000019,27.99999809,115.7487946,3.437255,5249.685032,0.6,36,143,999,125.6529177,1622,8.81,34.49,27.32,10,8.36,1.488,1.97,25.7,49828,610
Mayo,2,49829,4,164.3300018,Hibrida,0,21.42031279,51.80429623,26.77539098,0,60.87604424,5.677599951,0,88.15274143,0,25,148.91136,90.62,357.208053,13.977971,156,28.66183866,14.8481712,12.29233845,2.050500653,42.33333206,61.86104972,30.06666565,8.66666603,3.59999895,116.6869202,3.521823,5465.52131,0.4,40,145,850,205.5118172,1622,Sin Análisis,Sin Análisis,Sin Análisis,Sin Análisis,Sin Análisis,Sin Análisis,Sin Análisis,45.6,49829,687
Mayo,2,49830,4,165.699997,Hibrida,0,21.12251056,53.95292698,24.92456246,0,59.21512488,5.250452625,0,88.11285456,0,28,151.52384,91.44,330.7181714,10.90525065,160,28.24381464,14.72540763,12.19070632,2.589928058,41.99999619,66.04912023,29.1333313,9.13333321,3.73333311,115.7746506,4.511849,5687.643313,5,37,145,904,207.1428759,1639,Sin Análisis,Sin Análisis,Sin Análisis,Sin Análisis,Sin Análisis,Sin Análisis,Sin Análisis,45.6,49830,670
Mayo,2,49831,4,170.5899963,Hibrida,0,20.57564922,57.06665103,22.35769975,0,57.01956116,5.774078199,0,87.93223518,0,31,154.13632,90.35,349.3757036,6.665103607,159,29.26900819,14.30330062,11.84125707,4.391380827,42.61666489,72.00421196,31.26666641,8.74999809,2.5999999,116.7991104,3.716364,5455.970077,5,44,146,1043,205.5533914,1671,7.78,32.88,27.14,11.45,8.73,1.3449,1.73,45.2,49831,667
Mayo,2,49832,4,159.2200012,Hibrida,0,21.73093832,55.65883683,22.61022485,0,57.1719456,5.790729808,0,88.07411129,0,27,143.6864,90.24,319.6834544,10.86546908,176,30.00251202,15.38751401,12.68684829,2.761271676,44.78332901,74.3473851,26.99999809,7.71666574,10.0666647,116.0481186,4.615165,5897.037499,5,39,142,1082,190.2493671,1677,9.61,28.07,27.87,15.3,10.53,1.079,1.45,57.2,49832,672
Mayo,2,49833,4,165.3300018,Hibrida,0,54.77529789,38.92215569,6.302546422,0,42.64000428,5.413415593,22.4762596,90.742394,0,26,151.52384,91.65,373.1930038,14.04463784,155,30.67198902,14.81884699,12.21798813,2.183893196,44.91666412,74.38081472,32.41666794,8.08333206,4.41666508,116.232338,2.769856,5100.154098,4.8,39,144,1076,192.3562261,1642,Sin Análisis,Sin Análisis,Sin Análisis,Sin Análisis,Sin Análisis,Sin Análisis,Sin Análisis,24.9,49833,720
Mayo,2,49834,4,168.2599945,Hibrida,0,78.62831332,18.60216332,2.769523357,0,31.32441587,4.695114703,40.65137288,92.81076905,0,24,143.6864,85.4,332.22395,15.70783363,146,27.06525703,14.56079924,12.06466223,1.723041998,41.81666565,64.38975818,30.98333168,8.29999924,2.53333306,114.3409195,4.652682,5430.661759,4.8,38,144,1140,206.6161868,1602,Sin Análisis,Sin Análisis,Sin Análisis,Sin Análisis,Sin Análisis,Sin Análisis,Sin Análisis,31.6,49834,687
Mayo,2,49835,2,166.1499939,Hibrida,0,74.33042432,18.17634667,4.393620223,3.099608787,69.19780908,5.115859163,38.03791754,92.70839603,0,30,149.51424,89.99,391.2127739,15.51008182,126,26.49413278,12.33824902,10.65302477,1.708187815,42.76666641,72.45995146,34.71666718,8.04999828,0,113.6473846,2.526492,4785.885495,4.4,38,149,1071,209.0413107,1638,Sin Análisis,Sin Análisis,Sin Análisis,Sin Análisis,Sin Análisis,Sin Análisis,Sin Análisis,10.9,49835,684
Mayo,1,49836,2,164.2799988,Hibrida,0,76.39396153,17.65278792,5.953250548,0,62.41002479,3.40881422,46.14073533,92.91173606,0,24,151.92576,92.48,389.5787709,18.80935003,110,23.39907492,11.99172154,10.77428788,1.244012945,49.59999847,73.47269461,34.70000076,9.14999771,5.74999905,109.8188553,2.93051,4734.293809,4.8,39,145,1028,175.4032312,1629,7.24,35.69,27.95,9.9,6.04,1.7535,2.21,2,49836,772
Mayo,1,49837,2,165.6000061,Hibrida,0,70.28985507,20.71256039,7.306763285,1.690821256,67.45169728,5.193236715,36.71497585,92.41485507,0,38,133.23648,80.46,418.4782455,20.81521662,120,27.38526469,12.25845365,10.6884054,1.315636786,51.93333054,66.84922566,37.6333313,8.1333313,6.16666603,110.1456909,1.448653,4400.354696,4.3,19,145,1050,167.5224737,1640,Sin Análisis,Sin Análisis,Sin Análisis,Sin Análisis,Sin Análisis,Sin Análisis,Sin Análisis,9.1,49837,774
Mayo,1,49838,5,172.1799927,Hibrida,0,59.47264491,30.30549425,10.22186084,0,36.60418389,5.563944709,26.60006969,91.54396562,0,27,156.7488,91.04,392.0316115,16.68602696,132,28.53990132,16.14589452,14.34545304,1.71040724,114.0999985,66.51075145,37,7.21666574,69.8833313,112.0331879,2.316699,4653.513316,4,32,145,977,76.24890549,1633,Sin Análisis,Sin Análisis,Sin Análisis,Sin Análisis,Sin Análisis,Sin Análisis,Sin Análisis,23.7,49838,690
Mayo,1,49839,5,159.699997,Hibrida,0,66.31183469,17.40763932,16.28052599,0,35.01597171,4.821540388,29.05447714,92.07764559,0,29,141.07392,88.34,430.8077728,18.67877306,120,29.02943074,16.15529148,16.71884816,1.554140127,51.33333206,68.79099099,38.3833313,7.64999962,5.29999924,111.5675659,0.941879,4160.66015,4.4,24,142,682,165.9740301,1618,Sin Análisis,Sin Análisis,Sin Análisis,Sin Análisis,Sin Análisis,Sin Análisis,Sin Análisis,21.9,49839,668
Mayo,1,49840,5,160.8000031,Hibrida,0,21.7039801,56.15671642,18.53233831,3.606965174,58.00316889,7.960199005,0,88.79477612,0,29,135.84896,84.48,409.2039723,19.24129317,150,33.87437747,17.03980067,16.6044773,1.760504202,57.11666489,71.24564706,36.14999771,7.06666565,13.89999962,111.2635193,1.444927,4448.133146,4,33,145,726,152.319818,1622,6.5,38.9,28.22,10.18,5.79,1.7671,2.17,6.7,49840,721
Mayo,1,49841,5,164.1000061,Hibrida,0,22.97379647,56.18525289,20.84095064,0,50.1910472,7.921998781,0,88.58622791,0,0,151.52384,92.34,368.0682374,17.93418581,148,32.80926143,16.87995062,16.27056612,1.829425756,139.6666565,52.95399061,36.19999695,8.01666641,95.44999695,101.0878677,2.745619,4533.149722,3.5,40,146,401,62.72076829,1620,8.82,30.08,27.17,12.69,7.86,1.3221,1.75,7,49841,572
Mayo,1,49842,5,168.8999939,Hibrida,0,23.20899941,48.49023091,19.83422143,8.466548253,67.29631079,7.045589106,0,89.36530491,0,36,154.13632,91.26,357.608065,15.55950323,148,29.2066322,16.16341089,15.80817109,1.877092846,58.8833313,64.75130435,33.31666565,15.51666546,10.04999924,107.7502289,3.442435,5069.534739,3.6,33,147,442,149.787721,1634,9.58,27.67,30.43,12.63,7.84,1.4866,1.95,21,49842,690
Mayo,1,49843,5,169.949997,Hibrida,0,22.47719918,54.10414828,16.0635481,7.355104442,66.80376092,7.296263607,0,89.20741395,0,25,154.13632,90.7,343.0420774,15.18681993,140,25.86054768,15.5928217,15.12209501,1.702828361,61.16666412,68.63733333,31.18333435,7.13333321,22.84999847,111.935997,4.451101,5450.026448,4.1,32,145,1065,142.2343383,1689,Sin Análisis,Sin Análisis,Sin Análisis,Sin Análisis,Sin Análisis,Sin Análisis,Sin Análisis,31.6,49843,668
Mayo,1,49844,5,159.6000061,Hibrida,0,23.43358396,52.56892231,17.79448622,6.203007519,64.34300908,7.769423559,0,89.12531328,0,30,120.17408,75.3,375.3132689,15.1441097,147,29.94987354,17.54385898,16.72932267,1.977658254,47.38332748,71.11452229,32.3833313,7.78333187,7.21666622,109.7404556,2.765845,4928.46164,3.2,25,145,454,183.6088866,1642,Sin Análisis,Sin Análisis,Sin Análisis,Sin Análisis,Sin Análisis,Sin Análisis,Sin Análisis,19,49844,740
Mayo,1,49845,5,178.5399933,Hibrida,0,24.6443374,53.15335499,17.72151899,4.480788619,60.21551458,6.44113364,0,89.19300997,0,31,185.48608,103.89,373.0256665,13.85123834,150,30.8502308,14.84261286,14.95463258,2.227254347,47.53333282,70.61022727,36.51666641,7.68333197,3.33333302,108.8828278,2.759277,4889.274155,3.3,24,145,944,183.029455,1659,8.31,30.08,27.76,11.94,8.05,1.3887,1.8,19.8,49845,724
Mayo,1,49846,5,170.0500031,Hibrida,0,21.64069391,48.80917377,24.84563364,4.704498677,62.91536774,7.762422817,0,89.28344605,0,28,154.13632,90.64,347.5448335,14.01352518,141,27.43898804,15.81887652,15.70126405,1.958036089,49.33333206,71.63650386,33.04999924,6.29999971,9.98333168,109.163681,4.030949,5145.234704,3.1,42,146,549,177.5675722,1642,Sin Análisis,Sin Análisis,Sin Análisis,Sin Análisis,Sin Análisis,Sin Análisis,Sin Análisis,25.7,49846,631
Mayo,2,49847,5,170.949997,Hibrida,0,21.31617432,53.98069611,20.43287511,4.27025446,61.42263136,7.89704592,0,89.008716,0,31,148.91136,87.11,370.2837153,16.26791489,150,31.50043929,15.79409212,14.44866946,1.93635383,45.88332748,72.51322115,35.78332901,7.06666517,3.03333282,109.5576782,2.789366,4777.364255,2.9,47,139,794,181.7653701,1624,Sin Análisis,Sin Análisis,Sin Análisis,Sin Análisis,Sin Análisis,Sin Análisis,Sin Análisis,19,49847,750
Mayo,2,49848,5,174.9299927,Hibrida,0,48.05350712,26.86789001,15.67484137,9.403761505,55.21545497,7.545875493,25.30154919,91.38695478,0,30,151.52384,86.62,349.854242,14.10850113,143,28.15983654,15.2632488,8.860687503,1.995948136,56.76666641,67.97160963,34.21666718,5.68333197,16.86666679,111.3852234,3.845752,5112.420557,2.5,74,142,975,150.0880805,1625,7.45,35.86,24.65,11.38,7.41,1.3119,1.71,45.2,49848,693
Mayo,2,49849,5,173.4900055,Hibrida,0,23.28664476,55.26543317,18.22007032,3.227851749,57.20119263,7.596979653,0,88.89572886,0,28,151.52384,87.34,356.7928874,13.51086475,141,28.05348923,15.44757574,8.934232238,2.076365188,58.54999924,72.2471555,34.29999924,8.19999981,16.04999924,112.4319,3.612994,5058.017765,5,80,144,930,147.5661847,1625,Sin Análisis,Sin Análisis,Sin Análisis,Sin Análisis,Sin Análisis,Sin Análisis,Sin Análisis,44.4,49849,721
Mayo,2,49850,5,154.5800018,Hibrida,0,23.22422047,58.72687282,14.29680424,3.752102471,55.2951081,8.396946565,0,88.36744728,0,24,133.23648,86.19,353.8620737,16.27636156,143,27.12511289,17.27260945,17.14322661,1.666534181,45.5166626,69.02795389,29.04999733,8.13333321,8.33333206,113.0424881,3.8447,5321.170948,5,70,146,845,192.4569927,1628,Sin Análisis,Sin Análisis,Sin Análisis,Sin Análisis,Sin Análisis,Sin Análisis,Sin Análisis,33.6,49850,599
Mayo,2,49851,5,162.5700073,Hibrida,0,21.71372332,57.28609214,16.38678723,4.613397306,59.0108616,8.673186935,0,88.3182629,0,25,143.6864,88.38,337.085548,13.81558651,145,26.09952518,16.8542774,16.30066975,1.889136242,39.91666412,67.86440922,29.1333313,8.44999886,2.33333206,113.5097733,4.638569,5580.20659,5,63,146,663,219.4572165,1608,11.12,32.08,29.67,7.97,6.3,2.0792,2.86,31.6,49851,702
