Repository: DeaAnalytics/univ-workshop

File: data/Analisis_C7_temperatura.csv (part 19 of 28)
Mes,Turno,No_Colada,GPO_CH,TCM,No_Cargas,C_Arrabio,C_Primeras,C_Segundas,C_Triturado,C_Retornos,Cumpl_CM,Cons_Chorreadura,Cons_Ri,Rendimiento_Teo,Altura_Banda,Tiempo_Caida_Banda,TPQB,Rendimiento_Real,ENERGÍA,CONSUMO_C,O2_INSTANTANEO,O2_TCM,CONSUMO_CAL_SIDER,CONSUMO_CAL_DOLOM,BALANCE_02_C,VAC_TO_VAC,COBERTURA_DE_ARCO,POWER_ON,AUXILIARES,DEMORAS,POTENCIA,FACTOR_O2,VELOCIDAD_DE_FUSIÓN,TIEMPO_VACIADO,REMANENTE_HF,ACERO_VACIADO,O2_VACIADA,TON_Hr_ACERO LIQUIDO,TEMPERATURA_VACIADO,MgO_ESCORIA,FeO_ESCORIA,CaO,SiO2,Al2O3,IB3,IB4,RESULTADO,coladas ,TEMPERATURA
Mayo,2,49852,5,170.6499939,Hibrida,0,21.50600645,54.81980662,21.09581014,2.578376795,57.24990856,8.496923528,0,88.78054498,0,30,154.13632,90.32,402.5783912,14.80222731,144,32.17697156,15.64605974,15.5288608,2.173792557,53.06666183,70.7,38.09999847,8.56666565,6.39999914,112.1632614,1.727061,4479.002644,5,96,144,956,162.8140852,1640,Sin Análisis,Sin Análisis,Sin Análisis,Sin Análisis,Sin Análisis,Sin Análisis,Sin Análisis,9.7,49852,770
Mayo,2,49853,5,142.5399933,Hibrida,0,83.66774239,7.226041813,9.106215799,0,27.46905694,7.226041813,83.66774239,93.97081521,0,25,138.46144,97.14,325.5226756,19.72078106,133,23.12333489,16.41644528,21.53781496,1.172536464,125.0833283,54.68288591,24.71666527,8.19999981,92.16666412,112.107399,5.735648,5766.958922,5,49,141,1246,67.63491281,1639,Sin Análisis,Sin Análisis,Sin Análisis,Sin Análisis,Sin Análisis,Sin Análisis,Sin Análisis,38.2,49853,530
Mayo,2,49854,5,186.2799988,2,0,45.12561735,44.28816835,10.5862143,0,41.97471705,11.05862143,22.57891346,90.05325317,0,0,138.46144,74.33,339.8110394,11.31629812,127,25.82134438,12.66910036,14.11853134,2.281783681,59.66666031,54.46564345,37.69999695,9.01666546,12.9499979,107.0864487,4.582989,4941.114426,3.8,50,147,874,147.8212448,1606,8.86,33.28,28.18,11.64,5.87,1.6094,2.12,26.5,49854,533
Mayo,2,49855,5,188.3800049,Hibrida,0,64.01953498,14.72024631,18.28750398,2.972714726,42.50873199,3.891071239,41.83034292,92.45217114,0,49,195.936,104.01,427.3277307,15.90933179,128,29.45641712,12.89945821,10.72300641,1.851518185,180.699997,64.72637681,43.06666565,8.19999981,129.4333344,111.2049179,1.046368,4374.148823,5,68,139,831,46.15384693,1609,Sin Análisis,Sin Análisis,Sin Análisis,Sin Análisis,Sin Análisis,Sin Análisis,Sin Análisis,23.7,49855,688
Mayo,1,49856,1B,179.8999939,Hibrida,0,79.32184547,9.17176209,7.837687604,3.668704836,77.87037214,3.501945525,50.19455253,93.70650361,0,29,99.27424,55.18,528.6270329,24.40244663,72,35.94219132,15.8977215,13.72985038,1.472892938,451.2333069,55.53473054,89.36666107,6.80000019,355.0666504,102.2275238,-1.960844,2013.054888,5,100,145,1088,19.28049164,1643,Sin Análisis,Sin Análisis,Sin Análisis,Sin Análisis,Sin Análisis,Sin Análisis,Sin Análisis,3.2,49856,601
Mayo,1,49857,1B,153.8399963,Hibrida,0,71.50286011,13.93655746,14.56058242,0,71.8483144,6.721268851,50.57202288,92.63078523,0,41,159.36128,103.59,397.1658961,13.00052033,106,22.85491474,18.59074407,16.05564261,1.758,70.59999847,74.7825,33.11666489,6.61666489,30.86666679,109.596405,2.668314,4645.395207,3.4,91,151,833,128.3286147,1627,Sin Análisis,Sin Análisis,Sin Análisis,Sin Análisis,Sin Análisis,Sin Análisis,Sin Análisis,5,49857,619
Mayo,1,49858,1B,151.8099976,Hibrida,0,68.11145511,13.65522693,15.13734273,3.095975232,80.27193635,7.00217377,44.79283315,92.54831698,0,35,154.13632,101.53,347.1444625,14.61036846,125,24.48455345,19.03695439,16.27033818,1.675834085,69.48332977,64.39075145,29.66666412,7.43333292,32.3833313,109.4749146,4.533696,5117.191368,4.2,69,147,1023,126.9369218,1656,Sin Análisis,Sin Análisis,Sin Análisis,Sin Análisis,Sin Análisis,Sin Análisis,Sin Análisis,28.9,49858,712
Mayo,1,49859,1B,157.6799927,2,0,74.07407407,11.37747336,12.13850837,2.409944191,84.89379651,5.352612887,51.75038052,93.06468798,0,0,143.6864,91.13,372.2729752,17.9160333,150,29.95941286,14.20598747,14.64992458,1.672212389,57.0166626,57.10989446,31.39999771,7.74999905,17.86666489,110.9291306,2.866445,5021.656184,3.1,58,142,1114,149.4300019,1642,Sin Análisis,Sin Análisis,Sin Análisis,Sin Análisis,Sin Análisis,Sin Análisis,Sin Análisis,26.9,49859,691
Mayo,1,49860,1B,163.8500061,Hibrida,0,83.18584071,5.950564541,10.86359475,0,65.75498674,5.950564541,58.16295392,93.64662801,0,29,125.39904,76.53,374.1226592,16.02075009,130,26.28623643,17.0888001,15.07476294,1.640761905,47.73332977,60.95901639,32.8833313,6.94999981,7.89999962,111.2298279,3.196628,4982.767853,3.3,65,154,1026,193.5754334,1610,9.46,34.09,31.67,12.3,4.52,1.8829,2.45,14.4,49860,728
Mayo,1,49861,1A,157.3200073,Hibrida,0,84.09610984,5.669972032,10.23391813,0,53.40791025,5.669972032,63.11975591,93.84350369,0,28,185.48608,117.9,427.1548238,27.49173531,123,29.29697296,19.57792942,15.70048236,1.06566474,67.58332825,66.02747748,37.26666641,6.24999905,24.06666374,108.4842911,1.057965,4221.467131,3.1,58,146,764,129.6177656,1650,7.17,38.1,30.07,9.31,3.92,2.2729,2.81,14,49861,779
Mayo,2,49862,1A,172.8000031,Hibrida,0,71.23842593,4.803240741,16.95601852,7.002314815,74.54174355,4.803240741,52.48842593,93.43576389,0,26,156.7488,90.71,390.6249931,17.36689784,140,29.90161984,11.68981461,13.13657384,1.721759414,53.41666412,71.24976905,36.8833313,7.31666613,9.21666527,111.8269501,2.258239,4685.043269,3.2,52,146,780,163.9937676,1614,Sin Análisis,Sin Análisis,Sin Análisis,Sin Análisis,Sin Análisis,Sin Análisis,Sin Análisis,23.7,49862,659
Mayo,2,49863,1A,155.8000031,Hibrida,0,82.99101412,4.813863928,8.92169448,3.273427471,61.13613347,4.813863928,65.27599487,94.06546855,0,23,125.39904,80.49,362.0025603,16.60462098,154,29.51861303,13.15789448,14.5699612,1.777734828,40.31666565,67.84727273,29.71666718,6.64999866,3.94999886,113.240387,3.25718,5242.849143,2.8,44,148,722,220.2563098,1610,7.66,39.3,26.51,9.24,4.16,1.9784,2.55,39,49863,713
Mayo,2,49864,5,179.5800018,Hibrida,0,20.77068716,52.90121394,22.87559862,3.452500278,60.26408164,6.849315068,0,88.83750974,0,27,188.09856,104.74,327.4306682,13.9046663,152,26.85154221,13.58725902,15.42488012,1.931117341,41.75,68.43156463,31.51666641,7.41666603,2.81666613,114.9809952,4.868224,5697.937704,2.8,41,150,791,215.5688623,1619,7.93,33.68,28.87,11,5.3,1.7712,2.26,44,49864,788
Mayo,2,49865,5,169.3000031,Hibrida,0,17.36562315,47.37152983,31.36444182,3.898405198,63.798625,0,0,88.85410514,0,26,159.36128,94.13,354.9911336,13.8865916,164,30.21854641,14.1169519,16.06615447,2.176095279,56.99999619,65.69493333,31.18333244,6.71666574,19.09999847,114.7798309,3.41376,5429.182509,2.6,54,149,646,156.8421157,1623,8.2,32.08,28.4,11.62,7.1,1.5171,1.96,25.7,49865,766
Mayo,2,49866,5,175.4799957,Hibrida,0,20.34419877,48.63232277,27.83223159,3.191246866,60.63863151,0,0,89.47595168,0,27,159.36128,90.81,335.6507946,16.04171455,145,26.89195415,13.96170538,15.5003423,1.676376554,73.0166626,63.30143791,32.48332977,5.9000001,34.6333313,110.8416214,4.555236,5402.155412,2.7,49,150,730,123.2595367,1606,Sin Análisis,Sin Análisis,Sin Análisis,Sin Análisis,Sin Análisis,Sin Análisis,Sin Análisis,33.6,49866,766
Mayo,2,49867,5,171.8000031,Hibrida,0,23.92316647,51.39697322,24.6798603,0,52.02531617,0,0,89.43538999,0,28,154.13632,89.72,353.3178051,12.05471457,152,29.30151287,14.20256087,15.30849798,2.430709802,48.88333511,58.82866242,33.1166687,15.76666451,0,111.4329453,3.577705,5187.719955,4.3,58,150,772,184.1118242,1619,7.16,38.9,23.21,11.22,6.49,1.3106,1.71,45.2,49867,780
Mayo,2,49868,5,171.75,Hibrida,0,20.84425036,50.80058224,25.85152838,2.50363901,58.68019556,0,0,89.45094614,0,27,156.7488,91.27,373.7991266,11.44104803,150,31.65647744,14.3231441,15.25473071,2.76692112,44.03332901,66.31511487,36.09999847,7.93333197,0,111.4368286,2.664569,4757.61793,4.2,70,150,898,204.3906332,1607,Sin Análisis,Sin Análisis,Sin Análisis,Sin Análisis,Sin Análisis,Sin Análisis,Sin Análisis,23.7,49868,761
Mayo,2,49869,5,179.0599976,Hibrida,0,13.0459064,55.27756059,27.26460404,4.411928962,64.91737921,6.869205853,0,87.97855467,0,25,211.61088,118.18,346.2526575,13.19669403,143,27.29811274,15.74891119,13.68256469,2.068556919,73.65000153,69.259125,34.1333313,4.08333302,35.43333435,111.5442276,4.099087,5245.898679,0,84,147,847,119.7555983,1613,Sin Análisis,Sin Análisis,Sin Análisis,Sin Análisis,Sin Análisis,Sin Análisis,Sin Análisis,30.4,49869,795
Mayo,2,49870,5,141.6000061,Hibrida,0,10.66384181,58.05084746,27.11864407,4.166666667,63.29401679,9.251412429,0,88.0480226,0,24,101.88672,71.95,405.3672142,16.06638349,146,33.05790818,18.36158113,17.30225914,2.057582418,48.4633255,61.482,32.03332901,11.66999912,4.7599988,110.0319519,1.596676,4420.396208,3.8,73,152,668,188.1835368,1632,7.81,29.67,28.16,13.47,8.6,1.2759,1.63,9.7,49870,836
Mayo,2,49871,5,183.4600067,Hibrida,0,5.069224899,64.07936335,28.3440532,2.507358552,58.04041915,7.870925542,0,87.71764962,0,23,180.26112,98.26,280.715132,11.5120458,144,21.89032952,15.09865856,13.35440919,1.901515152,43.63332748,62.29865269,27.74999809,13.01666546,2.86666584,110.4228821,8.105628,6611.171868,3.7,54,149,565,204.8892559,1628,Sin Análisis,Sin Análisis,Sin Análisis,Sin Análisis,Sin Análisis,Sin Análisis,Sin Análisis,45.7,49871,750
Mayo,2,49872,5,156.7599945,Hibrida,0,10.01531003,64.21280939,22.07195713,3.69992345,57.68570228,8.394998724,0,88.19009952,0,25,96.66176,61.66,341.2860543,10.2768567,147,27.6154641,16.96861504,15.62898753,2.687150838,57.46666336,69.35325615,29.28333282,7.39999962,20.78333282,111.1367722,4.231829,5353.215615,4.2,39,148,677,154.5243708,1625,Sin Análisis,Sin Análisis,Sin Análisis,Sin Análisis,Sin Análisis,Sin Análisis,Sin Análisis,30.4,49872,714
Mayo,2,49873,5,162.7899933,Hibrida,0,6.388598808,57.61410406,32.37299588,3.624301247,64.84458196,8.593893974,0,87.81387063,0,28,125.39904,77.03,353.2158141,10.44904521,148,28.75483871,17.01578791,15.05006512,2.751910641,41.48332977,70.40756757,31.58333206,7.79999781,2.0999999,111.8919067,3.64927,5154.300787,4,44,146,764,211.1691624,1649,Sin Análisis,Sin Análisis,Sin Análisis,Sin Análisis,Sin Análisis,Sin Análisis,Sin Análisis,45.6,49873,726
Mayo,2,49874,5,169.6900024,Hibrida,0,3.005480582,55.97854912,35.77111203,5.244858271,71.23215128,8.244445754,0,87.77547292,0,23,151.52384,89.29,307.0304629,9.364134464,144,24.81584029,16.44174648,14.43809279,2.650094399,73.5166626,64.95097744,29.06666565,7.23333168,37.21666718,112.4460449,6.08964,5837.959004,3.9,10,146,401,119.1566604,1614,Sin Análisis,Sin Análisis,Sin Análisis,Sin Análisis,Sin Análisis,Sin Análisis,Sin Análisis,46.9,49874,739
Mayo,1,49875,5,196.7200012,Hibrida,0,0,61.85441236,33.06222041,5.083367222,87.56994173,7.055713705,0,87.41866612,0,31,175.03616,88.98,389.8942635,10.38531917,141,30.92720599,13.9284261,12.45424962,2.977973568,158.0333405,56.13088093,42.90000153,6.63333178,108.5,106.981781,2.20698,4585.54765,3.7,43,146,505,55.4313411,1614,8.65,21.25,29.95,16.69,11.13,1.0766,1.39,19,49875,790
Mayo,1,49876,5,171.8899994,Hibrida,0,0,63.26720577,30.79876665,5.934027576,88.1154013,7.592064693,0,87.68491477,0,23,154.13632,89.67,339.1704009,7.02775033,137,25.06835776,15.99860381,14.25330158,3.56705298,54.54999924,62.30226667,31.23333359,6.99999905,16.31666565,111.7571869,4.746206,5503.41509,3.5,43,145,494,159.4867117,1620,Sin Análisis,Sin Análisis,Sin Análisis,Sin Análisis,Sin Análisis,Sin Análisis,Sin Análisis,45.7,49876,758
Mayo,1,49877,5,178.0599976,Hibrida,0,0,60.20442547,33.33707739,6.458497136,91.63095364,8.390430192,0,87.14882624,0,27,154.13632,86.56,324.0480781,9.743906682,143,25.35662171,15.38807165,13.87172882,2.602305476,43.93333054,56.02656043,31.36666489,7.51666594,5.04999924,109.9629517,5.288635,5676.72713,4.3,40,148,704,202.1244438,1621,Sin Análisis,Sin Análisis,Sin Análisis,Sin Análisis,Sin Análisis,Sin Análisis,Sin Análisis,38.5,49877,821
Mayo,1,49878,5,169.3699951,Hibrida,0,42.6013317,20.94511604,19.08332795,17.37022432,47.01247207,0,33.09845497,92.37959791,0,19,148.91136,87.92,369.6050174,9.653421781,141,28.80085104,16.0004728,14.52441442,2.983486239,62.13332748,71.35177045,34.46666336,7.36666489,20.29999924,109.6642304,3.074387,4914.023541,3.7,39,142,1254,137.1244764,1673,Sin Análisis,Sin Análisis,Sin Análisis,Sin Análisis,Sin Análisis,Sin Análisis,Sin Análisis,20.2,49878,723
Mayo,1,49879,5,160.1000061,Hibrida,0,41.5635622,13.93609789,29.0278722,15.47246771,50.78029424,0,18.21889871,92.10754589,0,21,120.17408,75.06,369.1442708,13.34166095,133,26.55839999,17.42660771,15.30293508,1.990636704,38.86666489,74.15248991,31.79999924,7.0666647,0,114.2029038,3.351321,5034.591507,3.7,34,153,736,236.1921206,1639,8.02,28.07,26.37,7.1,7.38,1.8211,2.38,26.5,49879,603
Mayo,1,49880,3B,183.25,Hibrida,0,53.50194553,20.0904097,22.40215152,4.005493248,72.94430725,5.212863355,22.48798352,91.71337835,0,23,202.36679,110.43,319.781719,11.20327422,146,24.93315143,13.47885402,11.02319236,2.225523624,45.69999695,60.40842246,31.08333206,6.68333101,7.93333292,112.8731995,5.54957,5895.442601,3.3,43,151,627,198.2494662,1610,Sin Análisis,Sin Análisis,Sin Análisis,Sin Análisis,Sin Análisis,Sin Análisis,Sin Análisis,58.5,49880,657
Mayo,1,49881,3B,168.5099945,Hibrida,0,29.43445493,41.24977746,24.15286927,5.162898344,82.22811814,5.465551006,9.198267165,89.40763159,0,25,146.2186,86.77,391.668163,13.0615398,149,32.56186683,14.71722794,11.98741953,2.492957746,45.41666412,63.2844367,36.68333054,7.23333168,1.5,110.2040863,2.041708,4593.639455,3.5,80,138,574,182.3119368,1605,Sin Análisis,Sin Análisis,Sin Análisis,Sin Análisis,Sin Análisis,Sin Análisis,Sin Análisis,10.9,49881,723
Mayo,1,49882,3B,171.3000031,Hibrida,0,36.57910099,32.13076474,27.72913018,3.561004086,85.30146963,5.45242265,14.92119089,89.9765324,0,28,146.04768,85.26,304.1447698,10.78809088,152,24.95621672,14.41914744,11.79217726,2.313311688,74.31666565,58.72200886,28.08333206,6.43333292,39.79999924,110.6548691,6.171016,6099.703649,3.3,74,145,703,117.0666085,1603,Sin Análisis,Sin Análisis,Sin Análisis,Sin Análisis,Sin Análisis,Sin Análisis,Sin Análisis,30.4,49882,638
Mayo,1,49883,3B,169.1499939,Hibrida,0,28.85013302,37.62932309,28.08158439,5.438959503,86.64511843,5.143363878,11.70558676,89.57848064,0,22,143.93751,85.09,287.9101493,9.299438704,149,22.89683795,14.54330528,11.94206369,2.462174189,36.06666565,64.12250804,25.88333321,7.29999876,2.88333201,112.2407303,7.435081,6535.093163,2.5,65,135,895,224.5841098,1634,Sin Análisis,Sin Análisis,Sin Análisis,Sin Análisis,Sin Análisis,Sin Análisis,Sin Análisis,46.9,49883,611
Mayo,1,49884,3B,165.2799988,Hibrida,0,31.23789932,37.84486931,29.82817038,1.089060987,76.69800806,5.415053243,11.85866409,89.37693611,0,24,138.74297,83.94,323.6931292,10.71515013,144,24.57042613,14.8838336,12.2216845,2.293054771,33.89999771,60.95154639,28.19999886,3.13333297,2.56666613,113.4275665,5.472305,5860.993101,0,63,140,646,247.7876274,1607,Sin Análisis,Sin Análisis,Sin Análisis,Sin Análisis,Sin Análisis,Sin Análisis,Sin Análisis,44.4,49884,669
Mayo,1,49885,3B,181.8999939,Hibrida,0,29.88455195,42.07806487,25.89334799,2.144035184,74.75109886,5.079714129,11.8526663,89.3797691,0,26,164.26457,90.3,314.4585042,7.971413132,150,25.28312344,13.30401364,11.10500312,3.171724138,40.31999588,65.33040446,30.56666374,8.68666553,1.06666601,114.4636002,5.683296,5950.927306,3.5,53,157,726,233.6309763,1614,Sin Análisis,Sin Análisis,Sin Análisis,Sin Análisis,Sin Análisis,Sin Análisis,Sin Análisis,43.2,49885,634
Mayo,1,49886,3B,175.2100067,Hibrida,0,27.39569659,38.50236859,31.81896011,2.282974716,76.55859046,4.828491524,13.35540209,89.31470806,0,25,157.95464,90.15,331.0313212,15.92374803,141,25.54077866,,,1.603942652,60.0166626,68.48147651,31.54999733,21.08333206,7.38333178,111.8371582,4.977087,5553.407973,5,57,149,1042,148.9586327,1614,Sin Análisis,Sin Análisis,Sin Análisis,Sin Análisis,Sin Análisis,Sin Análisis,Sin Análisis,33.6,49886,690
Mayo,1,49887,3B,182.8200073,Hibrida,0,30.54370419,40.28552675,25.45126354,3.719505525,79.95878263,5.141669402,13.149546,89.4842468,0,27,187.85756,102.76,309.0471378,11.88600762,133,21.91773241,13.23706325,11.04911891,1.843994478,41.61666489,54.23947001,29.91666794,9.34999943,2.34999895,113.1256867,6.802841,6110.974915,5,40,136,689,196.0752987,1627,Sin Análisis,Sin Análisis,Sin Análisis,Sin Análisis,Sin Análisis,Sin Análisis,Sin Análisis,30.4,49887,701
Mayo,2,49888,3B,168.3000031,Hibrida,0,13.03116147,46.38810198,26.27478754,14.30594901,67.47125885,0,2.549575071,89.32790368,0,24,103.81602,61.69,330.362442,13.76708234,145,26.03683851,14.55733782,12.00237649,1.891238671,47.03666306,71.2678925,30.03333282,15.93666458,1.06666601,112.7662048,4.907952,5603.773782,5,49,149,769,190.0645033,1618,Sin Análisis,Sin Análisis,Sin Análisis,Sin Análisis,Sin Análisis,Sin Análisis,Sin Análisis,31.6,49888,636
Mayo,2,49889,3B,172.9299927,Hibrida,0,19.88533318,38.99257006,36.03229392,5.089802843,77.76590648,0,2.749663605,89.84771544,0,24,153.25222,88.62,347.5394815,14.97715902,157,28.5202117,14.22540973,11.6810275,1.904247104,43.56666183,68.95350993,31.36666489,9.0666647,3.13333178,114.5368042,3.87832,5513.17755,0.3,62,147,661,202.4483775,1617,Sin Análisis,Sin Análisis,Sin Análisis,Sin Análisis,Sin Análisis,Sin Análisis,Sin Análisis,44.4,49889,619
Mayo,2,49890,3B,174.8500061,Hibrida,0,61.56032483,15.20011601,14.76218097,8.47737819,67.88490803,6.215197216,32.62761021,92.40284223,0,27,142.72188,81.63,318.5587535,13.80611905,156,27.26336765,15.38461485,12.12467787,1.974730737,47.69999695,64.28052486,30.53333282,14.43333149,2.73333311,110.479332,5.120102,5726.52868,5,62,149,575,187.4213956,1620,9.81,30.88,28.26,9.04,7.49,1.7096,2.3,44,49890,719
Mayo,2,49891,3B,161.6799927,Hibrida,0,53.68248773,22.81048986,16.55692155,6.950100864,79.29382423,7.167053629,28.72911354,91.63483424,0,29,120.17408,74.33,360.5888337,14.23800163,154,30.13978365,15.21524067,12.49381551,2.116854909,42.31666565,66.26746667,31.5,8.39999962,2.41666603,111.401268,3.236956,5132.69818,4.8,75,144,706,204.1748769,1620,9.18,34.09,26.04,8.89,7.55,1.5839,2.14,25.7,49891,628
Mayo,2,49892,3B,182.3899994,Hibrida,0,29.05861067,37.77071111,28.8393004,4.331377817,84.05067947,5.603377378,12.33620264,89.77641318,0,27,185.48608,101.7,310.324032,13.2463403,151,26.57492196,13.4875816,11.07516863,2.006208609,47.86666489,60.29879032,31.99999809,7.73333168,8.13333321,109.6073303,5.562611,5699.687821,5,84,148,536,185.5153272,1602,Sin Análisis,Sin Análisis,Sin Análisis,Sin Análisis,Sin Análisis,Sin Análisis,Sin Análisis,38.5,49892,769
Mayo,2,49893,3B,176.5200043,Hibrida,0,31.32789486,40.25606164,26.9997734,1.416270111,74.88227649,4.962610469,21.35735327,89.92386132,0,22,156.7488,88.8,322.9095775,12.89372278,154,26.5522314,13.87944675,11.44346222,2.059314587,38.93999863,66.70593923,30.26666641,8.67333221,0,113.0578461,5.093373,5832.158781,5,91,140,591,215.7164945,1619,Sin Análisis,Sin Análisis,Sin Análisis,Sin Análisis,Sin Análisis,Sin Análisis,Sin Análisis,58.5,49893,762
Mayo,2,49894,3B,180.4600067,Hibrida,0,35.69474836,35.34698343,24.14035636,4.817911847,85.31821004,6.877149109,14.43810566,89.97491404,0,21,146.29888,81.07,279.286258,11.54272372,161,23.81137006,13.63182926,11.1936159,2.062890062,38.12666321,67.00171875,26.64999771,8.70999908,2.76666594,112.7656784,7.511694,6771.48301,5,74,147,780,231.3341703,1633,Sin Análisis,Sin Análisis,Sin Análisis,Sin Análisis,Sin Análisis,Sin Análisis,Sin Análisis,45.7,49894,672
Mayo,2,49895,3B,178.1699982,Hibrida,0,30.58534226,34.33443522,33.4273966,1.652825929,77.5557481,3.164556962,18.04805289,90.01185197,0,24,151.52384,85.04,301.9588065,13.5264075,148,25.70017426,13.80703836,11.33748679,1.9,40.61999893,63.62225434,30.84999847,8.6366663,1.13333297,111.759964,6.077437,5775.364895,5,70,145,827,214.1802124,1624,Sin Análisis,Sin Análisis,Sin Análisis,Sin Análisis,Sin Análisis,Sin Análisis,Sin Análisis,30.4,49895,693
Mayo,2,49896,3B,172.1900024,Hibrida,0,28.92956778,47.98792372,21.47743341,1.605075095,68.00798472,6.645775213,7.604998662,88.97986013,0,20,146.29888,84.96,296.765197,13.68836731,150,23.77606099,14.34461911,11.73122697,1.736953755,38.66666412,67.65,27.13333321,9.48333168,2.049999,114.4029846,6.787701,6346.068915,0.4,48,144,923,223.4482906,1657,Sin Análisis,Sin Análisis,Sin Análisis,Sin Análisis,Sin Análisis,Sin Análisis,Sin Análisis,30.4,49896,689
Mayo,2,49897,3B,162.3000031,Hibrida,0,48.4832675,25.39315793,20.96593873,5.157635835,80.25137493,6.059476783,30.52098085,91.32607886,0,36,133.23648,82.09,357.9790444,18.60135516,133,26.4017247,6.469500803,14.35613035,1.419344154,54.1333313,69.40294118,32.01666641,8.43333149,13.6833334,111.7307663,3.794106,5069.234909,4.6,44,145,1235,160.7142918,1668,Sin Análisis,Sin Análisis,Sin Análisis,Sin Análisis,Sin Análisis,Sin Análisis,Sin Análisis,29.8,49897,762
Mayo,2,49898,1A,171.9600067,Hibrida,0,49.38364465,25.0595462,20.3752455,5.181563662,61.04882183,3.468304709,28.82453721,91.60720404,0,28,146.29888,85.08,350.0814006,16.87601702,136,25.66294387,12.03768271,13.49150913,1.520675396,92.83332825,65.732,32.23332977,8.23333168,52.36666489,111.6537857,4.211075,5334.85085,4.5,38,150,751,96.94794068,1603,Sin Análisis,Sin Análisis,Sin Análisis,Sin Análisis,Sin Análisis,Sin Análisis,Sin Análisis,33.6,49898,724
Mayo,2,49899,1A,161.4799957,Hibrida,0,24.08613132,35.02702243,30.59704668,10.28979957,48.85467198,4.404442742,20.38384612,90.23558449,0,27,57.47456,35.59,368.4666929,17.51919789,128,26.52960189,12.88085246,14.42903184,1.514316013,41.24999619,68.40288336,33.43333054,7.81666517,0,112.0292664,3.380499,4829.910545,4.2,35,148,653,215.2727472,1604,9.72,39.3,25.88,9.52,4.18,1.8891,2.6,14.1,49899,699
Mayo,2,49900,1A,164.7899933,Hibrida,0,75.12591783,5.303719886,17.08234723,2.488015049,62.51902419,5.303719886,58.07391225,93.33770253,0,31,117.5616,71.34,380.4842682,18.97566677,139,29.89866012,12.62212564,14.07852476,1.575631596,69.0166626,60.07601918,35.31666565,6.86666584,26.83333206,108.3629227,2.597632,4666.068845,3.8,54,146,891,126.9258708,1633,Sin Análisis,Sin Análisis,Sin Análisis,Sin Análisis,Sin Análisis,Sin Análisis,Sin Análisis,18.4,49900,680
Mayo,2,49901,1A,112.9400024,Hibrida,0,82.34460776,8.181335222,9.474057021,0,52.72202309,8.181335222,70.21427307,93.5268284,0,7,219.44832,194.31,386.9311055,24.24296034,123,27.17371997,11.95324925,11.33345115,1.120891161,65.79666138,56.64811644,24.94999695,4.41666603,36.42999649,106.9476395,2.620873,4526.653958,1.3,108,214,777,195.1466796,1624,Sin Análisis,Sin Análisis,Sin Análisis,Sin Análisis,Sin Análisis,Sin Análisis,Sin Análisis,0,49901,672
Mayo,2,49902,1A,115.3000031,Hibrida,0,79.79184735,11.36166522,8.846487424,0,52.43936092,11.36166522,68.43018213,93.01994796,0,1,141.07392,122.35,321.769289,18.03122242,128,21.84735415,10.75455305,11.01474385,1.211640212,32.39999771,66.54659574,19.53333282,8.14999866,4.71666622,113.5714188,6.242436,5902.730687,4.6,40,146,862,270.3703895,1632,Sin Análisis,Sin Análisis,Sin Análisis,Sin Análisis,Sin Análisis,Sin Análisis,Sin Análisis,38.2,49902,643
Mayo,1,49903,1A,165.699997,Hibrida,0,34.20738484,40.58370724,19.60235459,5.606553328,58.96281954,8.051702136,29.76165974,89.78734615,0,42,148.91136,89.87,387.4472009,20.01207037,123,26.8074839,14.30295741,12.19070632,1.339565742,68.21665955,67.95513264,35.94999695,8.41666603,23.84999847,106.3109512,2.637427,4609.179722,5,55,143,864,125.7757278,1661,9.32,37.29,28.54,8.54,3.96,2.2832,3.03,4.4,49903,614
Mayo,1,49904,1A,154.7400055,Hibrida,0,45.69850552,21.58869396,23.3008447,9.411955815,58.4606716,5.734243015,20.6302794,91.33404808,0,29,99.27424,64.16,411.6582509,21.33255708,123,29.95993173,15.70376059,13.05415489,1.404422902,60.34999466,55.79634002,37.59999847,8.74999809,13.99999905,108.0169373,1.551797,4115.425845,5,63,146,723,145.1532854,1629,Sin Análisis,Sin Análisis,Sin Análisis,Sin Análisis,Sin Análisis,Sin Análisis,Sin Análisis,17.2,49904,677
Mayo,1,49905,1A,154.0800018,Hibrida,0,0,57.93289683,31.01024674,11.05685643,41.69110023,8.437835238,0,88.04076499,0,42,148.91136,96.65,369.9376903,14.2004152,109,22.31308385,16.16043595,13.11007253,1.571297989,64.59999847,64.22040541,31.34999847,8.56666565,24.68333435,110.5603561,3.953389,4914.832834,5,56,140,730,130.0309628,1650,Sin Análisis,Sin Análisis,Sin Análisis,Sin Análisis,Sin Análisis,Sin Análisis,Sin Análisis,33.6,49905,641
Mayo,1,49906,1A,160.8200073,Hibrida,0,83.59656759,5.521701281,10.88173113,0,54.44562771,5.521701281,67.07499067,93.80512374,0,34,154.13632,95.84,366.8697756,17.52891352,133,26.50167769,12.00099435,12.24971963,1.511883647,43.98332977,65.25922581,32.03333282,8.18333054,3.76666594,109.8242111,3.444318,5020.39573,4.4,55,148,601,201.8946734,1609,Sin Análisis,Sin Análisis,Sin Análisis,Sin Análisis,Sin Análisis,Sin Análisis,Sin Análisis,9.4,49906,816
Mayo,1,49907,1A,162.5700073,Hibrida,0,84.52974103,5.493018392,9.977240573,0,52.94484687,5.493018392,65.70708003,93.93639663,0,27,156.7488,96.42,359.8449736,17.97994629,124,23.93430414,11.62576069,11.133665,1.33116661,41.16666412,73.28695073,31.24999809,7.46666574,2.44999909,112.1405792,4.107285,5202.240552,4.3,53,154,725,224.4534552,1618,Sin Análisis,Sin Análisis,Sin Análisis,Sin Análisis,Sin Análisis,Sin Análisis,Sin Análisis,34.8,49907,769
Mayo,1,49908,1A,160.2400055,Hibrida,0,87.06939591,6.003494758,6.927109336,0,48.04231543,6.003494758,65.78881677,94.00886171,0,28,148.91136,92.93,350.0998382,16.66874631,136,26.00474199,12.54368404,11.29555628,1.560089854,42.94999313,69.78448753,30.63332939,7.28333282,5.03333187,111.5185089,4.155017,5230.904008,3.8,59,146,774,203.9581234,1634,9.07,38.1,26.87,10.01,4.43,1.8608,2.49,35.1,49908,742
Mayo,1,49909,1A,161.8999939,Hibrida,0,82.02594194,6.176652254,11.79740581,0,56.11563566,6.176652254,67.63434219,93.77455219,0,26,154.13632,95.2,337.2452258,16.66460841,138,24.78072978,12.22977192,11.179741,1.487027428,43.03332901,68.91661891,28.99999809,7.79999876,6.23333311,112.4485245,4.878983,5582.758778,4,36,149,821,207.7459543,1603,Sin Análisis,Sin Análisis,Sin Análisis,Sin Análisis,Sin Análisis,Sin Análisis,Sin Análisis,34.8,49909,684
Mayo,1,49910,1A,169.6199951,Hibrida,0,80.76877727,5.600754628,10.78882207,2.841646032,63.09360622,5.600754628,61.90307747,93.85933263,0,32,151.52384,89.33,394.4110478,17.90472873,138,29.68400038,11.02464364,10.67091176,1.657886072,54.43333054,65.7695752,36.23333359,6.91666603,11.28333187,110.4264069,2.147249,4681.324579,4.1,46,147,977,162.0330763,1646,Sin Análisis,Sin Análisis,Sin Análisis,Sin Análisis,Sin Análisis,Sin Análisis,Sin Análisis,28.1,49910,706
Mayo,1,49911,1A,163.2299957,Hibrida,0,81.66390982,5.715861055,10.72106843,1.899160693,60.08957735,5.715861055,68.61483796,93.95968878,0,29,156.7488,96.03,344.9120963,18.76493341,133,24.13159409,12.19138671,10.84359521,1.285994123,40.33333206,68.10183099,29.54999924,8.14999962,2.63333201,113.8651505,4.692516,5523.857866,4,32,154,729,229.0909163,1611,7.21,38.9,26.81,9.84,5.25,1.7767,2.25,27.4,49911,766
Mayo,1,49912,1A,167.0500031,Hibrida,0,79.43729422,5.237952709,10.95480395,4.369949117,68.02519087,5.237952709,64.77102664,93.99700688,0,29,156.7488,93.83,353.1876619,16.85124184,139,26.27955654,11.25411533,11.19425301,1.559502664,48.53332901,58.4345191,31.54999924,7.84999895,9.13333225,111.6719208,3.994068,5294.77043,4.9,35,151,859,186.6758408,1625,Sin Análisis,Sin Análisis,Sin Análisis,Sin Análisis,Sin Análisis,Sin Análisis,Sin Análisis,34.8,49912,744
Mayo,1,49913,1A,169.2100067,Hibrida,0,80.72808936,4.432362154,12.29832752,2.541220968,64.40154474,4.432362154,64.53519296,94.01743396,0,27,114.94912,67.93,301.9915961,15.44234913,146,23.51515775,11.64233746,7.150877324,1.522770762,38.08332825,58.97171254,27.24999809,7.43333197,3.39999914,111.829773,6.640755,6209.541966,3.5,35,144,931,226.8709274,1652,Sin Análisis,Sin Análisis,Sin Análisis,Sin Análisis,Sin Análisis,Sin Análisis,Sin Análisis,34.8,49913,754
Mayo,1,49914,3A,171.5599976,Hibrida,0,48.33294474,23.56609932,25.82769876,2.27325717,83.1247251,4.983679179,20.41268361,90.8783516,0,28,180.26112,105.07,356.7265147,12.68943828,145,27.4306369,16.145955,15.56306854,2.1616904,44.19999695,68.42792793,32.39999771,6.79999924,5,112.868866,3.697452,5295.062027,3.5,41,147,833,199.5475251,1623,Sin Análisis,Sin Análisis,Sin Análisis,Sin Análisis,Sin Análisis,Sin Análisis,Sin Análisis,30.4,49914,800
Mayo,1,49915,3A,166.9100037,Hibrida,0,49.06836019,22.14367024,19.65130909,9.136660476,89.16792547,5.1884249,20.31034689,91.30357678,0,28,156.7488,93.91,402.0130521,14.68456022,141,30.51944095,16.89533244,15.99664455,2.078335373,61.98332977,63.20495392,36.06666565,7.01666498,18.89999962,111.3692856,1.839383,4627.819086,3.5,48,151,0,146.1683332,1659,Sin Análisis,Sin Análisis,Sin Análisis,Sin Análisis,Sin Análisis,Sin Análisis,Sin Análisis,24.9,49915,699
Mayo,1,49916,3A,163.5700073,Hibrida,0,45.54624931,20.38271077,28.26312894,5.807910986,93.07841293,5.954637158,18.95213059,90.97505655,0,29,143.6864,87.84,343.5837714,11.24900604,132,24.69890456,16.01760642,16.32328594,2.195652174,46.14999771,58.84002732,30.56666565,13.51666451,2.06666589,109.8371277,4.638514,5351.254507,2.9,50,145,702,188.515719,1604,Sin Análisis,Sin Análisis,Sin Análisis,Sin Análisis,Sin Análisis,Sin Análisis,Sin Análisis,26.9,49916,716
Mayo,2,49917,3A,156.4299927,Hibrida,0,35.22403749,28.74600324,27.19985984,8.830099426,83.8369877,3.823748412,11.56322544,90.4983575,0,27,36.57472,23.38,381.6403682,18.27654627,133,28.40248167,17.77152803,17.13226443,1.554039874,43.69999695,55.75801527,33.36666489,7.04999876,3.28333282,108.985817,2.693765,4688.211818,2.9,47,146,679,200.4576799,1622,Sin Análisis,Sin Análisis,Sin Análisis,Sin Análisis,Sin Análisis,Sin Análisis,Sin Análisis,17.2,49917,786
Mayo,2,49918,3B,162.9600067,Hibrida,0,16.82979231,45.41258853,34.89297366,2.8646455,68.05180729,7.456035649,6.604599347,88.57818095,0,24,146.29888,89.78,349.7790725,15.49459926,153,28.90893352,15.15709314,12.39567941,1.865742574,41.43332672,63.89363762,30.69999695,7.54999876,3.18333197,112.8712845,3.7487,5308.144068,2.8,45,149,949,215.7683369,1658,Sin Análisis,Sin Análisis,Sin Análisis,Sin Análisis,Sin Análisis,Sin Análisis,Sin Análisis,45.6,49918,769
Mayo,2,49919,3B,118.3399963,Hibrida,0,9.7966923,41.64120931,40.79321605,7.768882334,72.42020829,5.140629938,4.002949542,88.11798167,0,6,143.6864,121.42,325.3337941,15.0752075,125,23.55923683,18.50600023,13.43586318,1.562780269,93.5333252,55.10916335,22.23333168,19.58333206,51.71666336,109.7387161,5.637542,5322.638912,2.4,85,220,1142,141.1261705,1685,Sin Análisis,Sin Análisis,Sin Análisis,Sin Análisis,Sin Análisis,Sin Análisis,Sin Análisis,41.7,49919,542
Mayo,2,49920,3B,119.1699982,Hibrida,0,34.74028698,37.52622304,24.88042293,2.853067047,79.76824385,6.335487119,14.68490392,89.73625913,0,12,146.29888,122.76,366.7030349,8.584375394,147,27.81740414,19.55190095,16.95057507,3.240469208,69.98332977,72.21296992,22.51666641,8.08333302,39.3833313,118.1081009,3.287401,5292.524035,4.9,46,144,782,123.4579725,1621,8.24,34.89,31.44,12.32,5.94,1.7218,2.17,10.5,49920,589
Mayo,2,49921,3B,172.2100067,Hibrida,0,26.24702398,44.42831427,24.62110214,4.703559607,78.34697365,5.870739214,12.65896289,89.61721154,0,23,154.13632,89.5,336.2173959,14.9817078,154,28.06457123,13.58806056,11.72986424,1.873255814,42.66666412,68.56607629,31.29999733,9.03333187,2.33333302,112.9756088,4.344716,5501.917617,0.2,40,149,654,209.5312625,1630,9.44,26.57,31.55,14.68,7.23,1.44,1.87,60.5,49921,703
Mayo,2,49922,3B,168.6399994,Hibrida,0,30.73410816,40.86219165,28.40370019,0,71.20873749,5.817125237,13.83420304,89.64278937,0,21,151.52384,89.85,325.545542,13.02775147,154,25.96062628,13.87571163,11.97817841,1.992717342,40.81666183,66.85065886,28.26666451,8.53333187,4.01666594,115.8499451,5.107906,5966.038169,5,26,148,0,217.5582128,1683,9.22,26.07,30.5,15.29,7.63,1.3307,1.73,60.5,49922,710
Mayo,2,49923,3B,169.3800049,Hibrida,0,6.697307945,60.4464872,25.16086671,7.695338148,68.50160077,9.538192165,0,88.06364631,0,26,146.29888,86.37,356.594629,15.33238827,153,28.95855389,13.87412878,11.92584686,1.888717751,47.34999847,65.37827815,31.89999962,8.26666451,7.18333292,115.1694794,3.506921,5309.718085,0.5,425,144,796,182.4709668,1624,Sin Análisis,Sin Análisis,Sin Análisis,Sin Análisis,Sin Análisis,Sin Análisis,Sin Análisis,45.6,49923,699
Mayo,2,49924,3B,175.0200043,Hibrida,0,14.17965528,44.13667347,30.60825772,11.07541354,73.72513782,4.60209265,8.335865931,89.44332045,0,24,151.52384,86.58,348.5315879,15.3582444,160,30.02513925,13.2556276,11.54153783,1.954985119,51.24999619,66.61607143,32.83332825,7.88333321,10.53333282,111.6421051,3.650887,5330.559331,4.8,54,145,559,169.7561102,1601,Sin Análisis,Sin Análisis,Sin Análisis,Sin Análisis,Sin Análisis,Sin Análisis,Sin Análisis,44.4,49924,726
Mayo,2,49925,3B,173.5500031,Hibrida,0,10.47767799,59.06546922,24.27437199,6.182480802,69.83009768,4.985031889,0,88.86749967,0,24,159.36128,91.82,350.9075133,14.92365286,152,29.23653075,13.42552555,11.69691711,1.959073359,43.53333282,65.19525032,33.20000076,7.49999905,2.83333302,112.5461807,3.668098,5227.409611,4.3,62,148,798,203.9816257,1604,Sin Análisis,Sin Análisis,Sin Análisis,Sin Análisis,Sin Análisis,Sin Análisis,Sin Análisis,44.4,49925,705
Mayo,2,49926,3B,175.6300049,Hibrida,0,34.86622074,37.22726549,21.50820194,6.398311833,87.70278836,6.927854754,13.33811116,90.15320911,0,23,215.04747,122.44,317.1439871,13.73911025,151,25.79285927,13.32346373,11.5014516,1.877331123,39.84999466,63.05194986,29.8833313,7.61666489,2.34999895,111.029892,5.466862,5877.189632,4.1,59,152,884,228.858249,1626,Sin Análisis,Sin Análisis,Sin Análisis,Sin Análisis,Sin Análisis,Sin Análisis,Sin Análisis,58.5,49926,720
Mayo,2,49927,5,165.3399963,Hibrida,0,41.6554421,23.97566804,24.99239626,9.376493591,59.09771792,7.903541169,22.08994134,91.00486639,0,22,146.29888,88.48,318.7371548,12.50756046,136,24.9304469,15.96709845,14.81795122,1.993230174,39.99999619,72.79955752,30.29999733,8.28333282,1.41666603,111.9291992,5.592071,5456.766037,4.2,45,143,806,214.5000204,1637,Sin Análisis,Sin Análisis,Sin Análisis,Sin Análisis,Sin Análisis,Sin Análisis,Sin Análisis,59.7,49927,764
Mayo,2,49928,5,158.8399963,Hibrida,0,20.21914867,44.72022231,26.02943034,9.031198686,67.97910911,5.513452065,6.726032588,89.64554124,0,29,101.88672,64.14,370.1838413,15.04658811,143,29.95467206,16.99823761,15.42432672,1.990794979,46.81665802,65.96875817,33.06666183,12.74999809,1,110.7692261,2.936642,4803.629624,4.1,53,148,680,189.6760763,1613,9,31.68,31.5,12.22,5.42,1.7857,2.3,24.5,49928,839
Mayo,2,49929,5,160.2200012,Hibrida,0,24.7425751,34.48642669,32.69083482,8.08016339,69.78003294,3.084843843,9.254531529,90.13705217,0,26,138.46144,86.42,376.9816474,14.94819612,147,30.45811985,16.41492935,15.29147411,2.037578288,43.03332901,67.43579618,33.08333206,8.08333206,1.86666596,110.8822098,2.664916,4842.922138,4.4,51,142,809,197.9860772,1621,Sin Análisis,Sin Análisis,Sin Análisis,Sin Análisis,Sin Análisis,Sin Análisis,Sin Análisis,24.9,49929,776
Mayo,2,49930,5,176.4100037,Hibrida,0,0,60.57479735,31.16036506,8.264837594,93.5885113,7.425882886,0,88.18088544,0,28,151.52384,85.89,335.5818762,14.17720054,142,26.97692819,14.85176546,15.70205738,1.902838864,45.31666183,68.48861257,33.44999695,9.04999924,2.81666613,111.4061737,4.543442,5273.842145,0.5,39,147,874,194.6303996,1639,8.23,33.68,30.97,12.28,5.06,1.786,2.26,31.2,49930,723
Mayo,2,49931,5,167.5200043,Hibrida,0,22.08959001,42.42028007,32.28446094,3.205668972,60.71720882,3.31111861,8.971655138,89.63725325,0,27,148.91136,88.89,398.1614034,13.65807033,146,32.15735353,15.69961756,16.71442173,2.354458042,57.96666336,65.86394009,36.69999695,7.36666584,13.89999962,110.7053909,1.86547,4564.578152,4.2,47,144,720,149.0511873,1604,Sin Análisis,Sin Análisis,Sin Análisis,Sin Análisis,Sin Análisis,Sin Análisis,Sin Análisis,10.9,49931,802
Mayo,1,49932,5,165.4799957,Hibrida,0,0,73.42277012,20.59463379,5.982596084,80.50510449,7.976794779,0,86.72117476,0,27,146.29888,88.41,395.818236,15.28885705,141,30.50519779,15.8931597,14.80541493,1.995256917,43.69999313,74.04976247,35.71666336,6.71666527,1.26666605,111.9126892,2.043316,4633.131434,3.9,46,141,966,193.5927078,1645,7.88,37.29,25.47,10.23,6.55,1.5179,1.99,25.7,49932,734
Mayo,1,49933,5,166.3600006,Hibrida,0,22.33808071,44.51508986,28.44184469,4.704984741,63.21892411,3.433367243,9.155645982,89.42590709,0,29,143.6864,86.37,311.372925,13.50685256,138,22.86006243,15.74897806,14.72709781,1.692478861,43.11666107,69.31255673,27.51666451,8.29999828,7.29999876,112.5407181,6.420676,6045.790926,4.5,61,142,681,197.6034273,1616,Sin Análisis,Sin Análisis,Sin Análisis,Sin Análisis,Sin Análisis,Sin Análisis,Sin Análisis,47.6,49933,633
Mayo,1,49934,5,173.4700012,Hibrida,0,0,59.79148348,29.5314659,10.67705062,88.59106166,4.647657329,0,87.80207679,0,30,154.13632,88.85,385.0809911,13.96783296,142,29.97059989,15.16112285,14.12347946,2.145687165,48.74999619,63.15395189,36.46666718,7.5666647,4.71666574,110.0594788,2.438022,4756.94695,3.8,40,146,828,179.6923217,1629,7.94,34.9,26.92,10.78,5.88,1.6158,2.09,24.5,49934,767
Mayo,1,49935,5,167.0500031,Hibrida,0,0,69.70966776,23.64561509,6.644717151,84.54968299,8.440586651,0,86.89075127,0,27,151.52384,90.71,374.1394724,15.89943102,125,26.38730871,15.80365131,14.66626732,1.659638554,49.81666183,69.70485437,35.06666565,9.46666527,5.28333187,108.906105,3.183747,4763.783495,5,63,144,588,173.4359486,1634,8.65,34.09,28.63,11.3,7.22,1.5459,2.01,10.2,49935,728
Mayo,1,49936,5,167.4600067,Hibrida,0,0,67.50268721,25.63000119,6.867311597,86.65711636,9.136510211,0,86.88713723,0,26,151.52384,90.48,330.2281009,13.33452711,135,24.45359988,15.64552666,14.6303589,1.833855799,41.1333313,66.90927247,30.14999962,8.41666508,2.56666613,112.9852295,5.231209,5554.229148,4.7,66,146,408,212.9659749,1620,Sin Análisis,Sin Análisis,Sin Análisis,Sin Análisis,Sin Análisis,Sin Análisis,Sin Análisis,31.6,49936,707
Mayo,1,49937,5,162.3099976,Hibrida,0,0,69.00991929,23.90487339,7.085207319,85.94445472,8.348222537,0,86.88226234,0,23,146.29888,90.14,345.6349014,11.06524568,150,28.2422529,16.32678233,15.09457234,2.55233853,45.29999542,65.92019499,30.49999809,7.39999914,7.39999819,112.2623749,3.983927,5321.639598,3.7,62,145,611,192.0529995,1633,9.05,26.07,31.65,12.76,7.62,1.553,2,61.7,49937,675
Mayo,1,49938,5,174.5,Hibrida,0,0,70.42979943,24.75644699,4.813753582,80.39851112,9.111747851,0,86.78051576,0,27,154.13632,88.33,359.3123209,11.57593123,137,27.86246418,14.95702006,14.04011461,2.406930693,46.56666183,66.5306846,35.46666336,7.26666498,3.83333302,110.5928268,3.547341,4920.113241,3.5,49,145,862,186.8289385,1656,Sin Análisis,Sin Análisis,Sin Análisis,Sin Análisis,Sin Análisis,Sin Análisis,Sin Análisis,30.4,49938,678
Mayo,1,49939,5,169.3000031,Hibrida,0,0,70.95688128,22.30950975,6.733608978,83.79638079,9.054932073,0,86.8746013,0,28,151.52384,89.5,344.3591196,13.85115155,136,26.10159433,15.41642028,14.47135237,1.884434968,47.56666183,72.59153226,32.31666565,8.73333263,6.51666403,112.4758759,4.359537,5238.783137,5,51,148,623,186.6853729,1623,Sin Análisis,Sin Análisis,Sin Análisis,Sin Análisis,Sin Análisis,Sin Análisis,Sin Análisis,31.6,49939,683
Mayo,1,49940,5,172.25,Hibrida,0,0,68.99854862,27.40203193,3.599419448,79.07317385,8.185776488,0,86.97648766,0,28,154.13632,89.48,357.6197388,14.8563135,143,27.70972424,15.50072569,14.22351234,1.865181712,54.38332748,73.41074589,33.19999695,13.49999905,7.68333197,110.2734757,3.627977,5188.253489,3.6,47,143,866,157.7689413,1644,Sin Análisis,Sin Análisis,Sin Análisis,Sin Análisis,Sin Análisis,Sin Análisis,Sin Análisis,30.4,49940,647
Mayo,1,49941,5,175.1199951,Hibrida,0,0,64.4814984,29.92233897,5.596162631,86.48799647,7.549109182,0,87.24965738,0,28,154.13632,88.02,371.7450994,12.30013739,137,28.70603095,15.0753773,13.99040697,2.333797586,46.56666565,72.38678571,36.61666489,7.11666584,2.83333302,111.018486,3.009991,4782.521719,3.3,44,147,911,189.4058739,1628,9.18,27.67,31.81,12.58,7.01,1.6238,2.09,24.5,49941,792
Mayo,1,49942,5,154.3800049,Hibrida,0,36.66278015,35.58751134,26.13032776,1.619380749,50.98181571,6.114781707,13.27892214,89.98341754,0,26,141.07392,91.38,356.9115058,15.19626847,126,24.93198522,17.03588494,15.86993084,1.640664962,45.16666412,66.06492958,30.34999847,8.73333263,6.08333206,111.1260452,4.060586,5086.656101,5,59,150,716,199.2620039,1619,Sin Análisis,Sin Análisis,Sin Análisis,Sin Análisis,Sin Análisis,Sin Análisis,Sin Análisis,33.6,49942,676
Mayo,1,49943,3B,170.3500061,Hibrida,0,36.21954799,36.8065747,25.09539184,1.878485471,76.62980902,5.048429704,14.44085706,89.81479307,0,23,141.07392,82.81,305.8409048,12.78544128,142,23.36366221,13.73642452,11.85793911,1.827364555,39.11666107,66.27571644,27.84999847,6.84999895,4.41666508,112.513504,6.519059,6116.697144,3,43,147,825,225.4793676,1614,Sin Análisis,Sin Análisis,Sin Análisis,Sin Análisis,Sin Análisis,Sin Análisis,Sin Análisis,45.7,49943,613
