Repository: DeaAnalytics/univ-workshop

File: data/Analisis_C7_temperatura.csv (part 20 of 28)
Mes,Turno,No_Colada,GPO_CH,TCM,No_Cargas,C_Arrabio,C_Primeras,C_Segundas,C_Triturado,C_Retornos,Cumpl_CM,Cons_Chorreadura,Cons_Ri,Rendimiento_Teo,Altura_Banda,Tiempo_Caida_Banda,TPQB,Rendimiento_Real,ENERGÍA,CONSUMO_C,O2_INSTANTANEO,O2_TCM,CONSUMO_CAL_SIDER,CONSUMO_CAL_DOLOM,BALANCE_02_C,VAC_TO_VAC,COBERTURA_DE_ARCO,POWER_ON,AUXILIARES,DEMORAS,POTENCIA,FACTOR_O2,VELOCIDAD_DE_FUSIÓN,TIEMPO_VACIADO,REMANENTE_HF,ACERO_VACIADO,O2_VACIADA,TON_Hr_ACERO LIQUIDO,TEMPERATURA_VACIADO,MgO_ESCORIA,FeO_ESCORIA,CaO,SiO2,Al2O3,IB3,IB4,RESULTADO,coladas ,TEMPERATURA
Mayo,1,49944,3B,179.7200012,Hibrida,0,31.71600267,34.78744714,27.54284442,5.953705765,90.70163708,5.141330959,11.12842199,89.98475406,0,28,159.36128,88.67,336.6347629,14.74515904,129,25.68996199,13.13153786,11.23970613,1.742264151,94.73332977,71.17617801,35.54999924,11.83333302,47.34999847,113.025444,4.730066,5055.415051,2.9,23,151,1035,95.63687904,1637,Sin Análisis,Sin Análisis,Sin Análisis,Sin Análisis,Sin Análisis,Sin Análisis,Sin Análisis,30.4,49944,640
Mayo,1,49945,3B,163.3699951,Hibrida,0,33.23743649,35.17781722,23.68855971,7.89618657,89.56154702,5.245761156,12.24214972,89.82101977,0,27,148.91136,91.15,380.7308677,16.26981747,132,27.05515169,14.50694785,12.36457159,1.662904439,45.94999695,65.3195,33.3833313,6.0999999,6.46666527,111.4029846,2.86153,4893.759513,2.9,30,151,699,197.170851,1613,Sin Análisis,Sin Análisis,Sin Análisis,Sin Análisis,Sin Análisis,Sin Análisis,Sin Análisis,14.1,49945,599
Mayo,2,49946,3B,181.6100006,Hibrida,0,29.89923462,34.78332691,30.74720555,4.570232917,86.83421758,4.074665492,10.51704201,89.79087055,0,24,159.36128,87.75,289.6316272,12.01475686,141,22.50977362,12.7746269,11.12273549,1.873510541,48.19999695,62.96627043,28.83333206,6.08333302,13.28333187,112.3131638,7.486453,6298.613016,2.9,26,149,830,185.4771902,1649,Sin Análisis,Sin Análisis,Sin Análisis,Sin Análisis,Sin Análisis,Sin Análisis,Sin Análisis,30.4,49946,663
Mayo,2,49947,3B,177.3399963,Hibrida,0,31.56084358,29.3334837,30.95184392,8.153828803,94.8926276,4.945302808,10.82666065,90.44327281,0,28,154.13632,86.92,385.6997937,13.63482604,155,33.32017662,13.2513818,11.39054946,2.44375517,46.08332825,69.48896473,38.11666489,6.89999771,1.06666601,111.5722809,2.174364,4652.558057,2.5,49,147,883,191.3924262,1637,8.84,39.3,22.31,12.63,5.07,1.2605,1.76,10,49947,708
Mayo,2,49948,3B,170.5599976,Hibrida,0,32.27603189,27.43902439,33.37242026,6.912523452,95.638351,5.710600375,10.90525328,90.47033302,0,25,151.52384,88.84,333.6069466,13.56707336,137,25.09967203,13.660882,11.84333976,1.850043215,58.24999619,67.52147838,31.04999733,8.08333302,19.11666679,113.7367935,4.961939,5493.076078,4.9,47,146,892,150.3862759,1636,Sin Análisis,Sin Análisis,Sin Análisis,Sin Análisis,Sin Análisis,Sin Análisis,Sin Análisis,30.4,49948,613
Mayo,2,49949,3B,161.6799927,Hibrida,0,33.99925779,33.39312222,24.49901039,8.108609599,90.96668186,5.634586838,11.81345868,90.40976002,0,22,120.17408,74.33,345.7446965,14.72043609,151,27.95027341,14.41118324,12.49381551,1.898739496,38.04999924,67.652849,29.73333359,8.31666565,0,114.2111054,4.021617,5437.667868,4.7,40,149,797,234.9540126,1621,Sin Análisis,Sin Análisis,Sin Análisis,Sin Análisis,Sin Análisis,Sin Análisis,Sin Análisis,46.9,49949,596
Mayo,2,49950,3B,145.9400024,Hibrida,0,29.29971221,35.85034946,27.60038372,7.249554611,91.12527575,5.557078251,12.60792106,90.08565164,0,27,114.94912,78.76,405.6461492,19.39838257,150,33.90434368,16.7877207,17.60997641,1.7477923,69.18333435,64.16074766,32.79999924,8.56666565,27.81666565,113.060997,1.548587,4449.390421,5,46,145,949,125.7528288,1642,9,36.89,25.85,10.11,4.98,1.7131,2.31,5.5,49950,699
Mayo,2,49951,5,191.4600067,Hibrida,0,0,67.49190431,26.64264076,5.865454925,84.68799903,7.427138828,0,87.99294892,0,24,232.51072,121.44,298.75691,12.93220471,139,24.36017882,14.5722339,14.62446413,1.88368336,45.7666626,71.37564626,33.46666336,7.81666565,4.48333263,111.1878891,6.543182,5720.9171,4.2,47,148,526,194.0276939,1609,9.5,26.87,31.19,14.22,5.83,1.5556,2.03,31.2,49951,726
Mayo,2,49952,5,173.9199982,Hibrida,0,0,64.3974241,25.74172033,9.860855566,86.5449036,8.107175713,0,88.23556808,0,33,83.59936,48.07,401.9089279,15.79461838,158,34.31462778,15.98436079,16.0993562,2.172551875,48.2666626,71.3972067,37.68333054,7.349998,3.23333311,111.5425568,1.638982,4615.303257,3.2,107,111,624,137.983437,1628,Sin Análisis,Sin Análisis,Sin Análisis,Sin Análisis,Sin Análisis,Sin Análisis,Sin Análisis,9.7,49952,870
Mayo,2,49953,5,171.9400024,Hibrida,0,0,57.40374549,33.9478888,8.648365709,95.18201848,7.967895778,0,87.94026986,0,20,159.36128,92.68,286.7279243,14.06304505,136,21.56566213,15.23787346,16.28475026,1.533498759,48.19999313,69.32988871,27.08333015,7.78333187,13.33333111,111.6929016,7.948843,6348.554682,4.3,67,150,511,186.7220183,1609,Sin Análisis,Sin Análisis,Sin Análisis,Sin Análisis,Sin Análisis,Sin Análisis,Sin Análisis,33.6,49953,751
Mayo,2,49954,5,150.9799957,Hibrida,0,0,65.79679428,23.9303219,10.27288383,84.58406369,8.742879852,0,88.18684594,0,25,130.624,86.52,373.5594224,12.65068257,153,30.51397622,18.08186566,16.88965474,2.412041885,43.84999466,65.23936464,30,7.9499979,5.89999819,111.499176,2.772191,5032.666524,3.9,66,132,965,180.6157575,1646,Sin Análisis,Sin Análisis,Sin Análisis,Sin Análisis,Sin Análisis,Sin Análisis,Sin Análisis,23.7,49954,694
Mayo,2,49955,5,107,Hibrida,0,0,72.05607477,24.48598131,3.457943925,76.52054524,13.64485981,0,87.15700935,0,2,135.84896,126.96,358.8785047,12.74766355,126,23.35514019,13.8317757,14.6728972,1.832111437,39.49999619,65.17394068,19.73333359,5.14999866,14.61666584,116.4616852,4.25052,5422.297227,1.4,0,148,769,224.8101483,1628,Sin Análisis,Sin Análisis,Sin Análisis,Sin Análisis,Sin Análisis,Sin Análisis,Sin Análisis,30.4,49955,555
Abril,1,49956,3B,192.25,3,0,50.84525358,24.81144343,24.34330299,0,66.714122,0,34.59037711,91.81794538,0,0,199.96776,104.01,418.7256177,10.55916775,88,23.1053316,12.2236671,13.88816645,2.18817734,62.0166626,33.44995716,50.20000076,8.6333313,3.18333197,98.73934174,1.706289,3829.681217,4.7,0,145,898,140.2848789,1670,Sin Análisis,Sin Análisis,Sin Análisis,Sin Análisis,Sin Análisis,Sin Análisis,Sin Análisis,5,49956,664
Mayo,1,49957,1A,173.9199982,Hibrida,0,73.14857406,6.640984361,12.12051518,8.089926403,73.13912067,6.640984361,60.61407544,93.70549678,0,30,89.49,51.45,372.5851005,17.2895586,132,27.06991749,12.01701945,11.03955853,1.56568008,51.28332901,68.41821472,35.59999847,8.93333244,6.74999905,111.6706467,3.160885,4885.393417,5,39,144,724,168.4758023,1642,8.93,34.89,26.31,11.56,5.85,1.5112,2.02,13.7,49957,741
Mayo,1,49958,1A,162.7599945,Hibrida,0,78.52052101,7.778323913,11.91939051,1.781764561,61.99706954,7.778323913,67.27697223,93.42147948,0,30,151.02144,92.79,387.6874056,20.36126881,129,28.12730495,13.39395474,11.7965106,1.381412191,54.8833313,58.56706021,35.28333282,14.13333225,5.46666622,106.7481079,2.505131,4612.942755,4.6,61,143,929,156.3316183,1651,Sin Análisis,Sin Análisis,Sin Análisis,Sin Análisis,Sin Análisis,Sin Análisis,Sin Análisis,18.4,49958,608
Mayo,1,49959,1A,167.1799927,Hibrida,0,67.83108027,6.986481637,13.51836344,11.66407465,68.48703982,6.986481637,56.28663716,93.43007537,0,27,146.65056,87.72,327.7904199,16.61682092,131,24.23735003,12.26223286,10.5873913,1.458603312,40.68333054,67.6915978,30.86666489,8.59999847,1.21666598,108.2172318,5.378458,5416.198779,4.2,61,145,742,213.8467988,1623,Sin Análisis,Sin Análisis,Sin Análisis,Sin Análisis,Sin Análisis,Sin Análisis,Sin Análisis,42.9,49959,773
Mayo,1,49960,1A,170.5599976,Hibrida,0,70.89587242,7.234990619,14.18855535,7.680581614,75.91032327,7.234990619,60.45966229,93.42366323,0,27,156.69701,91.87,394.5825572,20.31543181,147,32.61608865,12.31238292,11.25703581,1.605483405,50.96666336,61.90326945,37.75,7.56666517,5.64999962,108.6457214,1.948959,4518.145631,4,69,146,771,171.877055,1619,Sin Análisis,Sin Análisis,Sin Análisis,Sin Análisis,Sin Análisis,Sin Análisis,Sin Análisis,3.2,49960,867
Mayo,1,49961,1A,166.7299957,Hibrida,0,73.1542014,7.41318299,14.15462124,5.277994362,73.3815603,7.41318299,62.23834943,93.38451388,0,25,158.0487,94.79,341.8700981,16.94356188,130,25.14844424,12.11539646,11.51562436,1.484247788,41.86666489,64.10868984,32.04999924,7.38333273,2.43333292,109.2651749,4.623741,5202.184077,3.8,74,146,959,209.2356777,1654,9.57,33.88,28.92,12.31,4.27,1.7443,2.32,30.9,49961,804
Mayo,1,49962,1A,158.8200073,Hibrida,0,73.79423246,7.757209419,15.23737565,3.211182471,66.232759,7.757209419,61.32728875,93.13537338,0,27,146.86144,92.47,387.8604531,18.81375055,128,28.00025057,12.84472929,12.08915698,1.488286479,44.71666336,59.35743902,34.73333359,7.41666508,2.56666613,107.9649582,2.510318,4572.55296,3.8,80,146,941,195.9001263,1646,Sin Análisis,Sin Análisis,Sin Análisis,Sin Análisis,Sin Análisis,Sin Análisis,Sin Análisis,17.2,49962,830
Mayo,1,49963,1A,165.1699982,Hibrida,0,73.31839923,7.125991403,13.56178483,5.993824544,75.06081137,7.125991403,61.27020645,93.52703275,0,25,151.34158,91.63,327.5413247,18.1207243,126,22.89156652,12.59308605,11.62438712,1.263280989,41.23332977,70.48415147,29.79999924,8.38333225,3.049999,108.320343,5.705536,5542.61753,3.9,76,145,738,210.9943594,1621,Sin Análisis,Sin Análisis,Sin Análisis,Sin Análisis,Sin Análisis,Sin Análisis,Sin Análisis,34.7,49963,760
Mayo,1,49964,1A,160.6199951,Hibrida,0,75.39534305,6.985431453,8.71622463,8.903000872,67.26421305,6.985431453,62.63229984,93.83239945,0,30,149.81178,93.27,400.9463451,20.42709563,132,30.30133326,13.13659609,11.95367986,1.483389211,58.33332825,67.08393481,36.74999619,15.28333187,6.29999828,106.8879623,1.887826,4370.612565,4.2,62,146,849,150.1714417,1656,9.5,34.09,28.69,11.4,3.89,1.8764,2.5,18.7,49964,807
Mayo,1,49965,1A,160.1799927,Hibrida,0,72.09389437,8.178299413,11.79922587,7.928580347,72.76529358,8.178299413,57.23560994,93.28680235,0,27,149.81178,93.53,372.7057231,19.47808804,128,26.02072787,13.60968972,11.98651572,1.335897436,43.39999771,64.23951094,32.3833313,7.78333282,3.23333311,110.3285294,3.2837,4946.371675,4,60,146,972,201.8433286,1661,9.48,34.49,29.81,10.95,5.24,1.8413,2.43,9.4,49965,810
Mayo,1,49966,1A,166.1300049,Hibrida,0,73.0331668,7.46403419,12.27954012,7.223258894,75.41344282,7.46403419,61.89730934,93.52422801,0,28,157.133,94.58,387.0462777,18.33503829,127,27.039065,12.52031505,11.55721389,1.474720946,45.89999771,62.32894425,35.11666489,6.96666622,3.81666613,109.4468079,2.629666,4730.802467,3.5,58,147,919,192.1568723,1643,Sin Análisis,Sin Análisis,Sin Análisis,Sin Análisis,Sin Análisis,Sin Análisis,Sin Análisis,4.4,49966,725
Mayo,1,49967,1A,161.8000031,Hibrida,0,75.27812114,7.478368356,11.18665019,6.056860321,72.34399623,7.478368356,63.96786156,93.53275649,0,25,149.81178,92.59,370.210129,17.5030899,118,24.83930732,12.91718146,11.86650163,1.419138418,43.58333206,66.36739691,33.96666718,7.29999924,2.31666589,110.8688736,3.540351,4763.493639,3.6,71,146,856,200.9942697,1630,8.12,34.89,29.68,11.61,5.2,1.7656,2.25,35.6,49967,823
Mayo,1,49968,1A,161.6699982,Hibrida,0,71.77583967,8.245190821,12.24717016,7.731799344,73.77409602,8.245190821,60.02350467,93.30104534,0,26,150.6803,93.2,361.2296695,18.03674171,124,24.97680488,12.74200546,11.87604393,1.384773663,42.0166626,62.16065789,32.34999847,7.23333168,2.43333292,110.1886826,3.880413,4997.527228,3.6,70,147,812,209.91672,1631,Sin Análisis,Sin Análisis,Sin Análisis,Sin Análisis,Sin Análisis,Sin Análisis,Sin Análisis,29.8,49968,840
Mayo,1,49969,1A,163.1100006,Hibrida,0,77.59794004,7.871988229,8.092698179,6.437373552,69.59854137,7.871988229,64.83354791,93.74225982,0,32,163.74208,100.39,368.4629991,18.75421488,115,24.94635513,12.75213042,11.77119731,1.330173259,49.79999924,64.34434783,35.23333359,6.69999886,7.86666584,106.6863937,3.595194,4629.422879,3.5,66,146,847,175.9036171,1650,Sin Análisis,Sin Análisis,Sin Análisis,Sin Análisis,Sin Análisis,Sin Análisis,Sin Análisis,25.1,49969,809
Mayo,1,49970,1A,157.3999939,Hibrida,0,76.41677255,8.398983482,8.195679797,6.988564168,71.02145856,8.398983482,64.34561626,93.59110546,0,30,155.00032,98.48,416.1372461,19.32655729,125,28.67852716,12.89707801,12.19822157,1.483892176,51.98333359,60.49835488,36.04999924,6.63333321,9.30000019,110.4967041,1.464955,4366.158037,3.5,66,148,706,170.8239812,1613,Sin Análisis,Sin Análisis,Sin Análisis,Sin Análisis,Sin Análisis,Sin Análisis,Sin Análisis,21.9,49970,819
Mayo,2,49971,1A,156.6300049,Hibrida,0,75.17078465,8.063589351,11.33882398,5.426802017,70.73404699,8.063589351,63.35950967,93.4052225,0,27,155.00032,98.96,364.5533948,17.52537773,135,26.40617935,13.27970335,12.2581877,1.506739526,39.44999695,63.24158687,30.51666641,6.74999809,2.18333292,112.0218048,3.544496,5132.605337,3.2,43,144,1046,219.0114238,1649,Sin Análisis,Sin Análisis,Sin Análisis,Sin Análisis,Sin Análisis,Sin Análisis,Sin Análisis,33.6,49971,849
Mayo,2,49972,1A,161.0599976,Hibrida,0,75.90959891,6.705575562,11.3001366,6.084688936,72.74549779,6.705575562,61.7782193,93.63119334,0,29,153.83412,95.51,381.2243942,18.62659907,135,28.52353204,12.66608736,12.16937806,1.531333333,43.8999939,66.94853503,33.98332977,7.28333187,2.63333297,111.9756775,2.696917,4739.382475,3.8,26,150,983,205.011418,1646,8.32,34.09,27.62,12.96,4.5,1.5819,2.06,23.9,49972,852
Mayo,2,49973,1A,174.2899933,Hibrida,0,72.9531241,7.137529405,13.25377245,6.655574043,76.41903182,7.137529405,61.04767916,93.54937174,0,34,155.00032,88.93,358.0239968,17.90119984,143,27.16736578,11.93413323,11.01612298,1.517628205,47.0166626,70.93944374,33.03333282,7.26666594,6.71666574,112.9411697,3.685524,5276.18555,3.5,30,148,948,188.8692117,1615,Sin Análisis,Sin Análisis,Sin Análisis,Sin Análisis,Sin Análisis,Sin Análisis,Sin Análisis,33.6,49973,781
Mayo,2,49974,1A,170.75,Hibrida,0,75.02196193,7.467057101,12.41581259,5.095168375,71.28740081,7.467057101,65.24158126,93.59121523,0,45,129.81496,76.03,416.9838946,20.40995608,151,34.45387994,12.76720351,11.24450952,1.688091822,69.03333282,56.8411701,38.86666489,7.39999962,22.76666641,110.4351578,1.194817,4393.224901,4.2,40,150,1006,130.371802,1594,Sin Análisis,Sin Análisis,Sin Análisis,Sin Análisis,Sin Análisis,Sin Análisis,Sin Análisis,7.9,49974,839
Mayo,2,49975,1A,159.9100037,Hibrida,0,75.7738728,7.154024139,11.94421862,5.127884435,70.89752678,7.154024139,65.26796323,93.66606216,0,35,125.86428,78.71,442.7490362,25.38302737,158,38.16521706,15.57125848,14.94590673,1.503572308,57.64999771,55.17789816,38.46666718,6.61666584,12.56666374,109.6729889,0.403534,4157.105759,3,35,151,1275,157.1552534,1631,8.17,40.1,22.93,12.55,4.06,1.3805,1.87,4,49975,856
Mayo,2,49976,1A,167.5,Hibrida,0,74.92537313,6.805970149,12.89552239,5.373134328,72.7424361,6.805970149,64.23880597,93.65850746,0,38,157.0388,93.75,404.7761194,20.26865672,134,31.39104478,18.02985075,17.01492537,1.548748159,52.24999619,64.10363036,38.96666336,9.6833334,3.59999895,106.4921417,1.70029,4298.54613,3,40,148,880,169.9521655,1598,8.17,40.1,22.93,12.55,4.06,1.3805,1.87,19.2,49976,909
Mayo,2,49977,1A,164.6699982,Hibrida,0,76.94783506,6.983664298,10.60302423,5.465476407,70.24328892,6.983664298,71.30017611,93.88777555,0,34,158.205,96.07,406.8743593,20.82346534,144,33.27867894,17.79316228,15.60697169,1.598133567,49.79999542,57.77807606,38,9.1999979,2.59999895,107.486618,1.540795,4333.421004,2.9,54,150,1004,180.7229082,1619,Sin Análisis,Sin Análisis,Sin Análisis,Sin Análisis,Sin Análisis,Sin Análisis,Sin Análisis,4.4,49977,863
Mayo,2,49978,1A,152.3300018,Hibrida,0,76.23580385,9.321866999,9.38751395,5.054815204,67.15326687,9.321866999,74.59463008,93.63211449,0,26,133.43984,87.6,354.4935295,19.9238493,133,27.99842414,19.56279107,16.87126613,1.405271829,66.54999542,54.45950069,31.91666412,6.25,28.38333321,106.9895477,3.702225,4772.741953,3.2,35,149,1105,134.3350956,1630,Sin Análisis,Sin Análisis,Sin Análisis,Sin Análisis,Sin Análisis,Sin Análisis,Sin Análisis,23.9,49978,898
Mayo,2,49979,1A,166.3000031,Hibrida,0,80.99819603,7.095610343,7.51653638,4.389657246,62.78639424,7.095610343,74.56404089,94.06794949,0,31,155.00032,93.21,410.7035403,20.8839443,149,33.89657184,19.06193591,18.58087759,1.623092427,49.98332977,56.97242525,37.68333435,8.36666489,3.93333197,108.174202,1.399742,4413.091514,4.3,27,145,963,174.0580317,1629,Sin Análisis,Sin Análisis,Sin Análisis,Sin Análisis,Sin Análisis,Sin Análisis,Sin Análisis,4.4,49979,846
Mayo,2,49980,1A,165.5899963,Hibrida,0,79.31638384,8.182861284,7.126034181,5.374720696,65.456616,8.182861284,70.68059665,93.8374298,0,25,155.00032,93.6,363.5485315,19.21009765,125,26.11872755,20.10991046,17.33196487,1.359635335,44.81666183,66.49936306,34.59999847,7.14999866,3.06666589,109.2889557,3.621978,4785.838256,3.2,21,148,815,198.1405941,1612,10.36,36.09,31.64,7.67,3.37,2.8659,3.8,25.1,49980,784
Mayo,2,49981,1A,166.0800018,Hibrida,0,82.43617534,7.147157996,4.756743738,5.659922929,62.13289942,7.147157996,70.81526975,94.14812139,0,30,148.59096,89.47,431.7196484,18.79816935,125,30.08188792,20.2914256,17.28082833,1.600256246,49.24999237,57.46556854,39.79999542,6.04999924,3.3999989,109.326561,0.878613,4172.864848,2.9,40,134,841,163.2487563,1631,Sin Análisis,Sin Análisis,Sin Análisis,Sin Análisis,Sin Análisis,Sin Análisis,Sin Análisis,18.4,49981,815
Mayo,2,49982,1A,162.949997,Hibrida,0,79.10401964,8.438171218,9.941699908,2.516109236,61.36501251,8.438171218,69.46916232,93.59251304,0,33,160.5374,98.52,439.3985967,23.74348004,140,35.10279292,20.61982242,17.61276498,1.478418196,53.7666626,67.49351064,40.59999847,6.53333282,6.63333225,109.1278687,0.534185,4013.546874,2.9,46,149,701,166.2740361,1609,Sin Análisis,Sin Análisis,Sin Análisis,Sin Análisis,Sin Análisis,Sin Análisis,Sin Análisis,4.4,49982,814
Mayo,2,49983,1A,156.3999939,Hibrida,0,86.2915601,4.05370844,5.242966752,4.411764706,58.4050123,4.05370844,78.1713555,94.74092072,0,25,136.64452,87.37,367.0076869,18.02429738,136,27.48721335,16.17647122,13.87468085,1.525008868,42.84999466,62.40778523,31.46666527,7.36666489,4.01666594,110.5026627,3.315807,4970.33901,3.8,44,148,798,207.2345649,1601,Sin Análisis,Sin Análisis,Sin Análisis,Sin Análisis,Sin Análisis,Sin Análisis,Sin Análisis,7.9,49983,880
Mayo,2,49984,1A,161.7700043,Hibrida,0,79.92829326,7.108858256,8.542993138,4.41985535,64.60015254,7.108858256,75.6629783,93.9881313,0,24,134.48736,83.13,367.1879732,21.25857643,128,28.0521721,16.56673011,13.41410609,1.319569642,47.09999466,50.05318596,35.28333282,8.0666647,3.74999809,110.6832275,3.242601,4584.884458,3.3,43,150,1074,191.0828242,1623,Sin Análisis,Sin Análisis,Sin Análisis,Sin Análisis,Sin Análisis,Sin Análisis,Sin Análisis,23.1,49984,873
Mayo,1,49985,1A,155.0599976,Hibrida,0,83.83851412,7.58416097,5.804204824,2.773120083,55.06067526,7.58416097,75.45466271,94.06087966,0,31,104.99528,67.71,470.7855098,17.29008153,109,28.93073694,17.92854407,19.41184088,1.673256248,105.9333344,55.02764228,41.04999924,11.38333321,53.5,105.6269913,-0.43675,3777.344712,2.9,40,145,1178,82.12712319,1675,Sin Análisis,Sin Análisis,Sin Análisis,Sin Análisis,Sin Análisis,Sin Análisis,Sin Análisis,22.2,49985,803
Mayo,1,49986,1A,181.2799988,Hibrida,0,77.17343336,3.078111209,11.86010591,7.888349515,74.22827882,3.078111209,68.07149162,94.31509267,0,41,110.05004,60.71,484.8852636,22.96999133,113,30.58252448,11.97043256,10.59135047,1.331412104,67.98332977,67.54641638,48.95000076,14.13333225,4.89999819,107.3770065,-0.8742,3703.370704,5,26,146,1115,128.8551183,1644,9.21,36.89,27.14,10.45,5.21,1.7331,2.32,18,49986,761
Mayo,1,49987,1A,168.0700073,Hibrida,0,77.06312846,7.050633665,14.45826144,1.427976438,62.95567599,7.050633665,65.75831499,93.34812876,0,34,150.35628,89.46,525.3763084,27.38144701,99,29.41631335,12.9112864,11.42381101,1.074315515,242.0833283,64.35744681,49.83332825,6.33333302,185.9166718,107.6100235,-2.285341,3372.642631,1.9,36,107,1178,26.51979402,1640,Sin Análisis,Sin Análisis,Sin Análisis,Sin Análisis,Sin Análisis,Sin Análisis,Sin Análisis,15.2,49987,770
Mayo,1,49988,1A,167.5899963,Hibrida,0,75.18945044,7.685422758,7.458678919,9.666447879,64.17364593,7.685422758,61.16116713,93.73936392,0,25,154.32412,92.08,380.6909803,17.99630089,125,25.40724442,12.94826689,11.45653107,1.411803714,49.78332901,72.95288344,34.01666641,6.88333225,8.88333225,112.0390015,3.048698,4926.702526,2.9,95,148,846,178.3729649,1640,9.11,34.49,28.05,10.21,5.51,1.7844,2.36,14.9,49988,847
Mayo,1,49989,1A,165.7599945,Hibrida,0,74.85521236,7.227316602,12.42760618,5.489864865,72.38973797,7.227316602,63.69449807,93.48166023,0,35,160.44716,96.79,400.5791638,20.00482692,120,29.10835038,12.12596565,11.58301197,1.455066345,55.16666412,61.46006529,39.89999771,12.19999886,3.06666613,103.3016357,1.977811,4154.386066,3.1,75,148,1023,160.9667748,1653,9.78,31.68,28.75,11.23,5.48,1.7205,2.31,19.2,49989,879
Mayo,1,49990,1A,155.699997,Hibrida,0,73.82787412,8.317276814,12.01027617,5.844572897,72.54691814,8.317276814,62.01027617,93.30571612,0,26,145.37704,93.37,395.6326346,19.97430996,123,28.35581302,12.90944149,12.33140679,1.419614148,47.06666565,69.42316927,35.73333359,7.06666613,4.26666594,105.7510681,2.204746,4357.276003,3,82,148,892,188.6685593,1642,8.77,37.29,26.11,10.45,4.68,1.7257,2.31,18,49990,800
Mayo,1,49991,1A,146.1300049,Hibrida,0,74.79641415,8.670362006,7.664408403,8.868815438,65.67060406,8.670362006,61.86272497,93.56750838,0,28,157.47138,107.76,439.3348242,21.59720724,124,31.47197596,13.68644312,13.1389854,1.457224335,49.61666107,67.74520231,36.8833313,9.91666412,2.81666613,106.1644516,0.597839,3961.952452,3.3,74,150,805,181.3906822,1635,8.67,39.3,23.78,11.56,4.46,1.4844,2.03,18,49991,762
Mayo,1,49992,1A,162.8999939,Hibrida,0,77.90055249,7.243707796,9.269490485,5.586249233,68.92450021,7.243707796,62.86065071,93.65377532,0,27,156.0791,95.81,376.3044954,17.93124683,122,26.21853996,12.46163337,11.78637245,1.46217049,43.31666565,71.04789604,34.76666641,7.38333178,1.16666603,108.4955673,3.121665,4685.52239,3.1,72,147,854,203.6167805,1619,Sin Análisis,Sin Análisis,Sin Análisis,Sin Análisis,Sin Análisis,Sin Análisis,Sin Análisis,9.4,49992,825
Mayo,1,49993,1A,165.9299927,Hibrida,0,78.01482553,7.219912011,10.36581691,4.399445549,67.12874304,7.219912011,65.72048454,93.62526367,0,27,156.0791,94.06,388.1154875,18.49575204,117,24.80564203,12.11354239,11.57114497,1.34115347,54.5166626,67.47880952,35.11666489,11.59999943,7.79999924,109.4617615,2.823329,4725.106818,2.7,61,147,920,161.7853988,1633,Sin Análisis,Sin Análisis,Sin Análisis,Sin Análisis,Sin Análisis,Sin Análisis,Sin Análisis,4.4,49993,749
Mayo,1,49994,1A,156.6600037,Hibrida,0,77.93948679,8.202476701,6.791778374,7.066258139,69.2465223,8.202476701,65.93897613,93.74020171,0,25,156.0791,99.63,359.3769864,19.60934462,113,21.93923094,13.53249043,12.25584039,1.118815104,40.53333282,63.54737569,30.20000076,9.11666489,1.21666598,111.6079178,4.502118,5187.417209,2.9,30,148,767,219.0789501,1629,Sin Análisis,Sin Análisis,Sin Análisis,Sin Análisis,Sin Análisis,Sin Análisis,Sin Análisis,25.4,49994,825
Mayo,2,49995,1A,177.1399994,Hibrida,0,81.85615897,7.587219149,6.379135147,4.177486734,60.35087832,7.587219149,71.01727447,93.90719205,0,36,150.23776,84.81,476.4592994,20.9043695,115,31.76018979,12.25019763,10.83888454,1.519308669,98.83000183,61.25876565,48.79999924,6.4000001,43.63000107,108.0127869,-0.576485,3629.918077,3.2,40,150,1052,91.06546427,1626,Sin Análisis,Sin Análisis,Sin Análisis,Sin Análisis,Sin Análisis,Sin Análisis,Sin Análisis,17.2,49995,725
Mayo,2,49996,1A,172.75,Hibrida,0,78.08972504,6.830680174,9.232995658,5.846599132,69.66411339,6.830680174,65.23878437,93.81070912,0,31,156.0791,90.35,353.6903039,16.59623734,125,23.79739508,12.67727931,11.11432706,1.433903035,43.48332977,65.95774112,32.86666489,5.96666479,4.64999914,110.9228439,4.389543,5256.085477,2.6,53,148,946,204.2161915,1618,8.23,44.12,25.69,9.43,4.32,1.8684,2.47,33.9,49996,741
Mayo,2,49997,1A,174.8399963,Hibrida,0,78.0141844,7.115076642,7.83573553,7.035003432,70.84482213,7.115076642,65.43125143,93.91912606,0,29,159.05488,90.97,396.9343483,18.76572906,117,25.6348667,11.43903021,10.981469,1.366046937,62.04999924,65.22044444,38.16666412,22.63333321,1.25,110.4021072,2.387984,4580.960908,5,49,148,976,143.1103966,1617,Sin Análisis,Sin Análisis,Sin Análisis,Sin Análisis,Sin Análisis,Sin Análisis,Sin Análisis,7.9,49997,765
Mayo,2,49998,1A,166.0599976,Hibrida,0,80.09153318,6.690352884,8.370468505,4.847645429,65.53565623,6.690352884,68.1079128,93.94965675,0,28,153.10332,92.2,396.2423279,21.93183219,128,30.1457309,16.19896447,11.56208616,1.374519495,60.88332748,63.1919337,38.89999771,8.19999981,13.78333187,104.4905243,2.053613,4268.89479,5,46,149,904,146.8382293,1606,Sin Análisis,Sin Análisis,Sin Análisis,Sin Análisis,Sin Análisis,Sin Análisis,Sin Análisis,18.4,49998,706
Mayo,2,49999,1A,170.6799927,Hibrida,0,77.22052965,6.843215374,10.07733771,5.858917272,70.68546154,6.843215374,68.78368877,93.89407078,0,28,157.6626,92.37,383.173206,17.3189602,117,24.71877303,14.88165051,11.24912164,1.427266576,52.13332748,71.47265161,35.86666489,8.81666565,7.4499979,111.1614761,3.033192,4758.736091,5,47,149,801,171.4833952,1602,8.82,38.1,30.33,9.33,5.1,2.1019,2.71,12.9,49999,733
Mayo,2,50000,1A,160.5299988,Hibrida,0,83.38005357,7.462779543,7.288357316,1.868809568,54.7007711,7.462779543,72.35407712,93.92599514,0,29,150.12754,93.52,425.4656483,19.37955537,119,27.56494134,16.07176241,12.02267498,1.422372228,59.89999771,65.69315068,37.18333054,8.61666584,14.09999943,111.6621246,1.185721,4317.257127,5,43,148,924,148.2470841,1630,Sin Análisis,Sin Análisis,Sin Análisis,Sin Análisis,Sin Análisis,Sin Análisis,Sin Análisis,9.1,50000,744
Mayo,2,50001,1A,180.25,Hibrida,0,74.37447989,6.840499307,12.59361997,6.191400832,74.50958459,6.840499307,65.16504854,93.7029681,0,33,157.6626,87.47,402.7739251,17.45353675,122,27.07350902,13.86962552,10.6518724,1.551176097,50.83333206,66.9924307,39.71666718,8.14999866,2.96666598,110.7457733,2.045397,4538.39692,4.7,56,151,939,178.2295127,1617,Sin Análisis,Sin Análisis,Sin Análisis,Sin Análisis,Sin Análisis,Sin Análisis,Sin Análisis,12.9,50001,754
Mayo,2,50002,1A,161,Hibrida,0,80.98136646,6.347826087,10.93167702,1.739130435,60.0962867,6.347826087,73.29192547,93.93838509,0,26,145.37704,90.3,393.1677019,18.49068323,139,29.55279503,15.71428571,11.92546584,1.598253275,45.53333282,65.86679058,34.20000076,8.11666584,3.21666622,112.0904846,2.198854,4707.602235,4.1,47,142,956,187.1156683,1611,Sin Análisis,Sin Análisis,Sin Análisis,Sin Análisis,Sin Análisis,Sin Análisis,Sin Análisis,23.1,50002,853
Mayo,2,50003,1A,178.8000031,Hibrida,0,76.21923937,6.644295302,10.20134228,6.935123043,73.68399335,6.644295302,66.90715884,93.90369128,0,31,161.83944,90.51,391.4988748,19.61409363,147,32.13646478,14.59731519,10.73825485,1.638437411,53.2666626,62.54737991,38.91666412,7.88333225,6.46666527,109.0909042,2.074003,4594.432927,4.2,46,151,973,170.0876225,1608,Sin Análisis,Sin Análisis,Sin Análisis,Sin Análisis,Sin Análisis,Sin Análisis,Sin Análisis,3.2,50003,859
Mayo,2,50004,1A,167.4600067,Hibrida,0,79.2786337,7.225606115,11.52514033,1.97061985,62.02453636,7.225606115,71.09757554,93.72900991,0,28,155.88788,93.09,410.2472068,18.73283097,118,26.71682683,12.06258163,11.46542412,1.426203379,46.58333206,66.23446328,37.75,7.79999781,1.03333294,111.2050247,1.792982,4436.026668,3.8,41,150,943,193.202152,1603,8.74,38.9,25.21,10.27,4.83,1.6695,2.25,9.9,50004,865
Mayo,2,50005,1A,166.9400024,Hibrida,0,82.36492153,7.451779082,7.847130706,2.336168683,57.06787803,7.451779082,72.36132742,93.90930873,0,30,151.3286,90.65,407.3319696,18.41979127,131,28.94453055,13.05858373,11.56103973,1.571382114,49.14999771,66.48532423,36.68333435,8.24999905,4.21666527,110.9198151,1.755704,4550.840467,4.9,41,141,944,172.1261525,1611,Sin Análisis,Sin Análisis,Sin Análisis,Sin Análisis,Sin Análisis,Sin Análisis,Sin Análisis,23.1,50005,912
Mayo,2,50006,1A,174.7200012,Hibrida,0,76.03021978,6.9253663,10.92032967,6.124084249,72.34601143,6.9253663,66.27747253,93.79395604,0,31,155.70984,89.12,413.2325978,19.08195957,119,27.2893771,11.56135523,10.70283875,1.430113977,51.41666031,70.2065032,39.91666412,7.599998,3.89999914,110.3225632,1.645966,4377.119308,3.6,48,149,917,173.8736033,1626,Sin Análisis,Sin Análisis,Sin Análisis,Sin Análisis,Sin Análisis,Sin Análisis,Sin Análisis,7.9,50006,896
Mayo,2,50007,1A,163.4799957,Hibrida,0,78.72522633,6.71641791,12.96794715,1.590408613,63.00010044,6.71641791,69.73330071,93.70344996,0,27,154.7687,94.67,396.3787723,18.53437778,125,28.02789405,13.02911705,11.74455622,1.512211221,48.21666336,61.39606205,36.53333282,6.41666603,5.26666594,111.0328217,2.203919,4474.817464,3.2,50,145,947,180.4355464,1625,Sin Análisis,Sin Análisis,Sin Análisis,Sin Análisis,Sin Análisis,Sin Análisis,Sin Análisis,23.1,50007,879
Mayo,1,50008,1A,156.0599976,Hibrida,0,77.66243752,8.112264514,8.137895681,6.087402281,68.67951979,8.112264514,65.35947712,93.68755607,0,28,140.07721,89.76,429.9628415,19.89619408,138,32.89119621,14.03306443,12.30296059,1.653140097,49.8833313,69.36558891,37.11666489,7.31666565,5.44999886,110.8073578,0.856981,4204.580288,3.4,54,144,872,173.2041501,1608,Sin Análisis,Sin Análisis,Sin Análisis,Sin Análisis,Sin Análisis,Sin Análisis,Sin Análisis,7.9,50008,848
Mayo,1,50009,1A,166.9100037,Hibrida,0,77.54478461,7.453118447,9.478161884,5.523935055,68.95449389,7.453118447,66.88035468,93.7384219,0,32,159.61805,95.63,380.4445426,18.04565295,136,28.63219636,13.06093075,11.50320507,1.586653386,51.31666565,65.14140436,35.11666489,16.19999886,0,110.0626068,2.713918,4753.014108,3.6,46,149,1128,174.2124101,1630,Sin Análisis,Sin Análisis,Sin Análisis,Sin Análisis,Sin Análisis,Sin Análisis,Sin Análisis,23.1,50009,869
Mayo,1,50010,1A,162.1300049,Hibrida,0,77.75858879,6.96971566,9.658915685,5.612779868,69.52068357,6.96971566,66.59470795,93.74946031,0,30,154.83269,95.5,369.4565978,19.57071427,143,29.2049581,13.13760523,11.84234838,1.492278601,48.21666336,66.24968234,33.04999924,8.14999866,7.01666498,108.7443314,3.036929,4905.59784,3.4,32,151,962,187.9018449,1632,8.91,39.3,25.27,10.59,4.39,1.6869,2.28,19.2,50010,845
Mayo,1,50011,1A,168.8899994,Hibrida,0,77.37580674,7.093374386,12.552549,2.97826988,66.0303672,7.093374386,67.66534431,93.58872639,0,32,155.03239,91.79,386.0500932,19.80579082,139,29.40375403,11.90123753,11.3683463,1.484603886,58.63332748,60.06100703,35.69999695,7.11666393,15.81666565,108.7170105,2.452064,4730.812712,3.4,28,148,760,151.4497024,1650,Sin Análisis,Sin Análisis,Sin Análisis,Sin Análisis,Sin Análisis,Sin Análisis,Sin Análisis,18.4,50011,862
Mayo,1,50012,1A,160.5399933,Hibrida,0,75.05917528,8.371745359,13.39230098,3.176778373,67.21069104,8.371745359,66.52547652,93.25102778,0,32,150.7124,93.88,412.358308,20.82347166,141,32.42805667,13.14314245,11.95963673,1.557283877,50.36666489,58.36290323,36.75,6.89999866,6.71666479,109.3211136,1.412101,4368.435192,3.4,27,148,1150,176.3070876,1663,Sin Análisis,Sin Análisis,Sin Análisis,Sin Análisis,Sin Análisis,Sin Análisis,Sin Análisis,4.4,50012,861
Mayo,1,50013,1A,173.7599945,Hibrida,0,77.19843462,7.83839779,12.54604052,2.417127072,64.37289987,7.83839779,67.64502762,93.39433702,0,29,159.46176,91.77,374.0792015,16.73572797,147,30.78384075,10.76197087,12.48849027,1.839408528,48.7666626,66.48102017,36.36666489,6.28333187,6.11666584,110.533783,2.731004,4778.001916,2.9,42,149,1057,183.3219565,1625,9.22,40.1,22.47,11.26,4.6,1.4168,2,24.5,50013,906
Mayo,1,50014,1A,163.9700012,Hibrida,0,82.92370556,7.135451607,9.940842837,0,53.25486295,7.135451607,72.86088919,93.71909496,0,32,120.68904,73.6,408.6113283,21.13801289,143,32.01195317,12.92919427,11.70945896,1.514425851,49.06666565,56.12733485,36.54999924,6.99999905,5.51666594,109.3877564,1.547505,4486.183437,3.3,43,147,907,179.7554385,1613,9.06,40.5,23.98,11.87,4.94,1.4265,1.97,5.2,50014,818
Mayo,1,50015,1A,161,Hibrida,0,79.44099379,6.956521739,13.60248447,0,59.32109644,6.956521739,70.0621118,93.5515528,0,26,147.11204,91.37,381.9875776,18.52173913,140,28.94409938,12.42236025,11.92546584,1.562709591,52.68333054,67.77169811,33.16666412,3.6499989,15.86666679,110.8663101,2.631362,4854.27173,0,34,151,796,171.9709044,1612,6.08,36.49,30.04,13.66,5.49,1.5687,1.89,23.9,50015,840
Mayo,1,50016,1A,171.0399933,Hibrida,0,74.3101029,6.840505145,15.45837231,3.391019645,66.61447371,6.840505145,62.03227315,93.28648269,0,30,156.98048,91.78,400.4911289,19.20018784,144,31.58325662,12.39476195,11.22544478,1.644945189,49.61666107,58.86487696,37.43333054,9.98333263,2.19999886,109.4054947,1.825615,4569.189832,3.1,43,148,892,178.9721398,1629,Sin Análisis,Sin Análisis,Sin Análisis,Sin Análisis,Sin Análisis,Sin Análisis,Sin Análisis,17.2,50016,864
Mayo,1,50017,1A,165.3099976,Hibrida,0,77.4302825,8.293509165,14.27620834,0,59.21565401,8.293509165,67.8119896,93.17270583,0,30,154.32792,93.36,395.6203555,20.93037355,152,33.37971134,13.12685277,11.3120805,1.594797688,49.66666031,66.92283737,36.24999619,7.34999752,6.06666565,108.0991745,1.873282,4560.276274,3.1,49,149,882,180.000023,1638,Sin Análisis,Sin Análisis,Sin Análisis,Sin Análisis,Sin Análisis,Sin Análisis,Sin Análisis,4.4,50017,811
Mayo,1,50018,1A,165.4600067,Hibrida,0,78.50840082,7.530520972,11.06007494,2.901003264,63.96423233,7.530520972,71.5580805,93.73129457,0,28,154.32792,93.27,401.9098108,14.33579055,146,32.42475391,12.51057607,11.60401258,2.261804384,62.58332825,65.33605052,36.73332977,6.73333216,19.11666489,109.4650192,1.734483,4504.356336,2.8,50,147,783,140.932102,1632,Sin Análisis,Sin Análisis,Sin Análisis,Sin Análisis,Sin Análisis,Sin Análisis,Sin Análisis,6.2,50018,860
Mayo,1,50019,1A,174.0200043,Hibrida,0,70.46316515,7.068153086,17.92897368,4.53970808,66.42654999,7.068153086,62.395127,93.13205379,0,29,160.78816,92.4,358.5794648,17.86576212,143,28.30134398,12.46983075,11.0332143,1.584110647,48.33332825,59.25905707,34.3833313,12.36666489,1.58333302,110.3881912,3.518226,5061.173472,2.6,57,152,688,188.689675,1623,Sin Análisis,Sin Análisis,Sin Análisis,Sin Análisis,Sin Análisis,Sin Análisis,Sin Análisis,47.6,50019,831
Mayo,1,50020,1A,163.4700012,Hibrida,0,79.46412186,7.54266838,12.99320976,0,58.4449153,7.54266838,69.18700679,93.39732061,0,27,149.42952,91.41,389.6739434,20.48082202,140,29.87704144,13.27460686,11.74527427,1.458781362,45.88332748,58.89498164,34.71666336,6.16666508,5,111.6455765,2.291928,4708.689874,2.7,63,143,1048,186.9960282,1645,Sin Análisis,Sin Análisis,Sin Análisis,Sin Análisis,Sin Análisis,Sin Análisis,Sin Análisis,23.1,50020,858
Mayo,2,50021,1A,169.1399994,Hibrida,0,80.03429112,7.609081234,8.750147807,3.606479839,62.54597727,7.609081234,66.93271846,93.6683221,0,27,154.87616,91.57,345.8673301,18.41669629,136,26.35095197,12.59311817,11.35154314,1.43081862,58.96666336,66.13929961,32.61666489,5.96666574,20.3833313,109.0626679,4.261047,5185.69265,2.8,51,150,947,152.6286123,1632,Sin Análisis,Sin Análisis,Sin Análisis,Sin Análisis,Sin Análisis,Sin Análisis,Sin Análisis,25.1,50021,854
Mayo,2,50022,1A,168.5099945,Hibrida,0,77.26544419,6.866061361,12.66393686,3.204557593,66.80808915,6.866061361,68.48258264,93.70197614,0,29,152.28008,90.37,354.8750932,17.29274283,135,27.40490268,11.92807587,11.39398292,1.584763212,67.8999939,55.8480454,34.08333206,8.03333282,25.78333092,108.1265717,3.768482,4944.058703,5,52,147,837,129.8969189,1612,Sin Análisis,Sin Análisis,Sin Análisis,Sin Análisis,Sin Análisis,Sin Análisis,Sin Análisis,30.1,50022,825
Mayo,2,50023,1A,171.25,Hibrida,0,81.19708029,8.689051095,7.240875912,2.872992701,58.01148678,8.689051095,70.89051095,93.7229781,0,31,155.83603,91,364.9635036,17.26131387,134,26.85547445,12.67153285,11.21167883,1.555818674,46.84999847,63.20664207,34.09999847,7.93333197,4.81666613,109.8096619,3.469925,5021.99436,4.8,40,148,1071,189.5410948,1629,7.97,44.12,26.11,9.33,3.75,1.9962,2.61,8.2,50023,817
Mayo,2,50024,1A,167.3999939,Hibrida,0,80.40621266,8.39307049,11.20071685,0,55.65124695,8.39307049,70.31063321,93.47222222,0,33,140.74228,84.08,430.1075426,19.15173308,134,31.85185301,12.96296344,11.46953447,1.663131628,52.39999771,65.08645161,39.71666718,7.84999895,4.83333302,110.8639755,0.880402,4214.855016,4.7,40,147,871,168.320618,1619,Sin Análisis,Sin Análisis,Sin Análisis,Sin Análisis,Sin Análisis,Sin Análisis,Sin Análisis,23.1,50024,820
Mayo,2,50025,1A,173.5099945,Hibrida,0,79.93775575,7.555760475,9.221370526,3.28511325,62.32480284,7.555760475,64.14615872,93.64290243,0,31,175.95608,101.41,373.4655181,17.41110078,137,27.34712783,12.16068277,11.06564498,1.570671963,45.43333054,55.96521739,34.58333206,7.54999876,3.29999876,112.2617722,3.096649,5017.156652,4.3,60,149,1006,196.771839,1622,Sin Análisis,Sin Análisis,Sin Análisis,Sin Análisis,Sin Análisis,Sin Análisis,Sin Análisis,12.9,50025,800
Mayo,2,50026,1A,167.3399963,Hibrida,0,78.18812,8.36620055,10.33823354,3.107445918,63.44178272,8.36620055,68.32795506,93.57320425,0,25,150.35628,89.85,353.7707738,20.37767464,139,26.5806149,12.96761114,11.47364672,1.304398827,45.3999939,62.45874674,31.86666489,7.21666479,6.31666565,110.7692184,3.926892,5251.255408,4,50,146,884,192.9515678,1610,8.54,43.3,23.83,7.45,4.15,2.0543,2.79,29.8,50026,712
Mayo,2,50027,1A,166.8399963,Hibrida,0,81.37137377,8.379285543,10.24934069,0,54.05906317,8.379285543,70.6904819,93.56065692,0,24,155.41104,93.15,357.2284902,17.47182968,137,26.25869154,12.10740856,11.5080319,1.502915952,45.09999847,66.17441253,31.86666679,8.84999847,4.38333178,111.5176621,3.843356,5235.564718,4.8,40,148,865,196.8957938,1627,Sin Análisis,Sin Análisis,Sin Análisis,Sin Análisis,Sin Análisis,Sin Análisis,Sin Análisis,34.8,50027,899
Mayo,2,50028,1A,165.5299988,Hibrida,0,79.56261705,8.052920921,12.38446203,0,57.55066113,8.052920921,70.1383435,93.49507642,0,25,152.20636,91.95,366.0967827,16.98181611,146,29.7408327,12.80734619,11.59910599,1.751334045,52.24999619,70.96750948,33.66666412,7.43333197,11.14999866,109.298584,3.095179,4916.733009,4.8,40,146,1056,167.6555146,1646,9,38.1,27.59,9.21,4.45,2.0198,2.68,20.2,50028,790
Mayo,2,50029,1A,167.9700012,Hibrida,0,79.53801274,8.412216467,7.858546169,4.191224623,63.06613759,8.412216467,69.35762339,93.73209502,0,28,153.56096,91.42,388.1645504,17.91986651,140,29.50526858,12.91897353,11.43061253,1.646511628,63.6499939,75.59468599,35.31666565,7.51666594,20.81666374,112.7377472,2.371964,4756.111545,4.8,40,145,838,136.6850092,1606,Sin Análisis,Sin Análisis,Sin Análisis,Sin Análisis,Sin Análisis,Sin Análisis,Sin Análisis,28.1,50029,751
Mayo,2,50030,1A,173.5800018,Hibrida,0,82.17536583,8.549372047,9.275262127,0,52.47754777,8.549372047,69.52413873,93.52425395,0,27,159.97032,92.16,366.4016553,19.12086626,130,27.10565705,12.38621948,11.06118205,1.417595661,49.74999619,70.46779252,35.94999695,8.71666527,5.08333206,109.3409653,3.384841,4828.3732,4.8,40,148,1063,178.492476,1632,Sin Análisis,Sin Análisis,Sin Análisis,Sin Análisis,Sin Análisis,Sin Análisis,Sin Análisis,3.2,50030,777
Mayo,2,50031,1A,167.5500031,Hibrida,0,80.04774694,7.997612653,11.95464041,0,56.81627723,7.997612653,68.34974634,93.44667264,0,26,152.20636,90.84,341.3906234,16.25783319,137,25.74753758,12.95135757,11.45926568,1.583700441,42.68333054,64.75931973,31.29999924,8.19999886,3.18333197,111.5492783,4.534778,5353.035371,4.4,40,148,1050,208.0437465,1652,Sin Análisis,Sin Análisis,Sin Análisis,Sin Análisis,Sin Análisis,Sin Análisis,Sin Análisis,34.8,50031,687
Mayo,2,50032,1A,168.1300049,Hibrida,0,82.97151014,7.404984238,9.623505621,0,52.79054618,7.404984238,68.99423065,93.65859751,0,28,150.36004,89.43,329.5069196,15.35716365,129,23.64836665,13.2040679,11.12234548,1.539891557,60.86666489,62.93991655,30.6333313,7.84999895,22.38333321,110.3097458,5.439829,5488.466247,5,40,148,825,145.8926658,1619,Sin Análisis,Sin Análisis,Sin Análisis,Sin Análisis,Sin Análisis,Sin Análisis,Sin Análisis,47.6,50032,640
Mayo,2,50033,1A,168.8200073,Hibrida,0,81.32922639,7.356948229,11.31382538,0,55.58981817,7.356948229,68.35682976,93.58583106,0,29,151.94072,90,381.4713731,15.59056916,132,28.4385724,13.92015104,11.07688614,1.824088146,46.08333206,70.36262136,36.18333435,7.6999979,2.19999886,111.6763001,2.696289,4665.684088,4.7,40,145,977,188.788432,1638,Sin Análisis,Sin Análisis,Sin Análisis,Sin Análisis,Sin Análisis,Sin Análisis,Sin Análisis,24.9,50033,633
Mayo,2,50034,1A,170.2599945,Hibrida,0,80.61787854,7.341712675,12.04040879,0,56.79921432,7.341712675,67.54375661,93.51309762,0,30,155.1454,91.12,384.7057566,15.62903845,139,29.14953694,12.98014843,10.98320252,1.865088313,49.16666031,69.59582339,35.56666183,8.14999866,5.44999886,112.0190125,2.519568,4787.067038,5,40,146,1091,178.1695146,1637,Sin Análisis,Sin Análisis,Sin Análisis,Sin Análisis,Sin Análisis,Sin Análisis,Sin Análisis,23.7,50034,726
