Repository: DeaAnalytics/univ-workshop

File: data/Analisis_C7_temperatura.csv (part 21 of 28)
Mes,Turno,No_Colada,GPO_CH,TCM,No_Cargas,C_Arrabio,C_Primeras,C_Segundas,C_Triturado,C_Retornos,Cumpl_CM,Cons_Chorreadura,Cons_Ri,Rendimiento_Teo,Altura_Banda,Tiempo_Caida_Banda,TPQB,Rendimiento_Real,ENERGÍA,CONSUMO_C,O2_INSTANTANEO,O2_TCM,CONSUMO_CAL_SIDER,CONSUMO_CAL_DOLOM,BALANCE_02_C,VAC_TO_VAC,COBERTURA_DE_ARCO,POWER_ON,AUXILIARES,DEMORAS,POTENCIA,FACTOR_O2,VELOCIDAD_DE_FUSIÓN,TIEMPO_VACIADO,REMANENTE_HF,ACERO_VACIADO,O2_VACIADA,TON_Hr_ACERO LIQUIDO,TEMPERATURA_VACIADO,MgO_ESCORIA,FeO_ESCORIA,CaO,SiO2,Al2O3,IB3,IB4,RESULTADO,coladas ,TEMPERATURA
Mayo,1,50035,1A,170.5599976,Hibrida,0,79.56144465,7.891651032,12.54690432,0,57.78301417,7.891651032,69.94606004,93.50891182,0,29,155.1454,90.96,361.7495361,19.19559127,132,27.40384655,13.71951239,10.96388383,1.427611484,63.73332596,65.8454321,35.24999619,8.28333187,20.19999886,109.3110428,3.517771,4838.582014,4.7,33,145,968,136.5062919,1615,Sin Análisis,Sin Análisis,Sin Análisis,Sin Análisis,Sin Análisis,Sin Análisis,Sin Análisis,23.9,50035,703
Mayo,1,50036,1A,167.4600067,Hibrida,0,76.85417413,8.097456109,10.98769855,4.060671205,66.75538289,8.097456109,68.43425296,93.54401051,0,30,157.34026,93.96,375.0149139,18.49396797,135,27.75588089,13.31661239,11.16684537,1.500807233,99.09999084,64.74237918,34.24999619,7.56666517,57.28332901,111.4243317,2.995224,4889.343806,4.1,30,144,1036,87.18467002,1612,Sin Análisis,Sin Análisis,Sin Análisis,Sin Análisis,Sin Análisis,Sin Análisis,Sin Análisis,9.1,50036,614
Mayo,1,50037,1A,165.3500061,Hibrida,0,78.34895676,7.015421832,13.12367705,1.51194436,62.90313003,7.015421832,68.00725733,93.48049592,0,29,144.8192,87.58,411.8536286,17.79256058,141,32.34351257,13.30510988,11.55125449,1.817811013,56.49999237,59.42909292,37.66666412,9.28333282,9.54999733,107.9049454,1.431395,4389.823468,5,39,144,1229,152.9203746,1637,Sin Análisis,Sin Análisis,Sin Análisis,Sin Análisis,Sin Análisis,Sin Análisis,Sin Análisis,6.2,50037,720
Mayo,1,50038,1A,165.5800018,Hibrida,0,76.30148569,7.645850948,9.602609011,6.450054354,71.46357142,7.645850948,71.10762169,93.75166083,0,29,150.71988,91.03,396.7870472,20.11112431,141,30.64379722,14.31332271,11.29363437,1.523723724,57.09999466,56.50277778,35.84999847,8.81666565,12.43333054,109.1966782,2.002459,4618.68923,5,23,144,1099,151.3134993,1628,9.65,40.9,23.98,9.14,4.75,1.7264,2.42,19.2,50038,698
Mayo,1,50039,1A,172.2700043,Hibrida,0,76.89673187,6.443373774,10.3326174,6.327276949,72.3063432,6.443373774,65.46119464,93.78487258,0,34,154.45886,89.66,391.2462897,28.48435525,139,31.2880935,10.15847191,13.2930861,1.098430813,68.38332367,66.75494382,38.56666183,7.88333321,21.93333244,108.1765366,2.138312,4466.811388,4.3,39,148,952,129.8562211,1612,9.43,40.5,23.32,10.02,5.16,1.5362,2.16,14.8,50039,673
Mayo,1,50040,1A,166.1000061,Hibrida,0,77.63997592,6.285370259,11.07766406,4.996989765,69.75803809,6.285370259,69.09090909,93.81143889,0,33,147.86392,89.02,429.8615134,19.77122143,139,33.93738587,11.80011998,13.66646548,1.716504263,53.09999466,60.36432375,40.48332977,7.53333282,5.08333206,108.730957,0.833549,4102.923525,4,60,147,927,166.1017116,1628,9.71,39.3,23.81,11.71,5.75,1.3637,1.92,2,50040,722
Mayo,1,50041,1A,171.7400055,Hibrida,0,73.08722487,6.271107488,13.50879236,7.132875277,77.42879828,6.271107488,62.66449284,93.58204262,0,23,157.31408,91.6,320.2515328,16.74042103,130,23.60544934,11.47082763,13.33410927,1.410086957,49.56666565,62.90788382,31.03333282,8.58333302,9.94999981,108.7912216,5.841806,5534.049678,5,55,147,954,177.9421691,1638,Sin Análisis,Sin Análisis,Sin Análisis,Sin Análisis,Sin Análisis,Sin Análisis,Sin Análisis,57,50041,668
Mayo,1,50042,1A,161.6799927,Hibrida,0,77.36269174,7.60761999,12.92676893,2.102919347,64.06064532,7.60761999,69.75507175,93.44433449,0,27,144.88814,89.61,415.0173369,17.83151986,139,32.00148586,12.18456265,14.0400798,1.794658342,85.81665802,61.52298981,36.98332977,10.53333282,38.29999924,108.5663071,1.347833,4371.699187,0.8,62,147,1192,102.7772487,1685,Sin Análisis,Sin Análisis,Sin Análisis,Sin Análisis,Sin Análisis,Sin Análisis,Sin Análisis,6.2,50042,490
Mayo,1,50043,1A,157.0299988,Hibrida,0,75.46328727,7.711902184,11.43730497,5.387505572,70.83650986,7.711902184,67.12093231,93.53002611,0,21,154.45886,98.36,315.8632133,14.31573596,131,22.24415734,12.163281,14.58320078,1.553825623,56.51666641,70.18503937,26.46666527,8.14999962,21.89999962,111.7396851,6.396591,5933.123693,5,33,147,879,156.06016,1645,7.96,31.28,32.54,11.97,4.26,2.0049,2.5,62,50043,588
Mayo,1,50044,1A,173.8800049,Hibrida,0,73.61398666,7.07384403,14.75730389,4.554865424,70.62400903,7.07384403,63.77961813,93.34943639,0,29,154.45886,88.83,390.4991839,19.84702038,146,31.06740193,11.21463047,13.05498008,1.565343379,54.11666107,68.01111111,36.81666565,8.18333149,9.11666489,110.0090103,2.177549,4722.861286,4.8,32,148,766,164.0899461,1632,Sin Análisis,Sin Análisis,Sin Análisis,Sin Análisis,Sin Análisis,Sin Análisis,Sin Análisis,21.9,50044,715
Mayo,1,50045,1A,160.5700073,Hibrida,0,77.00068506,7.411097964,12.83552345,2.752693529,65.69514504,7.411097964,67.84579934,93.45606278,0,26,146.69772,91.36,378.028257,19.75462325,141,29.12748201,11.89512308,14.26169207,1.474464061,45.51666641,66.19620733,33.01666641,7.01666594,5.48333216,109.9195023,2.750726,4863.301622,3.4,42,150,860,197.7297704,1647,9.76,32.88,30.27,10.87,4.25,2.002,2.65,18.4,50045,719
Mayo,1,50046,1A,170.6900024,Hibrida,0,74.83742457,7.293924659,12.42017693,5.448473841,72.25636145,7.293924659,63.58896245,93.46851016,0,25,162.22,95.04,333.3528571,17.76905476,145,26.63307713,11.13129048,12.71310545,1.498846027,47.04999542,66.81751026,31.24999809,7.51666594,8.28333187,111.4472351,4.685795,5462.080412,4,28,146,912,186.1849278,1662,Sin Análisis,Sin Análisis,Sin Análisis,Sin Análisis,Sin Análisis,Sin Análisis,Sin Análisis,33.6,50046,698
Mayo,2,50047,1A,141.7400055,Hibrida,0,77.25412728,8.289826443,11.70452942,2.751516862,64.14023997,8.289826443,71.75109355,93.46140821,0,24,130.00924,91.72,411.3164791,16.67136947,133,29.13080175,16.01523855,13.19317008,1.747355057,48.79999542,68.25328859,30.98333168,8.03333187,9.78333187,111.935997,1.607697,4574.718011,4.9,0,152,887,186.8852634,1648,Sin Análisis,Sin Análisis,Sin Análisis,Sin Análisis,Sin Análisis,Sin Análisis,Sin Análisis,23.7,50047,572
Mayo,2,50048,3B,170.8999939,Hibrida,0,77.47220597,6.202457578,10.18139263,6.143943827,57.39661864,6.202457578,66.17905208,93.84318315,0,0,195.936,114.65,419.5436077,15.93329489,117,28.80046914,13.69221816,14.56992445,1.807565185,59.66666031,0,41.94999695,5.68333292,12.03333187,103.7876892,1.340477,4073.897648,4.3,20,136,1340,136.7597911,1687,Sin Análisis,Sin Análisis,Sin Análisis,Sin Análisis,Sin Análisis,Sin Análisis,Sin Análisis,19,50048,527
Mayo,2,50049,1A,173.8000031,Hibrida,0,76.89873418,5.86881473,10.01150748,7.220943613,73.15823532,5.86881473,51.75489068,93.63981588,0,28,159.36128,91.69,361.3348613,17.57767518,125,24.44764054,12.71576502,10.75949348,1.390834697,45.19999695,61.52496847,33.84999847,7.83333158,3.51666594,113.7223129,3.960101,5134.416866,4.5,20,149,771,197.787624,1607,10.44,35.29,27.34,10.78,4.26,1.8178,2.51,33.6,50049,540
Mayo,2,50050,1A,165.6000061,Hibrida,0,68.90096618,4.951690821,19.0821256,7.065217391,71.93208492,4.951690821,46.67874396,93.13768116,0,28,94.04928,56.79,362.3188272,16.11714916,112,21.87801852,13.40579661,11.29227012,1.357437242,44.1333313,59.63005319,32.31666565,7.48333216,4.33333302,114.2252579,4.380249,5124.291222,4.3,20,146,757,198.4894351,1617,Sin Análisis,Sin Análisis,Sin Análisis,Sin Análisis,Sin Análisis,Sin Análisis,Sin Análisis,34.8,50050,595
Mayo,2,50051,1A,170.5599976,Hibrida,0,66.4282364,5.593339587,18.87898687,9.099437148,67.0341464,5.593339587,46.43527205,93.08302064,0,31,154.13632,90.37,401.0319007,15.74226101,126,28.11913736,13.01594765,10.96388383,1.786219739,85.12999725,63.46444954,37.93333054,7.11666632,40.07999802,112.7472458,2.031289,4496.309581,4.3,25,148,697,104.3110571,1615,10.25,36.09,29.78,6.68,5,2.5497,3.43,23.7,50051,673
Mayo,2,50052,1A,167.2799988,Hibrida,0,72.5011956,5.858440937,15.18412243,6.456241033,75.24145098,5.858440937,48.35007174,93.24772836,0,26,159.36128,95.27,334.768056,17.03132485,138,26.10593037,13.21138221,11.17886187,1.532818533,49.84999466,66.11165312,31.46666336,14.73333168,3.64999914,108.914093,4.726203,5316.102215,5,25,148,640,178.1344223,1632,Sin Análisis,Sin Análisis,Sin Análisis,Sin Análisis,Sin Análisis,Sin Análisis,Sin Análisis,30.1,50052,560
Mayo,2,50053,1A,166.1600037,Hibrida,0,70.23350987,5.247953779,17.45305729,7.065479056,73.63832066,5.247953779,47.24362061,93.19932595,0,27,154.13632,92.76,380.9581043,16.29754418,133,29.61603209,13.54116484,11.25421256,1.817208272,62.18333054,61.92701149,36.86666489,13.64999771,11.66666603,104.1498947,2.606422,4507.052758,4.3,40,151,808,145.6982108,1644,Sin Análisis,Sin Análisis,Sin Análisis,Sin Análisis,Sin Análisis,Sin Análisis,Sin Análisis,20.2,50053,634
Mayo,2,50054,1A,168.3500061,Hibrida,0,69.64656965,5.441045441,17.64181764,7.270567271,72.75914237,5.441045441,46.48054648,93.14594595,0,29,159.36128,94.66,354.0243412,18.12889747,136,26.12414518,13.18681271,11.10781071,1.44102228,42.49999619,64.05551232,32.14999771,8.19999886,2.1500001,110.9984283,3.985801,5236.392476,4.3,15,149,810,210.35296,1614,Sin Análisis,Sin Análisis,Sin Análisis,Sin Análisis,Sin Análisis,Sin Análisis,Sin Análisis,29.8,50054,477
Mayo,1,50055,1A,166.7799988,Hibrida,0,75.18887157,6.20578007,15.0077947,3.597553664,67.97085375,6.20578007,50.18587361,93.27419355,0,33,122.78656,73.62,430.5072582,20.61398264,140,33.5052167,12.29164177,14.80992936,1.625363583,69.2833252,62.46885593,39.8833313,8.16666508,21.23333168,109.1093369,0.825027,4181.696798,4.2,26,148,903,128.1693679,1624,Sin Análisis,Sin Análisis,Sin Análisis,Sin Análisis,Sin Análisis,Sin Análisis,Sin Análisis,4.4,50055,660
Mayo,1,50056,5,179.1000061,Hibrida,0,45.67839196,25.46063652,20.97152429,7.889447236,60.19112783,7.197096594,25.90173088,91.3798995,0,29,242.96064,135.66,355.6672129,16.22557175,155,29.24064669,12.95365673,14.90787219,1.802133517,47.44999695,66.38651685,33.68333054,8.11666584,5.6500001,114.4882431,3.504805,5317.17034,3.8,13,149,743,188.4088635,1607,Sin Análisis,Sin Análisis,Sin Análisis,Sin Análisis,Sin Análisis,Sin Análisis,Sin Análisis,44.4,50056,626
Mayo,1,50057,3A,168.7899933,Hibrida,0,45.3225902,32.25309556,13.59677706,8.827537176,79.04509921,7.180520173,23.92914272,91.32205699,0,29,96.66176,57.27,393.3882495,11.535044,157,32.58487007,13.86338108,16.41092547,2.824858757,43.69999695,66.16314526,35,7.53333282,1.16666603,114.702507,1.987479,4822.571237,3.5,30,148,900,203.2036755,1641,7.06,38.5,28.29,12.18,5.04,1.6429,2.05,11.7,50057,635
Mayo,1,50058,3A,168.2299957,Hibrida,0,47.19134518,28.09249242,16.80437496,7.911787434,86.00813671,7.103370386,25.50674672,91.43226535,0,27,154.13632,91.62,375.6761672,13.33888163,157,30.88628742,14.44451086,17.05997784,2.315508021,41.25,63.70380228,32.90000153,7.29999685,1.04999995,115.083458,2.670241,5113.373493,3.5,36,149,774,216.7272727,1616,7.81,38.1,27.03,10.97,4.91,1.7021,2.19,25.7,50058,754
Mayo,1,50059,3A,173.9799957,Hibrida,0,43.30957581,26.80193126,21.82434763,8.064145304,88.92039566,7.069778135,24.17519255,91.23847569,0,27,156.7488,90.1,354.0636942,14.38096368,150,29.41717511,14.19703449,16.49614939,2.045563549,61.6333313,56.26197719,34.04999924,6.4000001,21.18333244,112.1699448,3.538283,5109.544776,3.4,37,146,696,142.1308862,1621,6.03,36.89,28.99,12.36,5.45,1.6277,1.97,45.2,50059,744
Mayo,1,50060,3A,163.3600006,Hibrida,0,45.69662096,30.95617042,14.33643487,9.010773751,80.01904474,7.333496572,25.22649363,91.37720372,0,25,130.624,79.96,383.8148859,13.02644461,158,32.23555326,14.69147889,17.32370219,2.47462406,43.54999924,66.91805556,33.20000076,7.03333092,3.31666589,113.7701492,2.305997,4920.481833,3.3,52,148,571,203.9035627,1606,Sin Análisis,Sin Análisis,Sin Análisis,Sin Análisis,Sin Análisis,Sin Análisis,Sin Análisis,10.9,50060,714
Mayo,1,50061,5,180.9199982,Hibrida,0,0,59.71147468,30.68759673,9.600928587,90.90339723,7.550298474,0,88.31992041,0,26,180.26112,99.64,346.0092894,12.69069215,143,29.13442435,15.14481554,15.47645384,2.295731707,65.93333435,70.8877381,36.73333359,6.78333235,22.41666603,106.6036072,3.849079,4925.226776,3.2,61,147,690,133.7714843,1610,8.74,30.48,29.74,12.69,5.92,1.5981,2.07,40.5,50061,785
Mayo,1,50062,5,175.9400024,Hibrida,0,0,58.66772763,31.69830624,9.633966125,91.69998267,7.957258156,0,88.29197454,0,18,154.13632,87.61,283.0510362,10.41264053,131,21.32545156,15.06195273,15.91451609,2.048034934,36.18333054,65.3734255,28.48333168,7.69999886,0,110.0552445,8.210797,6176.946026,3.7,23,148,612,245.4168775,1617,11.76,27.27,33.77,10.85,6.09,1.9935,2.69,30.4,50062,754
Mayo,1,50063,5,181.1799927,Hibrida,0,0,59.99006513,30.98576002,9.024174854,92.04142861,8.168672039,0,88.21492438,0,31,211.61088,116.8,386.3561256,14.6539359,150,31.83574475,14.57114531,15.67501995,2.172504708,74.79999542,61.75911602,38.36666489,6.39999866,30.03333282,111.3074341,2.255134,4722.328438,3.4,44,145,647,116.3101675,1608,10.73,28.47,31,11.92,5.61,1.7684,2.38,24.5,50063,710
Mayo,1,50064,5,163.75,Hibrida,0,0,67.14503817,22.43053435,10.42442748,83.23869303,8.207633588,0,88.23749618,0,27,94.04928,57.43,372.519084,12.25038168,145,29.83206107,16.0610687,17.34351145,2.435194417,41.0166626,71.72284264,33.6333313,7.38333225,0,111.5286789,2.870432,4868.682158,3.2,42,145,683,212.1089199,1623,10.6,32.08,28.35,11.39,5.18,1.7109,2.35,25.7,50064,715
Mayo,1,50065,5,173.6399994,Hibrida,0,0,60.72333564,30.39046303,8.886201336,91.7860087,8.091453582,0,88.20565538,0,28,156.7488,90.27,376.065424,13.31490445,147,30.05643871,15.89495514,16.1253168,2.257352941,68.86666107,62.36753247,35.5,6.94999838,26.41666603,110.8345108,2.731014,4891.267588,3.2,50,144,728,125.4598359,1617,Sin Análisis,Sin Análisis,Sin Análisis,Sin Análisis,Sin Análisis,Sin Análisis,Sin Análisis,23.7,50065,710
Mayo,1,50066,5,185.949997,Hibrida,0,31.70744824,38.01559559,24.60338801,5.673568163,61.21292221,6.92659317,15.92363539,90.22817962,0,25,175.03616,94.13,333.4229686,11.21269177,143,26.56628169,14.89647779,15.05781149,2.369304556,41.86666107,60.86662546,34.44999695,7.41666508,0,110.2222138,4.694937,5397.678183,3.2,58,144,733,206.3694543,1620,Sin Análisis,Sin Análisis,Sin Análisis,Sin Análisis,Sin Análisis,Sin Análisis,Sin Análisis,45.7,50066,698
Mayo,1,50067,3B,174.3399963,Hibrida,0,29.86692669,42.767007,19.49638637,7.869679936,81.91802346,7.072387289,13.10083744,90.17133188,0,23,154.13632,88.41,310.8867795,12.41826342,149,25.61087584,13.42204915,16.00321245,2.062355658,62.89999771,65.96219336,29.78333282,6.43333292,26.68333244,112.2669601,5.750026,5853.609379,3.2,40,147,659,140.2225806,1609,Sin Análisis,Sin Análisis,Sin Análisis,Sin Análisis,Sin Análisis,Sin Análisis,Sin Análisis,43.2,50067,696
Mayo,2,50068,5,161.7799988,Hibrida,0,0,67.54852269,21.9804673,10.47101001,82.83745694,8.455927803,0,87.76115713,0,30,107.11168,66.21,401.7801984,14.72369896,143,31.45629891,17.12201768,15.82395858,2.136439966,46.26666641,65.18065651,35.45000076,7.61666584,3.19999909,109.6532211,1.792003,4563.610587,3.3,30,148,795,191.9308368,1627,9.79,38.1,24.78,12.01,6.37,1.3482,1.88,21,50068,697
Mayo,2,50069,5,150.3600006,Hibrida,0,0,56.81032189,30.96568236,12.22399574,88.39736718,9.530460229,0,88.16719872,0,25,133.23648,88.61,358.4729967,13.45437611,135,26.23703102,18.35594566,16.95929762,1.950074147,72.79999542,67.55618777,29.21666527,7.96666622,35.61666489,110.2500153,3.799096,5146.377905,5,40,147,744,121.1538538,1612,Sin Análisis,Sin Análisis,Sin Análisis,Sin Análisis,Sin Análisis,Sin Análisis,Sin Análisis,30.4,50069,706
Mayo,2,50070,5,164.4100037,Hibrida,0,0,68.51773007,23.39273767,8.089532267,87.85295735,7.93747339,0,87.37290919,0,33,151.52384,92.16,423.9401402,16.30679363,142,33.36779927,16.90894677,15.51000513,2.046251399,132.3666687,71.67314917,38.58333206,6.4000001,87.3833313,110.6349182,1.025235,4261.166542,3.2,30,141,965,63.91337096,1649,Sin Análisis,Sin Análisis,Sin Análisis,Sin Análisis,Sin Análisis,Sin Análisis,Sin Análisis,10.9,50070,696
Mayo,2,50071,5,174.2200012,Hibrida,0,0,62.56457353,28.42383194,9.011594536,89.97698114,6.486052118,0,88.32774653,0,32,156.7488,89.97,341.5222109,12.20296169,149,27.41361478,15.84203869,14.63666618,2.246472248,45.21666336,71.07555267,31.91666412,6.64999914,6.64999914,110.9269867,4.254374,5458.590552,3.9,30,147,905,195.0608325,1649,Sin Análisis,Sin Análisis,Sin Análisis,Sin Análisis,Sin Análisis,Sin Análisis,Sin Análisis,30.4,50071,591
Mayo,2,50072,5,166.8399963,Hibrida,0,0,66.75857109,22.75233757,10.48909135,83.40655534,6.74898106,0,88.35543035,0,30,154.13632,92.39,383.0016867,13.00647355,147,30.5202596,16.72260885,15.28410487,2.346543779,65.34999847,73.55471236,34.46666718,6.6500001,24.23333168,112.434021,2.462243,4840.618777,3.5,30,149,915,136.8018395,1625,Sin Análisis,Sin Análisis,Sin Análisis,Sin Análisis,Sin Análisis,Sin Análisis,Sin Análisis,24.9,50072,548
Mayo,2,50073,5,171.3899994,Hibrida,0,0,59.88097322,31.13367174,8.985355038,92.22867528,6.027189451,0,88.11610946,0,30,151.52384,88.41,357.663809,11.85016633,144,29.02736459,15.98693045,13.82811137,2.44953225,45.06666183,65.74648787,34.3833313,7.13333225,3.54999995,112.5918121,3.461774,4984.682778,3.3,30,135,593,179.7337471,1601,9.08,32.48,26.36,13.85,6.14,1.3187,1.77,24.5,50073,639
Mayo,2,50074,5,156.4400024,Hibrida,0,34.77371516,34.8759908,21.27333163,9.076962414,61.74056621,4.896445922,11.25031961,90.62848376,0,26,122.78656,78.49,402.710298,13.3277932,143,30.73382719,17.45077958,16.10841192,2.305995204,50.46666336,68.43519901,33.5,6.23333168,10.73333073,112.3884811,1.803865,4669.850819,3.3,30,152,787,180.713354,1645,Sin Análisis,Sin Análisis,Sin Análisis,Sin Análisis,Sin Análisis,Sin Análisis,Sin Análisis,23.7,50074,647
Mayo,2,50075,3B,165.949997,Hibrida,0,32.84121723,33.23290148,26.63452847,7.291352817,93.7281257,5.754745405,11.56974992,90.20970172,0,29,143.6864,86.58,334.4380899,13.34136813,155,27.08647233,13.91985563,12.17234129,2.030261969,40.68333054,62.66086331,28.96666718,6.01666594,5.69999886,114.4985809,4.567295,5728.998642,3.1,30,143,589,210.8971878,1632,Sin Análisis,Sin Análisis,Sin Análisis,Sin Análisis,Sin Análisis,Sin Análisis,Sin Análisis,31.6,50075,624
Mayo,2,50076,5,162.0299988,Hibrida,0,0,54.51459606,35.98099117,9.504412763,95.58285746,6.251928655,0,88.13516016,0,26,188.09856,116.09,366.5987808,8.473739495,153,29.20446853,14.38005318,12.46682722,3.446467589,67.91666412,67.30847914,30.84999847,6.06666613,30.99999809,114.9677429,3.134835,5252.188227,3.2,30,148,1002,130.7484712,1639,Sin Análisis,Sin Análisis,Sin Análisis,Sin Análisis,Sin Análisis,Sin Análisis,Sin Análisis,24.9,50076,632
Mayo,2,50077,5,173.8000031,Hibrida,0,0,56.78941312,31.18527043,12.02531646,88.73619256,4.660529344,0,88.49597238,0,26,156.7488,90.19,331.4154142,8.371691453,152,26.32911346,13.578826,11.62255446,3.145017182,41.54999924,67.18388889,29.98333359,6.83333302,4.7333312,114.5002823,4.813477,5796.553693,3.5,30,152,617,219.4945889,1610,Sin Análisis,Sin Análisis,Sin Análisis,Sin Análisis,Sin Análisis,Sin Análisis,Sin Análisis,30.4,50077,709
Mayo,2,50078,5,169.0200043,Hibrida,0,24.2456514,45.3733286,22.66004023,7.720979766,68.0337229,7.490237842,5.135486925,89.62170157,0,27,109.72416,64.92,350.2543989,14.5722396,147,28.42858761,16.15193427,14.90947779,1.950872919,43.3999939,69.02926175,32.53332901,6.23333263,4.63333178,113.7853622,3.79532,5195.287707,3.3,30,149,586,205.9908124,1615,Sin Análisis,Sin Análisis,Sin Análisis,Sin Análisis,Sin Análisis,Sin Análisis,Sin Análisis,45.6,50078,567
Mayo,2,50079,5,174.8699951,Hibrida,0,73.36878824,5.970149254,14.59941671,6.061645794,45.04918441,5.970149254,47.40664494,93.23817693,0,27,250.79808,143.42,353.9772501,9.732944745,144,29.32464198,15.84033898,14.4107055,3.012925969,48.21665955,63.978327,35.36666107,6.39999866,6.44999886,112.6023331,3.552396,4944.486978,3.2,30,150,831,186.6574766,1611,Sin Análisis,Sin Análisis,Sin Análisis,Sin Análisis,Sin Análisis,Sin Análisis,Sin Análisis,44.4,50079,728
Mayo,2,50080,1A,166.0700073,Hibrida,0,77.87077738,5.539832601,9.146745348,7.442644668,71.59141772,5.539832601,52.44776299,93.76263022,0,29,94.04928,56.63,381.766708,9.785029978,131,27.01872585,13.66893418,11.26031142,2.761230769,45.71666336,63.52112332,34.14999771,6.88333273,4.68333197,111.0656891,2.82705,4862.958081,3,30,145,831,190.3026022,1620,Sin Análisis,Sin Análisis,Sin Análisis,Sin Análisis,Sin Análisis,Sin Análisis,Sin Análisis,10.9,50080,661
Mayo,1,50081,1A,160.2400055,Hibrida,0,74.95631553,5.491762356,13.10534199,6.44658013,76.11699991,5.491762356,50.43060409,93.55678982,0,27,26.1248,16.3,415.002482,14.8839236,118,27.74588023,12.16924571,14.79031402,1.864150943,45.54999542,62.43862069,37.46666336,6.81666517,1.26666605,109.9173508,1.555096,4276.868851,3,53,146,743,192.3161555,1642,Sin Análisis,Sin Análisis,Sin Análisis,Sin Análisis,Sin Análisis,Sin Análisis,Sin Análisis,6.2,50081,724
Mayo,1,50082,1A,155.1399994,Hibrida,0,69.65321645,5.350006446,18.01598556,6.980791543,73.12059751,5.350006446,50.03222895,93.30675519,0,36,146.29888,94.3,420.2655682,12.86579868,131,30.80443483,14.37411376,14.82531912,2.394288577,49.68333054,66.36635623,36.39999771,11.21666622,2.06666613,109.0706482,1.229836,4262.088163,2.8,60,146,623,176.3166822,1640,Sin Análisis,Sin Análisis,Sin Análisis,Sin Análisis,Sin Análisis,Sin Análisis,Sin Análisis,19,50082,758
Mayo,1,50083,1A,150.5599976,Hibrida,0,77.07890542,5.712008502,15.08368757,2.125398512,64.14931408,5.712008502,53.30765143,93.44055526,0,28,146.29888,97.17,413.7885296,18.67029786,136,32.4654628,12.88522869,15.34272076,1.73888296,46.14999771,61.35843373,35.68333435,6.91666508,3.549999,107.775116,1.36642,4219.33657,3.4,60,146,602,189.8158274,1624,9.6,26.87,32.17,10.73,7.3,1.7842,2.32,0.8,50083,737
Mayo,2,50084,1A,145.8899994,Hibrida,0,73.377202,5.757762698,18.6030571,2.261978203,60.09059131,5.757762698,52.92343547,93.25231339,0,0,156.7488,107.44,333.1277003,14.20248138,107,21.9274797,15.55966831,12.81787654,1.543918919,44.03333282,53.93731563,29.79999924,10.63333321,3.5999999,103.1603622,5.701626,4895.637688,3.8,60,86,732,117.1839529,1631,Sin Análisis,Sin Análisis,Sin Análisis,Sin Análisis,Sin Análisis,Sin Análisis,Sin Análisis,28.9,50084,617
Mayo,2,50085,1A,91.80000305,Hibrida,0,74.61873638,10.13071895,11.87363834,3.376906318,65.5014636,10.13071895,63.39869281,93.12091503,0,0,141.07392,153.68,510.8932292,24.28104494,129,36.02396394,27.99564177,21.45969428,1.483624944,65.83332825,68.39035948,25.53333282,5.33333302,34.96666336,109.4941635,-1.464115,3595.300453,2.1,0,147,953,133.9746939,1666,Sin Análisis,Sin Análisis,Sin Análisis,Sin Análisis,Sin Análisis,Sin Análisis,Sin Análisis,3.2,50085,722
Mayo,2,50086,2,179.3999939,2,0,64.88294314,16.66666667,11.53846154,6.911928651,92.274133,4.236343367,39.57636566,92.81382386,0,0,122.98752,68.55,384.6153977,12.65886331,145,33.93534118,13.76811641,13.87959913,2.680757376,64.24999237,37.9520284,41.94999695,8.25,14.04999828,100.2421341,2.166903,4276.519832,1.9,30,143,875,133.5408719,1655,10.1,26.07,34.3,13.7,9.88,1.4546,1.88,5.8,50086,804
Mayo,2,50087,2,170.1900024,Hibrida,0,66.60203302,13.2792761,15.6530936,4.465597274,85.96536214,6.874669487,33.43909748,92.27710206,0,37,147.10272,86.43,397.2031202,15.82936695,144,32.49309549,11.81032946,10.40014087,2.052709725,83.74999237,59.26049107,38.3833313,9.19999981,36.16666412,108.1119385,1.875687,4433.956008,1,30,144,1011,103.1641885,1662,9.39,38.1,29.46,10.2,6.49,1.7651,2.33,5.8,50087,573
Mayo,1,50088,2,166.8500061,Hibrida,0,63.76985316,18.17201079,15.60083908,2.457296973,84.04965886,7.863350315,37.15912496,91.99586455,0,32,147.10272,88.16,354.2103556,16.33203416,144,27.83338226,12.46628663,11.14773708,1.704220183,55.0166626,67.6674026,32.06666565,14.99999905,7.9499979,109.9534836,3.734351,5203.222808,5,64,136,1232,148.3187023,1677,9.1,39.3,24.52,12.3,6.76,1.2865,1.76,27.2,50088,481
Mayo,1,50089,2,162.7200012,Hibrida,0,63.03466077,21.35570305,9.033923304,6.575712881,85.03810634,7.897000983,33.76352016,92.13040806,0,28,144.6912,88.92,379.1789549,15.37610608,152,31.52654844,12.35250728,10.87758104,2.050359712,124.4166565,56.62004951,33.53333282,8.58333206,82.29999542,109.9603729,2.504906,4852.4852,5,70,146,860,70.4085791,1622,Sin Análisis,Sin Análisis,Sin Análisis,Sin Análisis,Sin Análisis,Sin Análisis,Sin Análisis,20.2,50089,734
Mayo,1,50090,2,162.4299927,Hibrida,0,57.79720495,22.28036693,12.97789817,6.944529951,90.58969369,8.003447639,30.11758912,91.95518069,0,26,151.92576,93.53,354.6143114,16.30240793,150,29.44653214,12.68238683,10.89700228,1.806268882,46.59999847,62.60040161,31.81666565,8.31666565,6.46666622,110.710083,3.516057,5105.185894,5,71,139,908,178.969963,1643,Sin Análisis,Sin Análisis,Sin Análisis,Sin Análisis,Sin Análisis,Sin Análisis,Sin Análisis,45.6,50090,571
Mayo,1,50091,2,169.1499939,Hibrida,0,59.11321312,13.46733668,19.6216376,7.797812592,89.81060939,7.023352054,32.28495418,92.31019805,0,25,154.33728,91.24,321.6080518,14.75022223,143,26.04197552,12.00118282,10.46408551,1.765531062,69.31665802,61.68699301,30.66666412,8.33333206,30.31666374,109.4078293,5.243148,5515.761129,5,55,145,1063,125.5109558,1661,Sin Análisis,Sin Análisis,Sin Análisis,Sin Análisis,Sin Análisis,Sin Análisis,Sin Análisis,39.7,50091,503
Mayo,1,50092,2,160.2799988,Hibrida,0,60.88095832,19.96506114,11.64836536,7.505615173,89.95350471,7.455702521,31.71325181,92.25848515,0,29,122.98752,76.73,366.8580013,15.19840291,144,29.09907684,12.91489903,11.04317453,1.914614122,41.81666565,67.70461133,32.20000076,8.6833334,0.93333298,111.2933655,3.137281,4977.639596,4.7,52,144,805,206.6161868,1613,9.02,41.3,24.21,9.05,4.65,1.7672,2.43,25.7,50092,533
Mayo,1,50093,3A,175.3000031,Hibrida,0,57.9977182,20.6103822,14.64917285,6.742726754,86.82074147,6.822589846,32.08214489,92.12515687,0,27,180.26112,102.83,326.2977696,14.9172844,151,26.51454603,11.80832837,10.09697644,1.777437859,41.39999771,66.4232337,30.63333321,7.78333235,2.98333311,111.9130249,4.972826,5722.524606,4.5,55,143,815,207.2463883,1612,Sin Análisis,Sin Análisis,Sin Análisis,Sin Análisis,Sin Análisis,Sin Análisis,Sin Análisis,43.2,50093,604
Mayo,1,50094,3A,164.5599976,Hibrida,0,53.96815751,21.06222654,18.68011667,6.289499271,90.27268116,7.492707827,29.39961108,91.766772,0,28,146.29888,88.9,350.6319935,16.45600413,156,30.37190128,12.57899873,10.75595543,1.845642541,44.28332901,64.88630319,31.99999809,7.74999905,4.53333282,110.4893646,3.540048,5142.500231,4.4,50,145,885,196.4621946,1622,Sin Análisis,Sin Análisis,Sin Análisis,Sin Análisis,Sin Análisis,Sin Análisis,Sin Análisis,45.6,50094,660
Mayo,1,50095,3A,167.3099976,Hibrida,0,41.91620345,33.43494113,19.55053494,5.098320483,80.60544919,7.088637858,21.70222939,90.843524,0,26,154.13632,92.13,357.4203626,16.8190786,153,29.78303791,12.37224332,10.57916458,1.770788913,43.63332748,67.33075916,32.41666412,7.23333168,3.98333216,112.4764862,3.382114,5161.234263,4,54,144,945,198.0137775,1644,Sin Análisis,Sin Análisis,Sin Análisis,Sin Análisis,Sin Análisis,Sin Análisis,Sin Análisis,24.9,50095,752
Mayo,1,50096,3A,174.5700073,Hibrida,0,38.90130034,31.94134158,19.69410552,9.463252563,80.25220033,7.217735006,19.10408432,90.94838747,0,29,151.52384,86.8,342.5559804,16.6179749,147,27.12951711,11.85770701,10.13919875,1.632540503,44.18333054,68.45142857,32.06666565,7.38333321,4.73333311,111.4862824,4.260821,5443.971295,4.2,65,143,885,194.1908836,1611,Sin Análisis,Sin Análisis,Sin Análisis,Sin Análisis,Sin Análisis,Sin Análisis,Sin Análisis,33.6,50096,773
Mayo,1,50097,3A,179.7100067,Hibrida,0,39.50809638,32.20744533,21.11735574,7.167102554,86.27999918,6.922263647,19.94880641,90.86177731,0,30,154.13632,85.77,328.3067041,15.30799564,146,25.67469717,11.46291204,9.904846328,1.677208288,40.93333054,58.58633952,31.39999962,7.71666431,1.81666601,112.3215027,5.057247,5723.248691,4,70,146,982,214.0065293,1623,Sin Análisis,Sin Análisis,Sin Análisis,Sin Análisis,Sin Análisis,Sin Análisis,Sin Análisis,46.4,50097,783
Mayo,1,50098,3A,166.1399994,Hibrida,0,42.65077645,29.68580715,19.58589142,8.077524979,85.29819662,6.897797039,22.1861081,91.15504996,0,29,141.07392,84.91,362.9469136,19.32707362,156,30.4742989,12.45937166,10.65366562,1.576767362,42.36666489,65.84538462,32.28333282,7.56666517,2.51666594,111.2090302,3.124045,5146.308788,3.7,78,141,971,199.6852955,1637,7.92,34.89,26.27,11.1,6.87,1.4619,1.9,23.9,50098,750
Mayo,1,50099,3A,155.8800049,Hibrida,0,46.79240441,24.02489094,26.95021812,2.232486528,82.32478909,7.621247113,26.07775212,91.0150757,0,28,117.5616,75.42,399.0248784,17.50705616,147,32.0438789,13.15114149,11.35488802,1.830340784,50.88332748,69.4048811,33.91666412,6.28333282,10.68333149,111.7922897,1.845129,4595.971005,3.5,91,146,879,172.1585524,1613,Sin Análisis,Sin Análisis,Sin Análisis,Sin Análisis,Sin Análisis,Sin Análisis,Sin Análisis,9.7,50099,791
Mayo,1,50100,4,183.8300018,Hibrida,0,10.4716314,50.67725616,30.93619105,7.914921395,91.1968621,7.615731926,0,88.80928031,0,26,185.48608,100.9,295.3815996,10.27035838,134,22.43377011,14.90507519,14.5242886,2.184322034,42.2666626,70.07023644,30.74999809,7.61666584,3.9000001,108.7207871,7.255508,5978.211813,3.8,74,148,623,210.0946574,1622,Sin Análisis,Sin Análisis,Sin Análisis,Sin Análisis,Sin Análisis,Sin Análisis,Sin Análisis,25.7,50100,846
Mayo,1,50101,4,163.8300018,Hibrida,0,11.408167,52.98785326,27.49191235,8.112067387,87.13938655,8.008301288,0,88.80754441,0,27,151.52384,92.49,371.116397,13.97179988,142,29.37190958,15.99218684,16.29738125,2.102228047,43.5333252,69.53962025,33.79999542,8.34999847,1.38333297,110.601326,2.963157,4847.042131,4.4,70,147,687,202.6034069,1634,Sin Análisis,Sin Análisis,Sin Análisis,Sin Análisis,Sin Análisis,Sin Análisis,Sin Análisis,24.9,50101,802
Mayo,2,50102,4,168.7100067,Hibrida,0,32.78999467,38.87736352,20.22998044,8.102661372,72.06391512,7.438800308,16.02750282,90.39458242,0,29,214.22336,126.98,353.268909,13.54395062,133,26.28178427,15.5296064,15.82597293,1.9404814,49.78333282,67.11551282,33.23333359,12.34999847,4.19999886,109.7493744,3.990638,5076.529751,3.6,70,148,790,178.3729513,1637,Sin Análisis,Sin Análisis,Sin Análisis,Sin Análisis,Sin Análisis,Sin Análisis,Sin Análisis,26.9,50102,790
Mayo,2,50103,3B,166.8800049,Hibrida,0,36.85282838,43.10882071,17.76126558,2.277085331,70.25289721,7.388542665,20.37392138,89.56471716,0,26,99.27424,59.49,378.7152334,16.56879146,143,30.37511896,14.74113092,12.10450588,1.833273056,44.68333054,65.15198511,35.21666718,7.48333216,1.98333299,112.6894455,2.615126,4738.665474,3.7,75,145,975,194.703481,1635,Sin Análisis,Sin Análisis,Sin Análisis,Sin Análisis,Sin Análisis,Sin Análisis,Sin Análisis,24.9,50103,649
Mayo,2,50104,3B,168.5299988,Hibrida,0,32.33845606,46.35969857,18.86904409,2.432801282,71.06371125,6.788108942,16.19889634,89.55105916,0,28,151.52384,89.91,357.2064347,15.27917889,146,27.4253844,14.5968078,11.98599665,1.794951456,43.53332901,66.13562005,31.59999847,6.88333178,5.04999924,113.8833313,3.680661,5333.228068,3.3,78,148,705,203.9816435,1617,9.16,32.08,28.14,10.3,7.77,1.5573,2.06,32.4,50104,700
Mayo,2,50105,3B,173.0599976,Hibrida,0,29.93181556,45.22131053,22.07326939,2.77360453,73.07285902,7.315381948,17.39281174,89.16838091,0,27,156.7488,90.57,324.165034,13.60221908,145,24.74864244,13.9835897,11.67225256,1.819456245,48.78332901,66.27126761,29.53333092,6.98333168,12.26666546,113.7802963,5.41383,5859.819809,3.1,86,150,613,184.4892545,1634,9.1,34.89,26.89,9.06,6.35,1.745,2.34,44,50105,810
Mayo,2,50106,3B,162.3600006,Hibrida,0,34.18329638,44.00098546,19.22887411,2.58684405,73.28451212,7.649667406,15.58265583,89.26989406,0,26,148.91136,91.72,358.4626742,15.30549391,141,27.44518344,14.96674052,12.441488,1.793158954,45.59999847,69.5722973,31.38333321,6.8166647,7.39999914,113.3152924,3.632233,5173.446667,3,75,142,987,186.8421115,1670,8.23,30.88,29.27,11.28,7.67,1.5446,1.98,32.4,50106,723
Mayo,2,50107,3B,164.699997,Hibrida,0,34.54766242,42.31936855,16.63630844,6.496660595,83.04102072,8.136004857,15.66484517,89.57498482,0,30,148.91136,90.41,357.6199216,14.74802699,143,26.5391626,14.69338218,12.26472397,1.79950597,44.89999771,71.31805746,30.36666679,6.49999905,8.03333282,116.0591049,3.787989,5423.710086,2.8,70,142,772,189.7550208,1656,8.91,29.67,29.99,10.96,6.72,1.6963,2.2,32.4,50107,656
Mayo,2,50108,3B,176.1799927,Hibrida,0,30.53695085,42.63253491,19.28141673,7.549097514,82.96708645,6.867975934,15.89283687,89.77886253,0,28,156.7488,88.97,342.2636083,15.08116761,147,26.78510725,13.84947271,11.46554708,1.776063229,44.74999619,67.43341969,32.04999924,6.98333311,5.71666527,112.5349884,4.326523,5497.035783,3.4,76,143,645,191.7318599,1645,Sin Análisis,Sin Análisis,Sin Análisis,Sin Análisis,Sin Análisis,Sin Análisis,Sin Análisis,30.4,50108,728
Mayo,2,50109,3B,170.2200012,Hibrida,0,32.6636118,44.35436494,20.80836564,2.17365762,72.37308671,6.932205381,16.91928093,89.30196217,0,25,148.91136,87.48,323.1112655,13.19468913,151,25.40242022,14.21689568,11.86699557,1.925200356,39.6333313,66.84394161,28.48333168,6.3499999,4.79999924,115.5866852,5.315979,5976.126779,2.6,77,143,733,216.4844518,1639,8.11,38.89,26.93,10.85,6.16,1.5832,2.06,44,50109,680
Mayo,2,50110,3B,177.6199951,Hibrida,0,29.44488233,41.44803513,21.56288706,7.544195473,84.24651619,6.091656345,14.01869159,89.59948204,0,26,156.7488,88.25,311.9018214,13.0953725,152,24.13579618,13.56829223,11.37259349,1.843078246,47.58333206,70.72079646,28.19999886,17.94999886,1.43333304,117.6637116,6.059389,6298.581642,4.2,79,142,692,179.0542955,1636,Sin Análisis,Sin Análisis,Sin Análisis,Sin Análisis,Sin Análisis,Sin Análisis,Sin Análisis,43.2,50110,697
Mayo,2,50111,3B,163.0299988,Hibrida,0,36.31233515,44.33539839,17.45077593,1.901490523,68.875197,7.287002392,17.11341471,89.54940808,0,27,128.01152,78.52,347.7887531,14.79482315,149,27.49800671,14.96657068,12.3903577,1.858623549,47.06666183,68.28048433,30.06666374,11.09999943,5.9000001,115.5832443,4.013427,5422.284301,4.2,71,142,690,181.0198486,1651,Sin Análisis,Sin Análisis,Sin Análisis,Sin Análisis,Sin Análisis,Sin Análisis,Sin Análisis,31.6,50111,743
Mayo,2,50112,5,171.949997,Hibrida,0,0,51.94533295,39.77900552,8.27566153,97.67836958,4.885141029,0,88.17353882,0,31,154.13632,89.64,404.1872709,12.47455678,139,31.84065192,16.69089881,14.65542335,2.552447552,195.386673,74.13100529,39.34999847,8.19999886,147.8366699,105.5250855,1.694774,4369.758669,4.1,72,141,1056,43.29875662,1667,Sin Análisis,Sin Análisis,Sin Análisis,Sin Análisis,Sin Análisis,Sin Análisis,Sin Análisis,19,50112,498
Mayo,2,50113,5,166.2400055,Hibrida,0,0,55.48604427,36.81424447,7.699711261,98.08955015,5.407844081,0,88.07519249,0,28,146.29888,88,364.533193,16.22954711,150,31.51467653,16.48219387,15.15880604,1.941808747,50.41666412,76.02820823,34.79999924,7.78333187,7.83333206,105.391304,2.970578,4777.011756,3.4,89,143,796,170.1818268,1638,Sin Análisis,Sin Análisis,Sin Análisis,Sin Análisis,Sin Análisis,Sin Análisis,Sin Análisis,20.2,50113,703
Mayo,1,50114,5,166.1799927,Hibrida,0,0,65.67577326,23.79347695,10.53074979,84.16090262,6.282344446,0,87.79058852,0,29,154.13632,92.75,371.2841661,16.22939053,158,31.71260219,16.72884897,15.16428036,1.954022989,49.81666183,69.83303571,33.31666565,6.4000001,10.09999752,112.86586,2.739158,4987.893879,3.2,99,145,771,174.6403649,1625,7.38,33.28,28.39,12.27,8.43,1.3715,1.73,25.7,50114,708
Mayo,1,50115,5,158.9799957,Hibrida,0,0,62.69971066,25.60070449,11.69958485,84.37471379,7.472638068,0,88.18870298,0,30,143.6864,90.38,356.0196347,14.40432798,148,28.19222619,17.80098173,15.85105087,1.95720524,43.3833313,69.70184659,30.18333244,12.04999924,1.14999998,115.5102005,3.622642,5267.145238,2.9,98,138,817,190.8567127,1660,Sin Análisis,Sin Análisis,Sin Análisis,Sin Análisis,Sin Análisis,Sin Análisis,Sin Análisis,44.4,50115,660
Mayo,1,50116,5,165.6100006,Hibrida,0,0,65.23156814,31.0850794,3.683352455,82.12535024,6.780991486,0,87.61656905,0,24,148.91136,89.92,334.520861,13.61632747,150,26.42352505,16.84680871,15.27685521,1.940576497,44.99999619,71.08544396,29.14999771,6.73333216,9.11666584,115.953476,4.678752,5681.304069,3.2,89,144,694,192.0000163,1657,Sin Análisis,Sin Análisis,Sin Análisis,Sin Análisis,Sin Análisis,Sin Análisis,Sin Análisis,31.6,50116,649
Mayo,1,50117,5,159.6300049,Hibrida,0,0,68.67756687,23.24124538,8.081187747,87.75696321,6.145461379,0,88.03194888,0,29,120.17408,75.28,382.7601211,16.95170029,155,31.03426579,17.54056201,15.78650581,1.830746489,58.23666382,66.69816754,31.81666565,16.45000076,9.96999931,114.8616028,2.429246,5017.182084,5,57,144,556,148.3601469,1618,9.88,24.46,32.15,14.88,9.36,1.3263,1.73,24.5,50117,680
Mayo,1,50118,5,162.7599945,Hibrida,0,0,63.87318752,26.66502826,9.461784222,87.85285854,6.057999508,0,88.15114279,0,27,148.91136,91.49,395.0602247,15.71024875,153,31.97960295,17.01892414,15.48292016,2.03558858,42.93333435,62.058625,33.96666718,7.69999981,1.26666605,115.5666275,1.972812,4791.75639,4.6,80,141,746,197.0496848,1605,Sin Análisis,Sin Análisis,Sin Análisis,Sin Análisis,Sin Análisis,Sin Análisis,Sin Análisis,24.9,50118,792
Mayo,1,50119,5,171.5800018,Hibrida,0,25.17775965,41.36845786,31.0642266,2.389555892,57.64513374,7.05793216,11.83121576,89.23266115,0,23,148.91136,86.79,308.3109887,13.29991826,146,24.30935981,16.20235441,14.6870263,1.827782647,42.04999924,53.93795181,28.40000153,9.01666546,4.63333321,114.5848312,6.16384,6041.549035,5,67,143,784,204.0428099,1614,Sin Análisis,Sin Análisis,Sin Análisis,Sin Análisis,Sin Análisis,Sin Análisis,Sin Análisis,45.7,50119,667
Mayo,1,50120,3B,176.0599976,Hibrida,0,26.52504828,39.51493809,27.46222879,6.497784846,87.15421505,5.168692491,11.3029649,89.82051573,0,25,177.64864,100.9,301.0337427,13.05236869,147,24.32693434,13.68851547,11.47336151,1.863794604,53.0166626,57.79442815,29.09999847,7.48333168,16.43333244,111.5137177,6.45853,6050.172056,4.8,63,144,658,162.9676327,1617,Sin Análisis,Sin Análisis,Sin Análisis,Sin Análisis,Sin Análisis,Sin Análisis,Sin Análisis,30.4,50120,795
Mayo,1,50121,3B,167.4799957,Hibrida,0,27.40625746,46.68020062,23.94315739,1.970384524,70.13807094,7.176976355,12.12085025,89.32672558,0,25,148.91136,88.91,330.1886877,14.09123513,152,26.51062881,14.62861274,12.06114194,1.881355932,44.23333359,62.57456897,29.04999924,8.88333321,6.30000019,113.9553375,4.826792,5765.232362,4.8,59,140,828,189.9020336,1646,Sin Análisis,Sin Análisis,Sin Análisis,Sin Análisis,Sin Análisis,Sin Análisis,Sin Análisis,31.6,50121,808
Mayo,1,50122,3B,164.0200043,Hibrida,0,30.91086453,44.41531521,22.78380685,1.890013413,71.83066306,7.303987319,13.65687111,89.54859164,0,24,148.91136,90.79,324.3506805,14.3762952,151,26.68576933,14.75429787,12.31557095,1.856234097,46.1499939,59.80887574,28.89999771,8.64999771,8.59999943,112.5925903,5.013882,5675.433123,5,53,144,813,187.215626,1633,7.73,32.88,28.52,11.87,6.5,1.5525,1.97,45.2,50122,774
Mayo,1,50123,3B,174.7299957,Hibrida,0,28.21496022,44.58307102,20.9351571,6.266811652,81.46840531,6.98220111,13.50655297,89.76615349,0,27,154.13632,88.21,315.3436808,13.71830858,150,25.32478743,14.02163372,11.56069392,1.846057572,40.1333313,61.17577904,29.39999962,8.58333206,2.1500001,112.1945572,5.638993,5943.19721,4.5,56,145,607,216.7774196,1610,Sin Análisis,Sin Análisis,Sin Análisis,Sin Análisis,Sin Análisis,Sin Análisis,Sin Análisis,43.2,50123,685
Mayo,1,50124,3B,160.6399994,Hibrida,0,29.00896414,42.2622012,28.72883466,0,69.9405004,7.463894422,11.70318725,89.22821215,0,29,146.29888,91.07,371.6384476,16.06075703,158,31.08192243,15.37599607,12.57470124,1.935271318,48.5166626,65.58927152,31.48333168,14.64999771,2.38333321,113.175354,2.783339,5102.382461,4.2,56,143,854,176.8464593,1603,Sin Análisis,Sin Análisis,Sin Análisis,Sin Análisis,Sin Análisis,Sin Análisis,Sin Análisis,24.9,50124,805
Mayo,1,50125,3B,165.2700043,Hibrida,0,26.80462274,46.81430387,21.35898832,5.022085073,76.74494091,7.327403643,11.98039572,89.18218672,0,22,148.91136,90.1,356.3865098,14.93919003,153,28.54722501,14.82422664,12.2224236,1.910895099,61.68333054,63.75601093,30.79999924,7.73333216,23.14999962,115.4901886,3.564741,5365.909362,4.1,62,141,912,137.1521273,1614,Sin Análisis,Sin Análisis,Sin Análisis,Sin Análisis,Sin Análisis,Sin Análisis,Sin Análisis,60.9,50125,790
Mayo,1,50126,3B,169.2299957,Hibrida,0,30.30195592,43.81019914,25.88784494,0,68.3221696,7.445488389,12.05460025,89.31466052,0,24,151.52384,89.54,330.3196916,13.39597032,152,26.910123,14.53643008,11.93641819,2.008822232,40.06666565,65.75649718,29.76666641,8.06666565,2.23333311,113.3746567,4.750268,5685.218271,4.7,55,144,705,215.6406045,1609,Sin Análisis,Sin Análisis,Sin Análisis,Sin Análisis,Sin Análisis,Sin Análisis,Sin Análisis,31.6,50126,691
