Repository: DeaAnalytics/univ-workshop

File: data/Analisis_C7_temperatura.csv (part 22 of 28)
Mes,Turno,No_Colada,GPO_CH,TCM,No_Cargas,C_Arrabio,C_Primeras,C_Segundas,C_Triturado,C_Retornos,Cumpl_CM,Cons_Chorreadura,Cons_Ri,Rendimiento_Teo,Altura_Banda,Tiempo_Caida_Banda,TPQB,Rendimiento_Real,ENERGÍA,CONSUMO_C,O2_INSTANTANEO,O2_TCM,CONSUMO_CAL_SIDER,CONSUMO_CAL_DOLOM,BALANCE_02_C,VAC_TO_VAC,COBERTURA_DE_ARCO,POWER_ON,AUXILIARES,DEMORAS,POTENCIA,FACTOR_O2,VELOCIDAD_DE_FUSIÓN,TIEMPO_VACIADO,REMANENTE_HF,ACERO_VACIADO,O2_VACIADA,TON_Hr_ACERO LIQUIDO,TEMPERATURA_VACIADO,MgO_ESCORIA,FeO_ESCORIA,CaO,SiO2,Al2O3,IB3,IB4,RESULTADO,coladas ,TEMPERATURA
Mayo,1,50127,3B,172.1600037,Hibrida,0,31.42425651,40.98513011,22.18866171,5.401951673,82.86291947,7.144516729,15.741171,89.91798327,0,23,148.91136,86.5,302.6254583,11.65195143,145,23.80343816,14.46328966,11.73327113,2.042871386,37.83333206,61.66374808,28.11666489,8.13333225,1.58333302,114.645462,6.5337,6123.059201,4.2,46,145,671,229.9559549,1619,Sin Análisis,Sin Análisis,Sin Análisis,Sin Análisis,Sin Análisis,Sin Análisis,Sin Análisis,45.7,50127,751
Mayo,1,50128,3B,171.2200012,Hibrida,0,31.49748861,38.94988903,26.98282911,2.569793248,78.74968182,8.11237005,15.72830277,89.59876183,0,24,151.52384,88.5,323.5603294,12.84312571,149,25.84978372,14.48428912,11.7976871,2.01273306,37.84999847,66.32378224,29.64999771,8.19999886,0,114.226799,5.206607,5774.705378,4.1,44,143,637,226.6842892,1631,Sin Análisis,Sin Análisis,Sin Análisis,Sin Análisis,Sin Análisis,Sin Análisis,Sin Análisis,43.2,50128,759
Mayo,1,50129,3B,172.9100037,Hibrida,0,28.79532705,43.31733272,21.40998207,6.477358163,83.10804608,6.882193048,16.36689607,89.88502689,0,27,151.52384,87.63,363.1947179,15.38950867,155,31.13758537,14.28488779,11.68237787,2.023299511,44.93333054,68.73838509,34.59999847,7.68333197,2.64999914,112.1985245,3.049539,4997.399171,3.8,70,143,883,190.9495668,1617,Sin Análisis,Sin Análisis,Sin Análisis,Sin Análisis,Sin Análisis,Sin Análisis,Sin Análisis,23.7,50129,733
Mayo,2,50130,3B,162.6199951,Hibrida,0,30.00860903,46.00910097,17.89447792,6.087812077,79.58172525,7.563645308,17.89447792,89.70434141,0,28,146.29888,89.96,421.8423445,17.61161042,143,32.0563286,15.18878412,12.42159673,1.820181564,48.68333054,68.68211009,36.43333054,6.86666584,5.38333225,113.0769196,1.13262,4463.495176,3.7,71,142,609,175.0085688,1617,Sin Análisis,Sin Análisis,Sin Análisis,Sin Análisis,Sin Análisis,Sin Análisis,Sin Análisis,10.9,50130,710
Mayo,2,50131,3B,164.4700012,Hibrida,0,9.545813826,60.65543868,22.62418678,7.17456071,69.77357492,8.24466468,2.979266736,88.22599866,0,23,148.91136,90.54,317.9911206,13.11485368,150,24.606311,15.01793629,12.28187502,1.876216968,40.6333313,70.6772093,26.83333206,7.68333197,6.11666584,116.5099106,5.696054,6129.317107,3.8,80,144,763,212.6333166,1650,Sin Análisis,Sin Análisis,Sin Análisis,Sin Análisis,Sin Análisis,Sin Análisis,Sin Análisis,59.7,50131,771
Mayo,2,50132,3B,167.3399963,Hibrida,0,29.95099797,51.10553364,13.98350663,4.959961755,72.4609557,7.900083662,15.29819529,89.13613003,0,24,148.91136,88.99,322.696314,13.06920072,143,23.74208251,14.82012701,12.07123249,1.816643804,39.78333282,69.92507508,27.75,7.53333282,4.5,116.1984558,5.705215,6030.270138,3.6,71,144,736,217.1763748,1634,Sin Análisis,Sin Análisis,Sin Análisis,Sin Análisis,Sin Análisis,Sin Análisis,Sin Análisis,44.4,50132,718
Mayo,2,50133,3B,166.9100037,Hibrida,0,32.77215266,47.87610089,19.35174645,0,64.29350509,7.91444491,17.43454556,88.82799113,0,27,151.52384,90.78,375.0524152,15.96069703,148,28.9437415,14.79839402,12.10233033,1.813438438,44.71666718,72.4127086,32.46666718,7.63333273,4.61666584,115.2147293,2.871003,5140.965124,4,60,146,949,195.9001096,1661,Sin Análisis,Sin Análisis,Sin Análisis,Sin Análisis,Sin Análisis,Sin Análisis,Sin Análisis,24.9,50133,768
Mayo,2,50134,3B,164.9199982,Hibrida,0,32.80378365,46.78025709,17.56609265,2.849866602,71.54794051,8.155469318,17.03856415,89.08234295,0,27,148.91136,90.29,392.9177827,15.08003897,148,30.54814489,14.97695869,12.24836298,2.025733816,48.04999924,73.12067669,33.84999847,8.6833334,5.51666594,116.4071732,2.13539,4872.082884,5,60,145,887,181.0613972,1646,Sin Análisis,Sin Análisis,Sin Análisis,Sin Análisis,Sin Análisis,Sin Análisis,Sin Análisis,24.9,50134,750
Mayo,2,50135,3B,170.1399994,Hibrida,0,32.3263195,45.42141766,22.25226284,0,66.61963037,8.228517691,18.39661455,88.74080169,0,24,154.13632,90.59,331.4917139,14.04725525,143,26.002116,13.81215475,11.87257557,1.851046025,45.24999619,67.69755747,30.78333282,8.11666489,6.3499999,116.0891953,4.871076,5527.016856,4.4,72,146,724,193.5911765,1628,Sin Análisis,Sin Análisis,Sin Análisis,Sin Análisis,Sin Análisis,Sin Análisis,Sin Análisis,30.4,50135,689
Mayo,2,50136,3B,172.9600067,Hibrida,0,30.41165587,44.82539315,21.87210916,2.890841813,73.66925802,9.15240518,16.47779833,88.82273358,0,25,154.13632,89.12,331.8686273,13.66789956,149,26.32400453,14.33857484,12.54625298,1.925972927,43.68333054,69.35331492,30.43333244,13.24999905,0,113.7259216,4.797194,5683.242446,3.2,70,147,648,201.9076817,1609,Sin Análisis,Sin Análisis,Sin Análisis,Sin Análisis,Sin Análisis,Sin Análisis,Sin Análisis,30.4,50136,746
Mayo,2,50137,3B,173.7599945,Hibrida,0,31.30755064,48.47490792,18.20326888,2.01427256,68.27173641,8.344843462,16.11418048,88.78349448,0,28,154.13632,88.71,320.5571004,6.221224874,151,25.68485348,13.63950319,12.54604091,4.128584644,40.61666489,71.9843662,29.43333435,8.64999771,2.53333306,113.0964432,5.356966,5903.510368,4.1,61,147,723,217.1522459,1641,Sin Análisis,Sin Análisis,Sin Análisis,Sin Análisis,Sin Análisis,Sin Análisis,Sin Análisis,43.2,50137,715
Mayo,2,50138,3B,167.0099945,Hibrida,0,34.78833603,43.86563679,21.34602718,0,66.99966112,6.227172026,16.8253398,89.37237291,0,28,133.23648,79.78,368.2414348,15.04700367,149,29.89042671,14.19076749,12.09508452,1.986470354,44.28332901,67.11067344,33.33333206,6.68333197,4.26666594,112.3287735,3.007938,5010.300027,2.8,69,146,897,197.8171063,1644,Sin Análisis,Sin Análisis,Sin Análisis,Sin Análisis,Sin Análisis,Sin Análisis,Sin Análisis,24.9,50138,648
Mayo,2,50139,4,166.5599976,Hibrida,0,29.7790586,36.75552354,33.46541787,0,59.27960351,6.069884726,12.12776177,89.01068684,0,29,151.52384,90.97,372.8386222,12.11575426,137,29.00456335,16.510567,16.0302596,2.39395441,46.16666412,65.61057108,35.01666641,8.23333168,2.91666603,108.2614822,2.941308,4756.592064,4.7,78,148,648,192.346581,1620,Sin Análisis,Sin Análisis,Sin Análisis,Sin Análisis,Sin Análisis,Sin Análisis,Sin Análisis,20.2,50139,794
Mayo,2,50140,4,164.5800018,Hibrida,0,8.931826467,57.20014583,33.86802771,0,73.51221433,8.166241342,0,86.73860736,0,27,148.91136,90.48,372.4632356,12.91165376,145,30.98796903,16.58767754,16.2231132,2.4,84.18332672,69.57654172,35.03333282,8.06666565,41.08333206,106.7634201,2.765162,4697.811729,5,90,143,671,101.9204198,1626,8.9,35.29,29.39,10.12,7.69,1.6502,2.15,21,50140,800
Mayo,2,50141,4,166.3000031,Hibrida,0,11.18460613,54.9789537,28.9055923,4.930847865,80.15238557,8.460613349,0,87.82260974,0,25,146.29888,87.97,361.9963854,10.56524334,132,26.59651184,16.29585057,16.05532141,2.517359135,47.73332977,65.73470662,33.39999771,8.14999962,6.18333292,107.7672653,3.615271,4979.042349,5,88,143,615,179.7486168,1626,8.77,34.09,28.48,11.16,6.49,1.6136,2.11,27.7,50141,914
Mayo,2,50142,4,173.6600037,Hibrida,0,27.98571922,45.82517563,26.18910515,0,59.36052769,7.416791432,5.988713578,88.42381665,0,25,219.44832,126.37,346.078537,9.328572877,134,26.06242027,15.25970255,15.37487011,2.79382716,45.29999924,71.07874214,33.58333206,8.69999981,3.01666594,108.8329773,4.300117,5171.017675,5,90,144,863,190.72848,1646,Sin Análisis,Sin Análisis,Sin Análisis,Sin Análisis,Sin Análisis,Sin Análisis,Sin Análisis,25.7,50142,949
Mayo,2,50143,3A,152.0299988,Hibrida,0,41.63651911,30.60580149,25.65283168,2.104847727,76.94543246,6.79471157,21.83779517,89.94764191,0,22,80.98688,53.27,353.877527,15.6416498,147,27.2051571,15.85213457,13.28685139,1.739276703,43.68333054,68.65860534,28.13333321,9.08333206,6.46666622,114.5357895,3.83282,5403.909933,5,84,143,1066,196.4135952,1675,Sin Análisis,Sin Análisis,Sin Análisis,Sin Análisis,Sin Análisis,Sin Análisis,Sin Análisis,45.7,50143,736
Mayo,2,50144,3A,167.5099945,Hibrida,0,44.71374843,33.46068891,19.43764551,2.387917139,73.95190662,5.522058385,23.40158796,90.23091159,0,27,146.29888,87.34,402.9610305,15.84383074,125,27.23419587,14.5065971,12.05898195,1.718914846,47.74999619,74.40604651,36.39999771,8.76666641,2.58333302,113.0758362,2.026458,4601.923216,5,70,143,1080,179.6858782,1631,Sin Análisis,Sin Análisis,Sin Análisis,Sin Análisis,Sin Análisis,Sin Análisis,Sin Análisis,10.9,50144,659
Mayo,1,50145,3A,168.4900055,Hibrida,0,39.88367262,37.55118998,20.5234732,2.041664194,70.40861251,7.952994243,18.0426138,89.52994243,0,25,154.13632,91.48,385.7795589,13.43106372,133,28.93940199,18.87352304,21.24755109,2.154661953,54.39999771,58.67683353,36.41666412,7.8499999,10.13333225,108.6855393,2.500758,4626.728163,5,22,146,1036,161.0294185,1619,Sin Análisis,Sin Análisis,Sin Análisis,Sin Análisis,Sin Análisis,Sin Análisis,Sin Análisis,20.2,50145,681
Mayo,1,50146,3A,175.6799927,Hibrida,0,39.61748634,36.07695811,19.92258652,4.382969035,76.96112245,6.819216758,24.24863388,90.2825592,0,40,154.13632,87.74,454.2349916,10.05806053,114,28.52345292,16.84881673,17.58879855,2.835880023,56.68333435,49.71706387,43.6166687,7.08333206,5.98333311,109.4399948,0.137255,4027.817757,3.4,53,147,1056,155.6012909,1586,Sin Análisis,Sin Análisis,Sin Análisis,Sin Análisis,Sin Análisis,Sin Análisis,Sin Análisis,19,50146,682
Mayo,1,50147,3A,166.1300049,Hibrida,0,44.84439896,26.70799976,21.5253115,6.922289773,91.80656837,8.547523024,22.75326551,90.73918016,0,29,130.624,78.63,457.4730498,16.01155674,124,30.75302384,14.74748647,19.08144168,1.920676692,73.09999847,65.02681679,41,13.89999866,18.19999886,111.8560791,0.022012,4051.951339,3.5,52,146,1013,119.8358438,1605,Sin Análisis,Sin Análisis,Sin Análisis,Sin Análisis,Sin Análisis,Sin Análisis,Sin Análisis,24.9,50147,622
Mayo,1,50148,4,173.6799927,Hibrida,0,11.22754491,57.5080608,28.50069093,2.763703363,73.68695423,7.99170889,0,87.62920313,0,26,245.57312,141.39,343.7356202,15.90281044,135,26.35882193,15.02763767,15.3731006,1.657494569,44.16666031,68.52338501,33.69999695,6.56666613,3.89999819,111.1272049,4.340648,5153.709448,3.2,43,146,947,198.3396512,1624,Sin Análisis,Sin Análisis,Sin Análisis,Sin Análisis,Sin Análisis,Sin Análisis,Sin Análisis,33.6,50148,666
Mayo,1,50149,4,168.5099945,Hibrida,0,12.64019939,53.77128954,28.78167468,4.80683639,78.51833207,8.248768619,0,87.57687971,0,26,86.21184,51.16,396.4156559,10.75900575,87,18.3846662,16.73491242,15.8447575,1.708769994,50.39999771,68.52338501,35.31666565,6.91666603,8.16666603,112.9014053,3.357925,4771.401586,3.2,54,145,892,172.6190555,1651,Sin Análisis,Sin Análisis,Sin Análisis,Sin Análisis,Sin Análisis,Sin Análisis,Sin Análisis,10.9,50149,370
Mayo,1,50150,4,171.0099945,Hibrida,0,11.73030817,53.534881,30.64148295,4.093327876,78.82847989,8.332846032,0,87.38635168,0,29,146.29888,85.55,419.2737401,26.41950848,229,51.8390754,16.2563598,15.61312254,1.962151394,52.36666107,65.68539458,38.68333054,5.54999924,8.13333225,110.4492874,0.749941,4420.767088,2.7,81,144,1021,164.9904696,1613,Sin Análisis,Sin Análisis,Sin Análisis,Sin Análisis,Sin Análisis,Sin Análisis,Sin Análisis,4.7,50150,763
Mayo,1,50151,4,164.9600067,Hibrida,0,9.72356935,57.72308438,32.55334627,0,71.17118313,8.408098933,0,86.87754607,0,23,148.91136,90.27,369.1803924,15.24611965,161,32.21993079,15.88263757,16.18574134,2.11332008,51.33332825,63.10391414,32.91666412,5.51666594,12.89999866,110.1708374,2.761322,5011.44363,2.3,82,144,986,168.311705,1637,Sin Análisis,Sin Análisis,Sin Análisis,Sin Análisis,Sin Análisis,Sin Análisis,Sin Análisis,26.2,50151,816
Mayo,1,50152,4,165.8600006,Hibrida,0,13.56565778,58.21777403,28.21656819,0,63.96016955,8.23586157,0,88.19052213,0,24,154.13632,92.93,330.3991306,12.84818517,157,28.92801147,16.70083197,16.15820566,2.251525106,59.3833313,63.61972603,30.38333321,11.33333302,17.66666412,107.2756882,4.416164,5458.91392,2.7,55,147,994,148.5265277,1631,Sin Análisis,Sin Análisis,Sin Análisis,Sin Análisis,Sin Análisis,Sin Análisis,Sin Análisis,40.9,50152,726
Mayo,1,50153,4,166.3200073,Hibrida,0,9.8003848,58.57383357,31.62578163,0,70.28533918,8.393458393,0,87.06806157,0,20,146.29888,87.96,313.2515495,14.4360263,140,24.33862327,16.83501609,16.05339035,1.685964182,48.71666336,67.83748191,28.71666527,17.46666527,2.53333306,108.5416641,5.953436,5791.759097,5,36,141,939,173.6572133,1644,Sin Análisis,Sin Análisis,Sin Análisis,Sin Análisis,Sin Análisis,Sin Análisis,Sin Análisis,42.9,50153,754
Mayo,1,50154,4,174.3600006,Hibrida,0,9.405827025,58.54553797,26.42807983,5.620555173,82.14187838,9.107593485,0,87.27276898,0,33,148.91136,85.4,412.938746,18.20371639,155,35.96008246,15.42785037,15.31314516,1.975425331,55.34999466,69.59114315,40.39999771,8.96666622,5.98333168,106.4039383,1.257262,4315.841844,4.6,67,143,1084,155.0135651,1628,Sin Análisis,Sin Análisis,Sin Análisis,Sin Análisis,Sin Análisis,Sin Análisis,Sin Análisis,0,50154,842
Mayo,1,50155,4,168.4600067,Hibrida,0,6.114211089,58.3580672,29.26510744,6.26261427,83.65062426,8.441172979,0,87.34275199,0,26,211.61088,125.61,344.8889807,16.68051697,139,26.95595286,17.09604586,15.84945918,1.616014235,62.64666367,70.40892626,32.66666412,13.54999924,16.4299984,107.5925903,4.201707,5156.939383,5,47,146,826,139.8318679,1602,Sin Análisis,Sin Análisis,Sin Análisis,Sin Análisis,Sin Análisis,Sin Análisis,Sin Análisis,30.1,50155,634
Mayo,1,50156,2,165.9100037,Hibrida,0,42.19154964,34.12090893,21.09577482,2.59176662,66.60237622,7.16050871,22.7834368,90.47845217,0,28,91.4368,55.11,381.5321476,16.98511204,140,30.96859675,12.23554912,10.66843446,1.823278921,46.61666489,61.382494,36.53333282,8.96666431,1.11666596,109.0335007,2.474049,4541.332281,4.4,63,139,1016,178.9059775,1617,Sin Análisis,Sin Análisis,Sin Análisis,Sin Análisis,Sin Análisis,Sin Análisis,Sin Análisis,20.2,50156,628
Mayo,1,50157,2,156.8200073,Hibrida,0,42.34153807,33.27381712,18.93891085,5.445733963,76.78776143,8.213238107,26.78229818,90.69047315,0,23,112.33664,71.63,374.952157,17.27458152,144,29.7984937,13.00854422,11.28682513,1.724990772,50.76666641,67.69842105,32.29999924,8.63333321,9.83333206,111.1181107,2.792015,4855.1087,5,49,147,937,173.7360482,1636,Sin Análisis,Sin Análisis,Sin Análisis,Sin Análisis,Sin Análisis,Sin Análisis,Sin Análisis,39,50157,654
Mayo,1,50158,3A,173.3600006,Hibrida,0,44.01245962,30.0184587,18.28564836,7.683433318,85.56963717,6.772035072,23.18874019,91.13313336,0,28,175.03616,100.97,368.5971376,15.3957083,138,27.80341476,11.65205349,10.20996766,1.80591982,46.16666412,70.47557716,34.78333282,8.11666584,3.26666594,111.7241287,3.22093,4983.996258,4.9,30,144,1100,187.1480248,1630,Sin Análisis,Sin Análisis,Sin Análisis,Sin Análisis,Sin Análisis,Sin Análisis,Sin Análisis,9.7,50158,760
Mayo,2,50159,3A,169.699997,Hibrida,0,40.54213318,36.24042428,17.38361815,5.833824396,79.41620408,7.130229817,22.09781968,90.08367708,0,28,154.13632,90.83,437.8314752,16.88862729,125,31.53211606,12.08014164,10.43017108,1.867062107,55.79999924,68.61534553,42.71666718,8.26666451,4.81666613,108.291481,0.644375,3972.688137,4.4,42,141,902,151.6129053,1645,Sin Análisis,Sin Análisis,Sin Análisis,Sin Análisis,Sin Análisis,Sin Análisis,Sin Análisis,20.2,50159,814
Mayo,2,50160,3A,164.6399994,Hibrida,0,40.08746356,38.89698737,17.73566569,3.279883382,71.41587447,7.555879495,20.22594752,89.97157434,0,26,146.29888,88.86,398.4450938,20.99125372,140,30.15063179,13.72691939,11.96550053,1.436342593,55.63332748,68.77262045,35.39999771,7.91666603,12.3166647,110.2006378,1.98022,4650.847741,4.2,57,144,889,155.3025927,1644,7.16,36.89,27.6,10.47,5.63,1.7143,2.16,23.9,50160,895
Mayo,2,50161,3A,163.8099976,Hibrida,0,42.79348025,32.48275441,16.7877419,7.936023442,82.21120002,6.782247726,21.67144863,90.44368476,0,25,146.29888,89.31,365.6675471,16.95256725,147,28.74671919,13.73542539,12.27031335,1.6957148,48.08332825,66.05039164,31.96666527,8.66666603,7.4499979,112.0207977,3.217148,5124.400565,5,57,148,1027,184.6793956,1667,Sin Análisis,Sin Análisis,Sin Análisis,Sin Análisis,Sin Análisis,Sin Análisis,Sin Análisis,28.1,50161,831
Mayo,2,50162,3A,163.9400024,Hibrida,0,42.39355862,35.12870562,22.47773576,0,67.97803482,7.313651336,22.6912285,89.70977187,0,30,135.84896,82.87,436.1351649,16.73173087,129,32.26180262,12.93156013,12.26058296,1.928180824,57.66666031,72.72581322,40.71666336,14.06666374,2.88333297,107.7438202,0.68238,4026.361418,3.4,58,143,944,148.7861436,1645,Sin Análisis,Sin Análisis,Sin Análisis,Sin Análisis,Sin Análisis,Sin Análisis,Sin Análisis,6.2,50162,687
Mayo,2,50163,3A,148.8000031,Hibrida,0,39.71774194,34.47580645,23.18548387,2.620967742,75.12048928,8.73655914,19.69086022,89.75336022,0,22,148.91136,100.07,372.3118203,16.90188137,150,29.85887036,14.11290294,13.23924704,1.766600398,45.41666412,74.49066478,29.43333054,7.24999905,8.73333359,112.4238815,2.874796,5055.493222,3.6,71,148,934,195.5229467,1644,Sin Análisis,Sin Análisis,Sin Análisis,Sin Análisis,Sin Análisis,Sin Análisis,Sin Análisis,39,50163,788
Mayo,2,50164,3A,176.6499939,Hibrida,0,56.83555052,21.20011322,20.32267195,1.641664308,77.29876619,7.104443815,34.1919049,91.2329465,0,30,211.61088,119.79,459.6660221,18.12057804,126,32.73139088,12.17095994,11.3218232,1.806310528,121.9466629,67.75226642,45.59999847,39.68000031,36.66666412,107.9069748,-0.046317,3873.903505,3.5,40,147,842,72.32670243,1628,Sin Análisis,Sin Análisis,Sin Análisis,Sin Análisis,Sin Análisis,Sin Análisis,Sin Análisis,0,50164,842
Mayo,2,50165,2,168.2799988,Hibrida,0,59.1276444,20.48966009,15.39101498,4.991680532,89.8036634,6.465414785,30.42548134,91.62847635,0,34,89.22624,53.02,393.3919686,15.70596636,143,31.04944163,13.96482064,11.70667943,1.976920166,53.53333282,75.65128806,36.29999924,7.44999886,9.78333282,111.3124771,2.085642,4635.812736,3.6,43,147,995,164.7571622,1642,7.89,39.3,25.45,10.1,5.66,1.6148,2.12,25.7,50165,720
Mayo,2,50166,2,170.9199982,Hibrida,0,63.88953897,14.34589282,18.83922303,2.925345191,81.00390617,6.330446993,37.44441844,92.02293471,0,38,154.13632,90.18,431.7809548,16.38778393,134,33.38989036,13.86613635,11.52586017,2.037486612,83.44999695,65.52790224,42.49999619,7.14999914,33.79999924,107.6499023,0.789731,4021.647376,3.4,33,147,923,105.692035,1630,Sin Análisis,Sin Análisis,Sin Análisis,Sin Análisis,Sin Análisis,Sin Análisis,Sin Análisis,5,50166,642
Mayo,2,50167,2,161.5899963,Hibrida,0,61.7612476,14.84621573,17.26591992,6.126616746,92.93403482,7.420013615,36.26462034,92.0305712,0,33,154.33728,95.51,433.1951333,16.12723596,133,32.94758414,14.2954394,12.19134875,2.042977744,49.81666183,68.20963203,39.8833313,6.91666508,3.01666594,108.6206741,0.757411,4051.567185,3.3,60,148,1038,178.2536138,1638,Sin Análisis,Sin Análisis,Sin Análisis,Sin Análisis,Sin Análisis,Sin Análisis,Sin Análisis,6.2,50167,700
Mayo,2,50168,2,164.6100006,Hibrida,0,62.75438916,21.77267481,15.47293603,0,74.0792425,8.164753053,35.3562967,91.38375554,0,29,147.10272,89.36,418.5650917,15.82528395,142,33.42445769,14.03316926,11.96768114,2.112092131,50.5166626,74.92197558,38.54999924,7.89999819,4.06666613,109.2206116,1.184309,4270.039011,3.2,44,146,919,173.4081301,1610,9.57,36.09,27.13,9.74,5.89,1.7358,2.35,7,50168,673
Mayo,2,50169,2,163.6699982,Hibrida,0,62.38162156,21.79385349,15.82452496,0,74.61781997,7.802285086,33.97079489,91.36225331,0,28,154.33728,94.3,385.5318672,14.69420191,139,29.89552181,14.48035698,12.09751342,2.034511435,44.21666336,72.36484185,35.11666489,6.68333197,2.41666603,110.4326782,2.429063,4660.750065,3.1,50,147,1052,199.4723104,1653,Sin Análisis,Sin Análisis,Sin Análisis,Sin Análisis,Sin Análisis,Sin Análisis,Sin Análisis,24.9,50169,678
Mayo,2,50170,2,165.1799927,Hibrida,0,59.81353675,22.39375227,17.79271098,0,73.10554457,8.045768253,33.05484926,91.15837268,0,25,118.16448,71.54,355.3699153,17.18731157,159,31.49291821,13.98474454,11.92638387,1.832335329,51.11666107,69.12869898,32.6333313,7.29999876,11.18333149,107.5419846,3.263593,5061.695699,3.3,45,141,844,165.5037677,1643,Sin Análisis,Sin Análisis,Sin Análisis,Sin Análisis,Sin Análisis,Sin Análisis,Sin Análisis,20.2,50170,694
Mayo,1,50171,3A,187.3500061,Hibrida,0,38.00373632,29.73045103,23.61889512,8.646917534,85.38458951,6.725380304,18.14785161,90.45850013,0,28,188.09856,100.4,334.133963,14.19268702,150,26.73071704,12.59674365,10.78195855,1.883414818,42.56666565,66.3905,33.25,6.16666603,3.1499989,112.7363586,4.639457,5634.58665,3.2,30,155,940,218.4808196,1603,Sin Análisis,Sin Análisis,Sin Análisis,Sin Análisis,Sin Análisis,Sin Análisis,Sin Análisis,30.4,50171,683
Mayo,1,50172,3A,172.7799988,Hibrida,0,52.43662461,18.9258016,22.14376664,6.493807154,92.21972275,7.234633638,35.65227457,91.65528418,0,28,151.52384,87.7,346.6836464,13.76316713,154,28.3944903,13.65898841,11.69116804,2.063078217,41.36666489,66.56388527,31.84999847,5.89999914,3.61666584,112.4882584,3.925633,5424.80399,2.8,30,145,1039,210.3142717,1628,8.99,40.1,26.51,8.68,5.31,1.8949,2.54,44.4,50172,745
Mayo,1,50173,3A,188.1600037,Hibrida,0,66.00765306,5.426232993,20.43473639,8.131377551,72.97365791,5.426232993,53.51828231,93.13871173,0,28,211.61088,112.46,360.3316256,13.94026333,142,28.59800114,13.55229565,10.73554401,2.051467785,66.61666107,63.06062992,37.83333206,3.33333302,25.44999886,109.403862,3.420461,4973.392335,0.3,30,0,1197,0,1623,Sin Análisis,Sin Análisis,Sin Análisis,Sin Análisis,Sin Análisis,Sin Análisis,Sin Análisis,19,50173,778
Mayo,1,50174,1A,158.8399963,Hibrida,0,72.58876857,6.503399647,15.80206497,5.105766809,70.68401179,6.503399647,59.05313523,93.2945102,0,27,109.72416,69.08,375.8499205,17.76630613,122,25.54142592,16.11684751,11.77285346,1.437632884,81.27999878,61.64046392,33.08333206,27.82666588,20.36999893,110.7264328,3.222219,4801.209142,5,30,156,907,115.157482,1630,Sin Análisis,Sin Análisis,Sin Análisis,Sin Análisis,Sin Análisis,Sin Análisis,Sin Análisis,12.9,50174,682
Mayo,1,50175,1A,166.6699982,Hibrida,0,78.79042419,7.169856603,10.9797804,3.059938801,64.3750257,7.169856603,65.63868723,93.56800864,0,28,148.91136,89.35,400.7919886,19.3256137,135,29.08741857,14.69970617,11.21977573,1.505122633,53.36666489,64.28914819,35.68333435,13.96666431,3.71666598,111.8511734,1.971918,4670.807849,4.2,30,146,1002,164.1474133,1633,Sin Análisis,Sin Análisis,Sin Análisis,Sin Análisis,Sin Análisis,Sin Análisis,Sin Análisis,23.1,50175,746
Mayo,1,50176,1A,174.4400024,Hibrida,0,73.63563403,5.617977528,15.62141711,5.124971337,71.20881801,5.617977528,62.97294199,93.52579684,0,28,156.7488,89.86,353.7032741,16.73354712,134,25.52166898,14.10226992,10.72001819,1.525179856,42.58332825,63.31265985,33.16666412,7.36666584,2.04999995,113.3843765,4.092472,5259.497965,4.3,30,150,1035,211.3503188,1656,Sin Análisis,Sin Análisis,Sin Análisis,Sin Análisis,Sin Análisis,Sin Análisis,Sin Análisis,33.6,50176,758
Mayo,1,50177,1A,172.75,Hibrida,0,72.46309696,5.655571635,16.43994211,5.441389291,70.92360452,5.655571635,59.21852388,93.40191027,0,27,164.58624,95.27,353.6903039,16.6251809,137,25.82344428,14.18234443,10.82489146,1.553272981,39.81666565,65.12763496,32.48333359,3.38333297,3.94999886,112.7421646,4.045149,5318.11181,0,30,157,762,236.584351,1598,8.39,43.3,26.99,6.71,4.27,2.4581,3.22,33.6,50177,751
Mayo,1,50178,1A,168.6499939,Hibrida,0,72.87281352,6.225911651,15.09042395,5.810850875,73.60605798,6.225911651,62.61488289,93.46694337,0,31,154.13632,91.39,412.0960718,15.86125169,146,31.95375153,15.1200717,11.08805258,2.014579439,54.58666229,67.12358277,36.71666336,12.53333282,5.33666611,112.9570923,1.441268,4593.282136,4.6,30,146,785,160.4787623,1596,Sin Análisis,Sin Análisis,Sin Análisis,Sin Análisis,Sin Análisis,Sin Análisis,Sin Análisis,24.9,50178,852
Mayo,1,50179,1A,168.75,Hibrida,0,74.84444444,6.714074074,12.74074074,5.700740741,73.43684951,6.714074074,63.46666667,93.54465185,0,27,151.52384,89.79,383.4074074,17.77185185,136,27.07555556,15.22962963,11.08148148,1.523507836,45.96666336,68.29250936,33.3833313,8.31666565,4.26666594,116.1116715,2.760519,5054.917931,5,30,150,813,195.7940677,1605,8.7,40.1,27.29,8.1,4.49,2.1676,2.86,14.1,50179,825
Mayo,1,50180,1A,176.5899963,Hibrida,0,73.260094,5.787417181,16.64873436,4.303754459,67.66139579,5.787417181,59.74857013,93.35613568,0,27,164.58624,93.2,349.3969153,16.05413703,126,23.38750827,14.32697238,10.58950132,1.456790123,44.08333206,66.3796875,32.54999924,7.99999905,3.53333211,115.3271103,4.65005,5425.192027,4.6,30,158,796,215.0472652,1598,Sin Análisis,Sin Análisis,Sin Análisis,Sin Análisis,Sin Análisis,Sin Análisis,Sin Análisis,33.6,50180,756
Mayo,1,50181,1A,174.9299927,Hibrida,0,73.212142,0,21.70010861,5.087749385,85.97430753,0,57.45155205,93.94877951,0,27,156.7488,89.61,357.2857864,14.73160754,124,23.56371218,12.80512258,10.68999073,1.599534342,50,59.49507576,33,7.63333321,9.36666584,113.4072495,4.280489,5300.908869,4.3,30,151,870,181.2,1607,Sin Análisis,Sin Análisis,Sin Análisis,Sin Análisis,Sin Análisis,Sin Análisis,Sin Análisis,33.6,50181,810
Mayo,1,50182,1A,161.9400024,Hibrida,0,80.33839694,0,14.84500432,4.81659874,92.29008489,0,68.72915895,94.58021489,0,29,141.07392,87.11,407.5583488,19.51957486,135,29.74558434,15.00555739,11.54748655,1.523884847,48.59999847,66.49450418,35.46666718,6.74999905,6.38333178,113.3587875,1.700812,4565.977446,3.7,30,137,759,169.1358078,1600,Sin Análisis,Sin Análisis,Sin Análisis,Sin Análisis,Sin Análisis,Sin Análisis,Sin Análisis,23.1,50182,782
Mayo,1,50183,1A,154.6600037,Hibrida,0,82.89150394,0,12.06517522,5.043320833,90.70651354,0,65.82180266,94.75908444,0,31,130.624,84.46,367.9037803,18.77020517,133,26.31578885,15.51790989,12.09103812,1.401997933,53.48332977,58.43882834,30.39999962,8.19999981,14.88333225,111.5078735,3.429356,5087.500184,5,0,157,1044,176.1296471,1643,Sin Análisis,Sin Análisis,Sin Análisis,Sin Análisis,Sin Análisis,Sin Análisis,Sin Análisis,7.9,50183,852
Mayo,2,50184,3B,187.5800018,2,0,30.76020898,40.13221026,21.53747734,7.570103423,85.39859329,6.706471905,15.72662331,89.66329033,0,1,145.47132,77.55,376.9058498,13.56754438,119,26.0208975,15.72662315,14.87365376,1.917878193,51.79999924,37.80196687,40.95000076,5.36666584,5.48333216,104.9566803,3.122265,4580.70814,4,26,144,740,166.7953692,1633,Sin Análisis,Sin Análisis,Sin Análisis,Sin Análisis,Sin Análisis,Sin Análisis,Sin Análisis,5,50184,726
Mayo,2,50185,3B,172.699997,Hibrida,0,34.18645049,48.07180081,17.7417487,0,63.78403935,7.330631152,15.5298205,89.41991893,0,35,148.92284,86.23,383.3236895,16.76896382,158,31.93978053,13.37579641,16.27099044,1.904696133,52.98333359,65.68169856,34.78333282,7.19999981,11,113.756546,2.34273,4965.021548,3.8,39,140,572,158.5404207,1646,Sin Análisis,Sin Análisis,Sin Análisis,Sin Análisis,Sin Análisis,Sin Análisis,Sin Análisis,23.7,50185,850
Mayo,2,50186,3B,172.5099945,Hibrida,0,38.21807431,46.20601704,15.57590864,0,60.72904537,7.211176164,17.29754797,89.19958263,0,29,150.92554,87.49,378.528793,16.31789513,149,30.28230344,13.62239914,15.7672024,1.855772647,48.91666412,62.97811366,35,7.29999924,6.61666584,113.6750259,2.629298,4928.856986,3.7,53,148,824,181.5332292,1642,11.04,33.68,27.59,12.41,4.68,1.6144,2.26,24.5,50186,803
Mayo,2,50187,3B,173.3099976,Hibrida,0,38.8436905,46.73129075,14.42501875,0,59.5341239,6.779758814,14.95585944,89.54232301,0,29,157.48752,90.87,413.1325429,14.33269883,158,34.67774557,13.55951782,15.92522093,2.419484702,56.24999619,70.46259711,37.91666412,6.98333216,11.34999847,114.0530777,1.298165,4570.813429,3.9,68,147,877,156.8000106,1604,12.38,34.49,30.41,10.3,5.24,1.9569,2.75,9.7,50187,753
Mayo,2,50188,3B,163.5399933,Hibrida,0,37.13464596,44.39892381,18.46643023,0,63.68607368,8.071419836,16.55864009,89.08817415,0,24,147.64455,90.28,373.6089183,16.94998235,155,30.21279322,14.79760364,17.24348854,1.782467532,40.84999847,74.51084656,31.73333359,7.64999771,1.46666598,116.1351547,2.798188,5153.571175,3.6,66,146,866,214.4430925,1630,Sin Análisis,Sin Análisis,Sin Análisis,Sin Análisis,Sin Análisis,Sin Análisis,Sin Análisis,24.9,50188,770
Mayo,2,50189,3B,163.6399994,Hibrida,0,39.07968712,44.5795649,16.34074798,0,61.30462152,7.8464923,17.40405769,89.23857248,0,28,150.92554,92.23,366.6585201,15.80298221,156,29.36323648,15.70520661,17.23295044,1.85808198,41.83332825,65.2036635,30.6333313,7.53333092,3.66666603,117.3275528,3.115851,5341.893697,3.3,69,140,923,200.7968371,1646,Sin Análisis,Sin Análisis,Sin Análisis,Sin Análisis,Sin Análisis,Sin Análisis,Sin Análisis,24.9,50189,734
Mayo,2,50190,3B,169.2799988,Hibrida,0,40.1110586,42.57443289,17.31450851,0,62.11913612,7.266068053,17.89933837,89.46467391,0,22,147.64455,87.22,366.8478287,16.2275521,157,29.57821382,15.2410209,16.77693774,1.82271569,44.3999939,73.84207077,31.71666527,7.6999979,4.98333216,116.9858704,3.086804,5337.257159,3.7,64,148,762,200.0000275,1603,10.91,35.29,31.05,9.55,5.18,2.1079,2.85,40.2,50190,767
Mayo,2,50191,3B,159.4900055,Hibrida,0,39.6952787,43.67671954,16.62800176,0,61.4952208,7.555332623,16.4775221,89.28697724,0,21,150.92554,94.63,380.5881115,16.76594086,155,30.96118772,14.6090659,12.66537043,1.846671653,46.41666031,73.3256,31.81666374,7.33333206,7.26666594,116.4198227,2.505132,5012.782195,3.8,51,145,894,187.4327007,1613,Sin Análisis,Sin Análisis,Sin Análisis,Sin Análisis,Sin Análisis,Sin Análisis,Sin Análisis,39,50191,792
Mayo,2,50192,3B,172.4299927,Hibrida,0,35.15049585,43.89027431,20.95922983,0,66.53298117,7.42330221,15.87310793,89.01652845,0,21,157.48752,91.33,324.1895399,13.56492547,150,26.31212778,13.62871948,15.89050697,1.939717828,45.99999619,63.14039829,30.08333206,6.61666584,9.30000019,114.3409195,5.091205,5731.745152,3.2,39,147,865,191.7391463,1618,10.58,36.89,27.06,10.33,4.89,1.7779,2.47,59.3,50192,786
Mayo,2,50193,3B,172.1600037,Hibrida,0,38.02857807,43.55250929,18.41891264,0,63.47782217,6.714684015,17.14684015,89.58039033,0,23,154.20653,89.57,349.6747138,15.63080822,150,27.9042745,13.59200715,15.21840116,1.785209959,41.74999619,64.58164894,32.01666641,6.81666517,2.91666603,115.2153015,3.887407,5377.199533,3.1,39,147,1013,211.2575043,1625,Sin Análisis,Sin Análisis,Sin Análisis,Sin Análisis,Sin Análisis,Sin Análisis,Sin Análisis,45.7,50193,771
Mayo,2,50194,3B,153.8699951,Hibrida,0,31.71508416,47.44264639,20.84226945,0,64.77606583,8.013257945,18.8470787,88.76532138,0,25,141.8455,92.19,406.8369532,17.80724044,149,33.48931022,16.50744187,17.28732101,1.880656934,63.77999878,65.07588832,34.58333206,7.16666603,22.03000069,114.2799377,1.532221,4449.253035,2.7,59,138,1124,129.8212631,1657,Sin Análisis,Sin Análisis,Sin Análisis,Sin Análisis,Sin Análisis,Sin Análisis,Sin Análisis,9.7,50194,759
Mayo,1,50195,3B,177.7400055,Hibrida,0,31.92303364,44.14313042,23.93383594,0,67.87322295,7.314054237,15.08945651,89.15618319,0,24,164.8122,92.73,353.8876902,12.60830388,156,29.20558028,13.22155917,11.36491469,2.316376618,99.1499939,67.13479349,33.25,7.23333263,58.66666412,113.0504074,3.569944,5345.564075,4,69,154,827,93.19213887,1605,11.08,39.3,25.23,9.54,4.71,1.7705,2.55,44.9,50195,800
Mayo,1,50196,3B,176.75,Hibrida,0,28.96746818,45.02404526,26.00848656,0,67.26068373,6.817538897,13.52192362,88.98048091,0,21,162.06533,91.69,332.6732673,12.5261669,147,26.17821782,13.12588402,11.42857143,2.089882565,65.59999847,65.2696477,31.36666489,33.26666641,0.96666598,114.7939377,4.793173,5634.963125,5,52,151,791,138.1097593,1616,Sin Análisis,Sin Análisis,Sin Análisis,Sin Análisis,Sin Análisis,Sin Análisis,Sin Análisis,45.7,50196,717
Mayo,1,50197,3B,166.7700043,Hibrida,0,26.86334473,41.43431073,24.20699167,7.495352881,84.61626271,5.876356659,17.92888409,89.98237093,0,27,144.15987,86.44,404.7490452,13.06589881,126,32.8236485,14.03130023,12.11248995,2.512161542,59.36666107,68.17208766,43.23332977,7.21666574,8.91666603,111.8269501,1.626904,3857.440663,4,70,138,783,139.4722198,1611,Sin Análisis,Sin Análisis,Sin Análisis,Sin Análisis,Sin Análisis,Sin Análisis,Sin Análisis,10.9,50197,782
Mayo,1,50198,3B,179.1499939,Hibrida,0,31.03544516,44.45994976,20.31816913,4.186435948,76.8082847,6.614568797,15.85263745,89.85263745,0,25,149.5518,83.48,334.9148872,13.18448273,150,26.29081865,12.89422316,11.27546787,1.99407282,44.06666565,67.01424767,31.26666641,8.44999886,4.3499999,115.0772553,4.687382,5729.743988,4.9,63,152,634,206.9591576,1602,10.81,34.49,27.11,12.54,6.1,1.4544,2.03,31.2,50198,786
Mayo,1,50199,3B,174.8000031,Hibrida,0,27.74599542,43.42105263,24.37070938,4.462242563,78.67515359,7.09382151,15.44622426,89.62128146,0,27,154.53686,88.41,348.9702456,13.93592653,164,30.33752807,13.38672746,11.61327211,2.176929392,45.21666718,70.20415045,32.23333359,7.80000019,5.18333197,113.6057816,3.598834,5422.957652,4.6,80,149,723,197.7147047,1600,Sin Análisis,Sin Análisis,Sin Análisis,Sin Análisis,Sin Análisis,Sin Análisis,Sin Análisis,44.4,50199,810
Mayo,1,50200,3B,162.7799988,Hibrida,0,26.82147684,45.41098415,22.05430643,5.713232584,79.5759722,6.70844084,13.36773559,89.66285784,0,24,159.52192,98,328.0501315,12.36024091,152,26.47131117,14.37523048,12.409387,2.141650099,37.41666412,66.29894737,28.28333282,8.76666451,0.36666599,115.3209457,4.914749,5755.333002,5,63,152,746,243.7416647,1606,Sin Análisis,Sin Análisis,Sin Análisis,Sin Análisis,Sin Análisis,Sin Análisis,Sin Análisis,44.4,50200,751
Mayo,1,50201,3B,177.5599976,Hibrida,0,30.62626718,37.89141699,24.94931291,6.533002929,88.62094576,6.690696103,16.4902005,90.02095066,0,25,158.70818,89.38,320.4550618,10.90335676,152,26.26154575,13.34760099,11.43275528,2.40857438,44.69999695,68.69066852,30.61666489,8.81666565,5.26666641,114.0534592,5.243215,5799.455891,5,48,149,891,200.0000136,1632,Sin Análisis,Sin Análisis,Sin Análisis,Sin Análisis,Sin Análisis,Sin Análisis,Sin Análisis,43.2,50201,796
Mayo,1,50202,3B,175.8500061,Hibrida,0,31.44725618,43.53141882,18.99346034,6.027864657,81.70687332,6.869491044,15.97952801,90.001706,0,26,154.43538,87.82,343.4745403,11.53824242,153,28.33664957,13.47739504,11.48706244,2.455889601,67.11666107,68.69581152,32.46666718,8.23333168,26.41666412,113.132164,4.046895,5416.324538,4.5,43,150,772,134.0948709,1604,Sin Análisis,Sin Análisis,Sin Análisis,Sin Análisis,Sin Análisis,Sin Análisis,Sin Análisis,44.4,50202,773
Mayo,1,50203,3B,178.4799957,Hibrida,0,30.27790229,41.50044823,22.55714926,5.664500224,83.00866928,7.283729269,14.30972658,89.82765576,0,26,159.11524,89.15,321.6046693,10.44374745,162,27.26916246,13.22277037,11.31779498,2.611051502,46.49999619,73.00013908,29.94999886,8.11666584,8.43333244,114.6089859,5.007316,5959.265527,4.6,38,148,1098,190.9677576,1655,Sin Análisis,Sin Análisis,Sin Análisis,Sin Análisis,Sin Análisis,Sin Análisis,Sin Análisis,43.2,50203,701
Mayo,1,50204,3B,177.7599945,Hibrida,0,31.27812781,47.8510351,15.4140414,5.45679568,76.38672103,6.964446445,15.92034203,89.93519352,0,29,156.77531,88.19,346.5346642,10.14851516,157,28.6341143,14.12016245,13.33258367,2.821507761,43.76666641,73.95316129,32.23333359,7.94999933,3.58333206,114.3092957,3.897984,5514.78779,4.6,40,150,854,205.6359494,1622,Sin Análisis,Sin Análisis,Sin Análisis,Sin Análisis,Sin Análisis,Sin Análisis,Sin Análisis,44.4,50204,753
Mayo,1,50205,3B,178.3500061,Hibrida,0,31.79142136,44.79955144,18.36837679,5.040650407,78.29483712,7.84973367,19.34398654,89.91264368,0,28,147.41559,82.66,377.3478985,13.56882488,161,32.91841771,13.17633821,11.32604391,2.426033058,51.89999771,72.44865811,36.33333206,7.26666594,8.29999828,112.740799,2.454616,4908.715936,4.1,64,143,814,165.3179264,1603,Sin Análisis,Sin Análisis,Sin Análisis,Sin Análisis,Sin Análisis,Sin Análisis,Sin Análisis,9.7,50205,773
Mayo,1,50206,3B,171.0800018,Hibrida,0,27.89338321,46.1363105,21.11877484,4.851531447,76.92001718,7.481879822,19.1255553,89.69604863,0,25,152.09545,88.9,312.7191924,9.007481783,155,25.40331981,13.91162015,11.80734147,2.820246593,47.98332977,65.49118087,27.89999962,9.04999828,11.03333187,114.3705292,5.724874,6131.899791,3.9,54,143,865,178.8121008,1626,Sin Análisis,Sin Análisis,Sin Análisis,Sin Análisis,Sin Análisis,Sin Análisis,Sin Análisis,43.2,50206,748
Mayo,1,50207,3B,146.1000061,Hibrida,0,23.95619439,50.61601643,18.65160849,6.776180698,77.34562452,8.863791923,15.33196441,89.39972621,0,26,126.35622,86.49,354.5516621,8.774811406,153,28.04243552,15.94798017,13.8261459,3.195787832,40.76999664,68.85209953,26.69999886,11.4033308,2.66666603,115.8980637,3.694341,5471.910574,3.6,0,132,960,194.2605017,1641,Sin Análisis,Sin Análisis,Sin Análisis,Sin Análisis,Sin Análisis,Sin Análisis,Sin Análisis,44.4,50207,763
Mayo,2,50208,3B,180.3699951,Hibrida,0,32.71608361,42.9838665,18.70044908,5.599600821,81.2040154,5.710484005,13.9102955,89.75516993,0,33,148.7889,82.49,419.138449,12.15279736,153,35.8540787,14.08216482,15.57908785,2.950273723,142.2033234,56.44136546,42.16666412,17.75666618,82.27999878,108.9511414,1.088064,4277.54955,3.6,55,148,927,62.44579796,1633,Sin Análisis,Sin Análisis,Sin Análisis,Sin Análisis,Sin Análisis,Sin Análisis,Sin Análisis,5,50208,645
Mayo,2,50209,3B,177.2700043,Hibrida,0,31.44920178,41.8062842,22.90855757,3.835956451,78.60529009,6.261634794,14.74022677,89.56676257,0,22,158.70816,89.53,336.2102926,14.1817563,156,27.13939123,13.93354736,15.17459206,1.913683373,44.83332825,67.06143437,30.79999733,7.19999886,6.83333206,115.4789963,4.493089,5755.520118,3.7,64,148,1034,198.066937,1637,Sin Análisis,Sin Análisis,Sin Análisis,Sin Análisis,Sin Análisis,Sin Análisis,Sin Análisis,45.7,50209,690
Mayo,2,50210,3B,170.4799957,Hibrida,0,33.97465978,43.0549038,22.97043641,0,68.76988993,6.687001408,16.39488503,89.12799155,0,24,145.48248,85.34,401.8066736,16.12505906,157,33.18277887,14.66447714,15.95495113,2.057839214,46.09999847,64.60733411,36.01666641,7.29999828,2.78333306,114.7510376,1.697968,4733.364098,3.5,80,146,789,190.0216983,1620,11.39,34.89,26.21,10.75,4.81,1.6844,2.42,10.5,50210,774
Mayo,2,50211,3B,176.3800049,Hibrida,0,31.16566504,42.33473183,26.49960313,0,69.69948103,6.463317836,15.05839664,88.87379521,0,19,158.70816,89.98,337.3398251,13.05703558,151,26.76040293,14.28733377,14.51411685,2.049500651,44.3999939,69.75936639,31.21666527,7.51666403,5.66666603,117.498642,4.514512,5650.187275,3.8,62,149,849,201.351379,1632,9.49,34.49,29.53,8.51,4.52,2.2663,2.99,30.4,50211,735
Mayo,2,50212,3B,171.2899933,Hibrida,0,32.95580594,42.73454376,24.3096503,0,69.16436021,6.480238193,16.47498395,88.99457061,0,21,148.7889,86.86,367.7973172,15.10304222,156,29.54054643,14.59513164,14.9454148,1.955933514,52.19999313,66.24041184,32.28332901,4.03333187,15.88333321,115.773346,3.058598,5305.834266,0,73,150,918,172.4138158,1647,11.41,34.49,30.31,12.07,5,1.7756,2.44,39.8,50212,737
Mayo,2,50213,3B,174.8600006,Hibrida,0,33.71268443,46.25986503,17.33958595,2.687864577,71.60819413,6.919821572,16.02996683,89.14594533,0,23,158.70816,90.76,345.9910774,14.37149715,153,27.51343923,13.43932284,14.92622664,1.914444887,68.08332825,65.12469636,31.36666489,11.79999924,24.91666603,117.2859421,4.076514,5574.708093,3.5,74,149,753,131.3096793,1625,11.98,32.88,30.68,11.8,5.64,1.7592,2.45,46.5,50213,650
Mayo,2,50214,3B,169.449997,Hibrida,0,33.58512836,44.93360873,21.48126291,0,66.98473255,7.471230451,15.32015344,88.91732074,0,22,152.09532,89.76,327.5302508,12.42254375,156,26.75125454,13.80938355,15.40277396,2.153444181,64.84999084,63.91096681,29.03333092,7.38333082,28.43333054,115.29142,4.882752,5836.395328,3.8,65,145,698,134.155763,1632,11.75,30.88,31.6,11.37,4.95,1.9363,2.66,59.7,50214,726
Mayo,2,50215,3B,165.6100006,Hibrida,0,33.18640179,42.88388382,23.92971439,0,68.99945014,7.32443693,15.89879838,89.26224262,0,22,148.7889,89.84,349.6165678,11.55727307,155,29.34605387,14.3711128,15.75991782,2.539184953,58.6499939,64.01722296,31.33333015,7.38333225,19.93333244,110.9313355,3.698399,5285.426088,3.7,64,148,900,151.4066654,1653,Sin Análisis,Sin Análisis,Sin Análisis,Sin Análisis,Sin Análisis,Sin Análisis,Sin Análisis,60.9,50215,674
Mayo,2,50216,3B,164.9799957,Hibrida,0,32.88277367,47.0420657,20.07516063,0,65.055639,7.861558977,16.46866287,88.80361256,0,21,152.09532,92.19,352.7700419,12.87428813,154,28.1852353,14.48660481,15.51703277,2.189265537,54.33333206,69.6925,30.16666603,7.21666622,16.94999886,116.2708206,3.738835,5468.95025,4.2,60,146,719,161.2269976,1628,Sin Análisis,Sin Análisis,Sin Análisis,Sin Análisis,Sin Análisis,Sin Análisis,Sin Análisis,60.9,50216,587
Mayo,2,50217,3B,171.4199982,Hibrida,0,34.09170459,44.43472174,21.47357368,0,67.31477247,7.583712519,16.18830942,88.95846459,0,21,152.09532,88.73,337.766892,12.25644629,154,27.10885573,13.53401018,14.9340802,2.211803903,52.59999847,70.91857542,30.01666641,6.64999866,15.93333244,115.9933167,4.440729,5710.827306,3.6,56,144,762,164.2585599,1623,Sin Análisis,Sin Análisis,Sin Análisis,Sin Análisis,Sin Análisis,Sin Análisis,Sin Análisis,45.7,50217,722
