Repository: DeaAnalytics/univ-workshop

File: data/Analisis_C7_temperatura.csv (part 23 of 28)
Mes,Turno,No_Colada,GPO_CH,TCM,No_Cargas,C_Arrabio,C_Primeras,C_Segundas,C_Triturado,C_Retornos,Cumpl_CM,Cons_Chorreadura,Cons_Ri,Rendimiento_Teo,Altura_Banda,Tiempo_Caida_Banda,TPQB,Rendimiento_Real,ENERGÍA,CONSUMO_C,O2_INSTANTANEO,O2_TCM,CONSUMO_CAL_SIDER,CONSUMO_CAL_DOLOM,BALANCE_02_C,VAC_TO_VAC,COBERTURA_DE_ARCO,POWER_ON,AUXILIARES,DEMORAS,POTENCIA,FACTOR_O2,VELOCIDAD_DE_FUSIÓN,TIEMPO_VACIADO,REMANENTE_HF,ACERO_VACIADO,O2_VACIADA,TON_Hr_ACERO LIQUIDO,TEMPERATURA_VACIADO,MgO_ESCORIA,FeO_ESCORIA,CaO,SiO2,Al2O3,IB3,IB4,RESULTADO,coladas ,TEMPERATURA
Mayo,2,50218,3B,176.1399994,Hibrida,0,29.56171227,43.95367321,26.48461451,0,68.24136389,6.727603043,15.0845918,88.71851936,0,25,158.70816,90.1,361.644148,9.492449221,154,29.45952094,13.22811405,14.53389354,3.1034689,55.17333221,64.94020356,33.6333313,7.09000015,14.44999886,116.3470383,3.275879,5237.066701,3.9,68,147,888,159.8598389,1626,Sin Análisis,Sin Análisis,Sin Análisis,Sin Análisis,Sin Análisis,Sin Análisis,Sin Análisis,23.7,50218,752
Mayo,2,50219,3B,165.7200012,Hibrida,0,32.66352884,42.77697321,24.55949795,0,69.1455357,7.16871832,16.77528361,88.94110548,0,17,148.7889,89.78,297.4897395,9.558291023,152,23.49143116,14.54260187,15.7494568,2.45770202,35.76333237,64.40099174,25.46666527,7.59666634,2.70000005,116.7631683,6.8391,6507.330248,3.7,47,146,812,244.9436174,1651,Sin Análisis,Sin Análisis,Sin Análisis,Sin Análisis,Sin Análisis,Sin Análisis,Sin Análisis,31.6,50219,695
Mayo,2,50220,3B,161.3600006,Hibrida,0,34.63063956,41.64600892,23.72335151,0,69.37826342,7.932573128,16.51586515,89.00570154,0,25,138.86964,86.06,409.0233004,15.53049077,160,33.70104102,14.31581551,16.17501233,2.169992019,46.54999924,67.84195545,33.78333282,6.8499999,5.91666603,117.2754059,1.45772,4776.319775,3.7,56,140,867,180.4511308,1648,Sin Análisis,Sin Análisis,Sin Análisis,Sin Análisis,Sin Análisis,Sin Análisis,Sin Análisis,10.9,50220,756
Mayo,1,50221,3B,157.4100037,Hibrida,0,33.66368083,48.15450098,18.18181818,0,63.96794196,8.068102408,17.17807001,88.82167588,0,24,132.2568,84.02,364.652809,14.51623116,152,28.46070704,14.99269389,12.83272952,1.960612691,82.71665955,68.70312945,29.34999847,6.14999866,47.21666336,117.0764694,3.285132,5363.20313,3.1,80,132,947,95.74854743,1636,Sin Análisis,Sin Análisis,Sin Análisis,Sin Análisis,Sin Análisis,Sin Análisis,Sin Análisis,23.7,50221,660
Mayo,1,50222,3B,174.0899963,Hibrida,0,29.75472457,47.34332816,16.95674651,5.945200758,78.04449895,7.478890229,16.42828422,89.10862198,0,75,158.70816,91.16,325.1191981,8.501350055,157,27.59492275,13.49876529,11.08622,3.245945946,187.4500122,69.85048679,30.48333168,25.75,131.2166748,112.5124359,4.820843,5710.989801,5,42,154,863,49.29314163,1603,Sin Análisis,Sin Análisis,Sin Análisis,Sin Análisis,Sin Análisis,Sin Análisis,Sin Análisis,43.2,50222,445
Mayo,1,50223,3B,157.4600067,Hibrida,0,25.78432618,48.30433126,25.91134256,0,64.44868391,8.040137178,13.90829417,88.21592785,0,30,142.17606,90.29,388.03504,13.3811756,151,31.646131,15.05144099,12.89216254,2.364973897,48.36666489,60.53055917,32.83333206,8.11666584,7.41666603,114.1463547,2.215593,4795.736431,5,70,136,927,168.7112398,1605,9.76,38.9,25.17,9.68,5.74,1.6323,2.27,24.5,50223,631
Mayo,1,50224,3B,163.8699951,Hibrida,0,24.40959297,36.29096235,29.90175139,9.397693293,85.17229823,5.809483127,12.26582047,89.3345945,0,26,138.86964,84.74,342.9547914,9.403795972,142,24.95270716,14.40166028,12.32684482,2.653471772,46.21666336,71.21391304,28.6333313,8.24999905,9.33333111,116.9479904,4.616541,5723.050294,5,75,135,868,175.2614622,1617,Sin Análisis,Sin Análisis,Sin Análisis,Sin Análisis,Sin Análisis,Sin Análisis,Sin Análisis,31.6,50224,615
Mayo,1,50225,3B,162.5599976,Hibrida,0,26.75935039,36.36811024,28.78937008,8.083169291,88.20168474,6.286909449,13.22588583,89.28641732,0,23,145.48248,89.49,351.870084,11.65108285,164,29.56446895,14.64074825,12.42618129,2.5374868,43.8833313,68.41860795,29.29999924,8.91666603,5.66666603,116.4047546,3.594852,5548.122928,5,69,136,857,185.9475969,1637,Sin Análisis,Sin Análisis,Sin Análisis,Sin Análisis,Sin Análisis,Sin Análisis,Sin Análisis,60.9,50225,677
Mayo,1,50226,3B,172.9199982,Hibrida,0,31.34397409,32.10733287,27.29585936,9.25283368,89.82978061,5.23363405,10.98774,90.01457321,0,26,155.40174,89.87,333.6803181,9.686560362,151,25.78649114,13.5322694,11.68170265,2.662089552,77.3833313,66.98300283,29.51666641,7.94999981,39.91666794,117.28965,4.826933,5858.385082,4.9,73,151,735,117.0794776,1611,Sin Análisis,Sin Análisis,Sin Análisis,Sin Análisis,Sin Análisis,Sin Análisis,Sin Análisis,30.4,50226,591
Mayo,1,50227,3B,171.6799927,Hibrida,0,30.2889096,35.92730662,27.08527493,6.698508854,91.15616179,5.230661696,13.04753029,89.55754893,0,25,148.7889,86.67,303.471588,10.83411043,151,23.51467947,13.74650571,11.76607692,2.170430108,41.03333282,61.71679749,26.64999962,8.33333206,6.04999924,117.0056,6.577951,6442.026084,5,65,145,816,212.0227484,1611,Sin Análisis,Sin Análisis,Sin Análisis,Sin Análisis,Sin Análisis,Sin Análisis,Sin Análisis,30.4,50227,560
Mayo,1,50228,3B,166.6300049,Hibrida,0,32.58716918,31.28488267,27.36602052,8.761927624,91.93046149,5.599231831,12.00264058,89.82260097,0,24,155.40174,93.26,360.6793389,10.92240261,155,29.03438671,14.28314187,12.12266663,2.658241758,53.19999695,70.33382353,31.11666679,7.13333273,14.94999886,115.2076645,3.357076,5355.00817,3.8,66,135,1130,152.2556478,1648,Sin Análisis,Sin Análisis,Sin Análisis,Sin Análisis,Sin Análisis,Sin Análisis,Sin Análisis,24.9,50228,606
Mayo,1,50229,3B,176.0200043,Hibrida,0,29.8091126,36.95602772,26.9287581,6.306101579,89.19903804,5.425519827,13.44733553,89.44790365,0,26,158.70816,90.16,319.8500093,9.930689453,155,25.48573964,13.407567,11.47596836,2.566361556,43.53332901,72.3232659,28.83333206,7.79999876,6.89999914,116.6839371,5.426563,6104.740302,4.3,60,235,970,323.8897718,1616,Sin Análisis,Sin Análisis,Sin Análisis,Sin Análisis,Sin Análisis,Sin Análisis,Sin Análisis,43.2,50229,719
Mayo,1,50230,3B,181.3500061,Hibrida,0,32.03749655,35.23573201,29.418252,3.308519438,84.37123027,5.459057072,13.28921974,89.38075545,0,29,162.01458,89.34,390.9567004,15.43424266,146,30.49351979,13.01350935,11.13868173,1.975705609,76.31665802,70.21530726,37.68333054,6.43333197,32.19999695,113.490448,2.203527,4812.472876,3.7,63,147,1060,115.5710985,1628,Sin Análisis,Sin Análisis,Sin Análisis,Sin Análisis,Sin Análisis,Sin Análisis,Sin Análisis,23.7,50230,673
Mayo,2,50231,3B,167.449997,Hibrida,0,34.45804718,33.47267841,26.63481636,5.434458047,90.34527402,5.22544043,11.46610929,89.7014034,0,27,147.03386,87.81,382.2036498,15.38966884,155,30.51657267,14.21319823,15.5867426,1.982925883,46.59999466,73.21746835,32.89999771,6.5,7.19999838,116.3048782,2.488691,5089.665915,3.3,77,139,917,178.9699776,1626,Sin Análisis,Sin Análisis,Sin Análisis,Sin Análisis,Sin Análisis,Sin Análisis,Sin Análisis,24.9,50231,754
Mayo,2,50232,3B,168.7299957,Hibrida,0,33.97143365,33.72251526,25.54969478,6.756356309,93.51939285,5.132460143,13.27564748,89.9543057,0,25,147.03386,87.14,355.0050466,13.83867753,154,28.3529907,14.16464209,15.23143522,2.04882227,47.23332977,67.20773406,30.86666489,3.46666598,12.89999962,116.1227722,3.637886,5466.414863,0,83,142,772,180.3811004,1609,Sin Análisis,Sin Análisis,Sin Análisis,Sin Análisis,Sin Análisis,Sin Análisis,Sin Análisis,45.6,50232,739
Mayo,2,50233,3B,173.4900055,Hibrida,0,35.99631103,33.08548043,28.95844141,1.959767134,81.32613536,5.792841086,15.21701539,89.87042481,0,26,156.419,90.16,335.4660105,13.49357269,149,26.95832528,14.00657054,15.04409428,1.997864161,57.7666626,66.03772538,31.18333054,10.91666603,15.66666603,115.0576553,4.550875,5563.549579,3,70,150,708,155.7992031,1602,Sin Análisis,Sin Análisis,Sin Análisis,Sin Análisis,Sin Análisis,Sin Análisis,Sin Análisis,30.4,50233,669
Mayo,2,50234,3B,171.0200043,Hibrida,0,36.39340428,33.60425681,30.00233891,0,75.94286333,5.02865162,12.54823997,89.93527073,0,21,150.84918,88.21,350.2514238,11.82902555,156,28.22476833,13.62413719,15.26137256,2.386060306,39.56666565,62.45552561,30.86666489,6.33333302,2.36666608,115.9354782,3.822833,5540.605209,3,72,146,795,221.3984893,1605,Sin Análisis,Sin Análisis,Sin Análisis,Sin Análisis,Sin Análisis,Sin Análisis,Sin Análisis,59.7,50234,655
Mayo,2,50235,3B,179.4600067,Hibrida,0,34.33634236,31.94026524,33.7233924,0,75.75479136,5.137635128,12.76050373,89.65017274,0,24,159.4714,88.86,337.1224659,9.29454997,149,26.86949638,13.37345319,14.54363035,2.89088729,40.72999954,63.83122476,32.31666565,6.28333282,2.13000011,116.4083481,4.504272,5553.17212,2.7,78,148,626,218.0211171,1625,Sin Análisis,Sin Análisis,Sin Análisis,Sin Análisis,Sin Análisis,Sin Análisis,Sin Análisis,30.4,50235,737
Mayo,2,50236,3B,175.8500061,Hibrida,0,34.76826841,33.0907023,32.14102929,0,75.75337376,4.799545067,11.71452943,89.33807222,0,18,159.4714,90.69,312.7665516,11.23116253,150,24.57207762,13.59112833,14.84219454,2.187848101,79.1166687,65.56681682,28.63333321,6.21666527,44.26666641,118.0679703,5.916611,6141.443778,2.8,63,148,1082,112.2393062,1647,Sin Análisis,Sin Análisis,Sin Análisis,Sin Análisis,Sin Análisis,Sin Análisis,Sin Análisis,43.2,50236,634
Mayo,2,50237,3B,167.4299927,Hibrida,0,34.68912381,33.82906289,31.4818133,0,75.80632979,5.572478051,10.81048797,89.25365825,0,29,153.67244,91.78,384.6383731,15.51096048,156,30.99205774,14.15516994,15.58860487,1.998074702,75.55000305,69.70431472,33.16666794,34.28333282,8.10000038,117.1500855,2.37195,5048.140289,0.9,60,148,947,117.5380495,1621,Sin Análisis,Sin Análisis,Sin Análisis,Sin Análisis,Sin Análisis,Sin Análisis,Sin Análisis,24.9,50237,696
Mayo,2,50238,3B,169.8300018,Hibrida,0,36.42465995,33.92215745,29.65318259,0,75.53542869,5.558499676,13.66071954,89.59924631,0,21,147.87348,87.07,334.4520956,15.18577385,151,26.39109669,14.07289627,15.30942691,1.7378829,39.96666718,67.23659942,29.51666641,9.11666584,1.33333302,117.1133957,4.687107,5753.698587,5,50,141,1001,211.6763943,1637,Sin Análisis,Sin Análisis,Sin Análisis,Sin Análisis,Sin Análisis,Sin Análisis,Sin Análisis,46.9,50238,636
Mayo,2,50239,3B,180.7899933,Hibrida,0,35.74312739,34.60921511,28.37546324,1.272194259,78.334995,4.972620167,13.60694729,89.49576857,0,25,159.4714,88.21,345.1518464,13.37463405,159,28.23718231,12.77725585,14.49195253,2.111248966,43.03333282,67.71947712,32.06666565,9.54999924,1.41666603,116.6961212,4.00175,5637.941757,5,65,147,874,204.9573998,1628,Sin Análisis,Sin Análisis,Sin Análisis,Sin Análisis,Sin Análisis,Sin Análisis,Sin Análisis,44.4,50239,636
Mayo,2,50240,3B,164.3600006,Hibrida,0,34.43051837,31.60136286,33.96811876,0,75.767181,5.262837673,11.80335848,89.45595035,0,25,147.28849,89.61,371.1365282,16.46385976,154,29.99513252,14.41956675,16.97493301,1.82187731,49.28666306,68.04779706,31.81666565,17.43666458,0.033333,116.1290131,2.900919,5165.846177,5,64,145,813,176.5183411,1610,Sin Análisis,Sin Análisis,Sin Análisis,Sin Análisis,Sin Análisis,Sin Análisis,Sin Análisis,24.9,50240,705
Mayo,2,50241,3B,177.4700012,Hibrida,0,36.25964952,33.10418662,30.63616386,0,75.85876859,5.093818674,13.35436975,89.4523018,0,27,154.07927,86.82,332.4505527,13.73189825,150,27.29475386,13.35436966,14.70671089,1.987689783,51.71999741,59.66772908,32.14999771,9.08333302,10.48666573,112.0253143,4.60526,5520.06264,5,74,145,881,168.2134655,1624,10.9,39.3,25.2,8.92,5.81,1.7108,2.45,31.2,50241,672
Mayo,2,50242,3B,170.8600006,Hibrida,0,34.40243474,35.11061688,30.48694838,0,75.96581563,5.396230832,14.04658785,89.63051621,0,19,146.2455,85.59,338.2886562,13.62519017,153,26.84654093,13.57836821,15.27566423,1.970360825,33.99999619,67.19874126,29.83333206,4.16666603,0,116.1160507,4.464684,5727.151103,0,59,223,904,393.5294559,1630,10.74,38.9,28.37,8.53,4.53,2.1723,2.99,30.4,50242,737
Mayo,2,50243,3B,162.3099976,Hibrida,0,37.2558684,36.39948247,26.34464913,0,71.74955,6.161049843,11.21311071,89.53102089,0,27,147.5172,90.89,435.5862304,17.94713846,161,36.51038192,14.35524635,16.14195083,2.034328871,53.6033287,70.73451429,36.58333206,13.59999847,3.42000008,115.5858231,0.618009,4436.719905,5.2,77,148,880,165.6613538,1602,Sin Análisis,Sin Análisis,Sin Análisis,Sin Análisis,Sin Análisis,Sin Análisis,Sin Análisis,10.9,50243,718
Mayo,2,50244,3B,158.3000031,Hibrida,0,36.26658244,35.67277322,28.06064435,0,73.71603831,5.672773215,11.93935565,89.32381554,0,22,135.56322,85.64,366.3929178,16.94251389,152,29.43145869,14.7820591,15.85596937,1.737136465,45.80333328,61.8779021,30.46666527,9.58666611,5.75,115.8712616,3.117653,5195.842789,0.2,73,143,852,187.3226114,1615,Sin Análisis,Sin Análisis,Sin Análisis,Sin Análisis,Sin Análisis,Sin Análisis,Sin Análisis,39,50244,618
Mayo,2,50245,3B,165.0299988,Hibrida,0,34.18166394,34.27861601,31.53972005,0,75.83750761,5.786826638,11.14948797,89.38253651,0,22,152.09532,92.16,338.7262947,6.586681258,154,27.03144903,14.54281051,15.39114112,4.103955842,44.14999771,63.31572872,28.89999962,8.18333244,7.06666517,115.7882462,4.417954,5710.380656,5,40,140,817,190.2604855,1627,Sin Análisis,Sin Análisis,Sin Análisis,Sin Análisis,Sin Análisis,Sin Análisis,Sin Análisis,46.9,50245,525
Mayo,1,50246,3B,160.7599945,Hibrida,0,33.31674546,36.80641951,27.51306295,2.363772083,80.45188272,6.052500622,11.81886041,89.26449366,0,27,148.7889,92.55,390.6444523,16.17939841,154,30.88454945,14.68026922,12.56531518,1.9088812,136.3499908,66.87784974,32.16666412,7.76666594,96.41666412,116.5961685,2.185738,4997.720432,4.6,72,146,1005,64.24642896,1636,9.45,36.49,23.12,10.87,6.54,1.328,1.87,25.7,50246,712
Mayo,1,50247,3B,166.6199951,Hibrida,0,25.80722602,31.44880567,40.76341376,1.980554555,74.00120152,3.360941063,11.10310887,89.10430921,0,24,145.48248,87.31,330.6926036,9.026527692,142,24.61889401,14.10394952,12.12339491,2.727393617,40.09999847,71.77678571,28.8833313,8.63333321,2.58333302,117.4422684,5.177218,5768.724992,0.3,84,144,777,215.4613549,1650,8.56,32.88,23.42,15.29,6.22,1.0888,1.49,31.6,50247,673
Mayo,1,50248,3B,164.2899933,Hibrida,0,30.55572463,29.81922211,33.72085946,5.904193804,92.08676254,5.745937063,13.63442693,89.59048025,0,22,152.09532,92.58,337.8172881,6.415485075,132,24.65761863,14.42571122,12.29533193,3.84345351,42.21666336,65.1443314,30.54999733,8.96666622,2.70000005,115.1584854,4.880143,5377.741658,0.7,78,143,833,203.237284,1679,Sin Análisis,Sin Análisis,Sin Análisis,Sin Análisis,Sin Análisis,Sin Análisis,Sin Análisis,46.9,50248,703
Mayo,1,50249,3B,168.7700043,Hibrida,0,32.94424365,30.36084612,28.87361498,7.821295254,95.6314439,5.652663388,11.67269064,89.77638206,0,21,152.09532,90.12,316.4069364,10.86093473,138,23.4224086,13.92427529,11.96895153,2.156573923,74.19999695,63.93001508,28.54999924,8.61666584,37.03333282,114.976059,6.0516,5911.383845,0.2,65,143,711,115.6334279,1640,10.3,36.49,21.65,10.89,5.87,1.2918,1.91,60,50249,551
Mayo,1,50250,3B,161.0800018,Hibrida,0,35.01365781,31.71095108,29.79885771,3.4765334,87.51006205,5.587285821,11.98162404,89.53737273,0,27,142.17606,88.26,356.3446694,11.14353104,140,26.49615068,14.65110487,12.54035248,2.377715877,42.21666336,70.76874116,30.34999847,9.48333073,2.38333297,116.2858582,3.842268,5307.413837,0.4,63,142,706,201.8160442,1613,Sin Análisis,Sin Análisis,Sin Análisis,Sin Análisis,Sin Análisis,Sin Análisis,Sin Análisis,31.6,50250,668
Mayo,1,50251,3B,161.2599945,Hibrida,0,35.09859854,33.74054322,29.39352598,1.767332258,81.2091995,5.649262061,12.40233164,89.3685973,0,28,142.17606,88.17,367.109029,15.6269384,143,28.82922087,9.301749045,12.52635538,1.84484127,51.7666626,71.0541779,32.44999695,8.79999924,10.51666451,113.3617172,3.15794,4969.491823,0.4,65,142,734,164.5846878,1644,Sin Análisis,Sin Análisis,Sin Análisis,Sin Análisis,Sin Análisis,Sin Análisis,Sin Análisis,24.9,50251,544
Mayo,1,50252,3B,165.2200012,Hibrida,0,35.16523423,33.37973611,29.5969011,1.858128556,81.75329811,6.990679095,14.52608643,89.34523665,0,25,148.7889,90.06,381.309766,16.20263879,147,30.14768166,14.34451024,12.22612266,1.860664923,46.96666336,70.58117798,33.83333206,9.01666546,4.11666584,115.3025055,2.548794,4883.349974,0.1,68,142,710,181.4052647,1615,8.51,27.67,29.53,14.56,7.11,1.3627,1.76,25.7,50252,562
Mayo,1,50253,3B,172.3699951,Hibrida,0,28.77530893,33.10900969,31.3279573,6.787724082,92.99026222,4.896443697,10.61669664,89.68323954,0,31,155.40174,90.16,326.6229715,13.94094139,149,26.00800677,13.63346329,12.58919801,1.865584686,51.59999466,67.4868272,30.06666183,7.99999905,13.53333282,113.9932632,5.057174,5732.927589,4.8,71,145,774,168.6046686,1624,Sin Análisis,Sin Análisis,Sin Análisis,Sin Análisis,Sin Análisis,Sin Análisis,Sin Análisis,43.2,50253,628
Mayo,1,50254,3B,164.3800049,Hibrida,0,35.40576712,32.87504563,29.09113031,2.628056941,83.75129271,4.526098065,14.23530843,89.70191021,0,26,148.7889,90.52,384.4749855,15.39116635,146,29.43788695,15.5736703,13.20111897,1.912648221,56.81666183,67.39420655,33.08333206,7.94999886,15.78333187,113.8169022,2.502727,4968.665326,4.3,71,143,935,151.0120398,1622,Sin Análisis,Sin Análisis,Sin Análisis,Sin Análisis,Sin Análisis,Sin Análisis,Sin Análisis,24.9,50254,618
Mayo,1,50255,3B,161.1799927,Hibrida,0,36.04665591,30.51247053,31.51755801,1.923315548,82.40525716,5.509368408,11.97419035,89.50514952,0,24,145.48248,90.26,379.6997318,15.10112986,147,29.09790429,15.8828646,13.46320945,1.926869351,56.58332825,70.810691,31.83333206,8.03333187,16.71666336,114.2738342,2.696079,5063.246046,4.4,66,143,871,151.6347706,1645,7.92,36.49,26.43,11.85,5.33,1.5384,2,25.7,50255,581
Mayo,1,50256,3B,155.3300018,Hibrida,0,27.55423936,35.29904075,34.4427992,2.703920685,77.78509208,6.341337797,12.68267559,88.96787485,0,25,145.48248,93.66,346.3593599,7.422905983,148,26.93620003,15.06470078,13.00457076,3.628794449,45.18333054,68.61851852,28.09999847,11.51666546,5.56666613,113.9964523,4.1502,5527.758373,4.8,60,143,872,189.8930401,1655,Sin Análisis,Sin Análisis,Sin Análisis,Sin Análisis,Sin Análisis,Sin Análisis,Sin Análisis,30.4,50256,574
Mayo,1,50257,3B,151.3399963,Hibrida,0,30.79159508,29.65508127,36.57988635,2.973437294,82.56889441,6.528346769,13.67781155,89.24355755,0,20,145.48248,96.13,323.7742909,9.79252039,136,23.76106837,15.52795069,6.60763859,2.426450742,38.78333282,63.1003252,26.41666794,7.8166647,4.54999828,114.1747513,5.655289,5728.958576,4.5,35,139,762,215.0408279,1636,Sin Análisis,Sin Análisis,Sin Análisis,Sin Análisis,Sin Análisis,Sin Análisis,Sin Análisis,43.2,50257,702
Mayo,1,50258,3B,142.1300049,Hibrida,0,36.23443327,30.93646662,30.95757405,1.871526068,82.24336156,7.190600155,12.9458946,89.38872863,0,23,109.11186,76.77,337.7189781,12.59410356,147,26.04657618,20.47421304,,2.068156425,44.8833313,57.48918469,25.03333282,7.86666584,11.98333168,114.134758,4.623679,5677.630138,4.4,20,127,0,169.7734945,1654,Sin Análisis,Sin Análisis,Sin Análisis,Sin Análisis,Sin Análisis,Sin Análisis,Sin Análisis,45.7,50258,649
Abril,1,50259,3B,190.699997,3,0,38.38489775,23.43995805,38.17514421,0,69.59782182,0,16.09858416,90.15626639,0,5,146.29888,76.72,469.8479362,16.08285291,100,28.54221336,12.42789742,14.00104899,1.774698402,151.7833271,35.8450541,54.28333282,18.73333168,78.7666626,99.03592682,-0.409846,3513.048795,0.6,0,142,0,56.13264752,0,Sin Análisis,Sin Análisis,Sin Análisis,Sin Análisis,Sin Análisis,Sin Análisis,Sin Análisis,19,50259,666
Abril,1,50260,3B,178.1799927,3,0,36.42384106,26.65843529,36.91772365,0,73.30657503,0,17.00527556,89.99236727,0,0,143.6864,80.64,413.0654564,10.50061778,85,20.65327282,13.3572797,14.9848474,1.96686264,60.73333096,35.69903382,43.28333282,13.66666508,3.78333306,102.0254211,2.182924,4116.595952,5,46,139,0,137.32163,0,Sin Análisis,Sin Análisis,Sin Análisis,Sin Análisis,Sin Análisis,Sin Análisis,Sin Análisis,5,50260,534
Mayo,1,50261,3B,174.3300018,Hibrida,0,29.197499,32.16887512,31.89353525,6.740090633,93.27484136,4.77829404,11.18568233,89.55452303,0,25,151.52384,86.92,375.1505726,14.94292418,146,29.43842108,14.28325574,11.58721952,1.970057582,53.09999467,66.29964158,34.93333054,8.44999886,9.71666527,112.3282547,2.819425,4990.363047,5,67,143,0,161.5819371,0,9.54,32.88,28.16,10.64,8.11,1.5019,2.01,24.5,50261,661
Mayo,1,50262,3B,162.7799988,Hibrida,0,35.91350289,30.54429291,29.05762379,4.484580415,90.10803595,5.17262563,13.69947168,89.76287013,0,23,138.46144,85.06,360.6094142,13.51517396,133,24.9109229,15.29671961,12.409387,1.843181818,41.81666374,66.30727023,30.46666527,8.68333244,2.66666603,115.601738,3.915574,5342.888608,0.2,83,144,0,206.6161962,0,7.72,36.89,25.78,11.65,5.21,1.5291,1.99,47.7,50262,697
Mayo,1,50263,3B,156.6399994,Hibrida,0,33.00561798,34.81869254,22.53575077,9.639938713,85.61953626,6.026557712,13.91726251,90.42722165,0,22,151.52384,96.73,382.4055173,14.49821252,127,25.51072533,15.89632284,12.8958121,1.759577279,43.18333244,68.50951743,31.28333473,9.61666489,2.28333282,114.8854599,2.969123,5007.138809,4.9,91,142,0,197.2983445,0,Sin Análisis,Sin Análisis,Sin Análisis,Sin Análisis,Sin Análisis,Sin Análisis,Sin Análisis,25,50263,795
Mayo,1,50264,3B,158.5599976,Hibrida,0,30.71392533,32.31584258,27.54793138,9.422300706,89.23852253,6.331987891,13.55953582,90.2346115,0,24,151.52384,95.56,391.6498547,14.5496975,134,27.90111042,15.70383475,12.73965711,1.917641959,48.05000401,67.73092522,32.93333817,9.28333282,5.83333302,113.1376572,2.383422,4814.574118,5,87,143,0,178.5639809,0,7.34,33.68,29.27,12.08,5.74,1.6425,2.05,10.5,50264,808
Mayo,1,50265,3B,151.6100006,Hibrida,0,35.74962074,33.40808654,27.74223336,3.100059363,83.73438166,6.167139371,13.65345294,90.04933711,0,23,86.21184,56.86,396.4118446,14.62964179,138,28.98885286,16.29180127,13.32365934,1.981514878,71.5666647,67.62002635,31.83333397,8.08333302,31.64999771,113.2774963,2.12972,4762.617725,5,84,143,0,119.8882194,0,5.73,36.49,26.89,13.1,5.18,1.471,1.78,39.8,50265,765
Mayo,1,50266,5,154.5899963,Hibrida,0,41.98201695,26.81285982,28.97988227,2.22524096,50.74636084,5.854194967,20.18241801,90.09599586,0,22,235.1232,152.09,368.7172608,14.16650528,142,27.48560774,18.11242685,16.30118416,1.940182648,41.45000219,68.8941094,29.86667061,9.18333244,2.39999914,114.5089111,3.253802,5176.003658,0.6,80,143,0,206.9963702,0,Sin Análisis,Sin Análisis,Sin Análisis,Sin Análisis,Sin Análisis,Sin Análisis,Sin Análisis,25,50266,707
Mayo,1,50267,3A,164.2599945,Hibrida,0,50.16437355,24.4490442,23.19493486,2.191647388,80.73478128,5.272129551,22.40350664,90.72251309,0,27,96.66176,58.85,410.3251081,14.46487325,126,27.58431847,15.09801585,12.29757742,1.906986532,56.16667175,69.04625293,35.83333969,11.61666584,8.71666622,112.8558273,1.733771,4583.999034,5,65,143,0,152.7596301,0,Sin Análisis,Sin Análisis,Sin Análisis,Sin Análisis,Sin Análisis,Sin Análisis,Sin Análisis,10.9,50267,589
Mayo,2,50268,3A,167.3899994,Hibrida,0,83.93571898,5.549913376,4.898739471,5.615628174,56.44832155,5.549913376,67.74598244,94.2853217,0,26,201.16096,120.18,404.4447114,19.2365136,158,34.46442452,14.57673701,12.06762654,1.791614907,48.83332968,57.79035591,36.5,7.41666365,4.91666603,111.287674,1.558281,4586.027381,3.1,140,98,954,120.4095653,1607,Sin Análisis,Sin Análisis,Sin Análisis,Sin Análisis,Sin Análisis,Sin Análisis,Sin Análisis,5.9,50268,659
Mayo,2,50269,1 ARRABIO,95.34999847,Hibrida,18.56318825,81.43681175,0,0,0,87.70489233,0,81.43681175,95.62873623,0,16,78.27392,82.09,444.6775111,18.97220796,147,37.45149509,52.75301605,25.17042515,1.974018795,45.36666298,62.97249135,24.18333244,8.56666565,12.61666489,105.1964264,0.359731,3942.798153,5,58,137,1156,181.190316,1655,Sin Análisis,Sin Análisis,Sin Análisis,Sin Análisis,Sin Análisis,Sin Análisis,Sin Análisis,0,50269,362
Mayo,2,50270,1 ARRABIO,186.199997,Hibrida,18.36734694,81.63265306,0,0,0,87.54672542,0,77.12137487,95.5424275,0,30,119.47072,64.16,368.4210587,11.84210546,144,28.14178349,43.50161188,12.94307218,2.376417234,53.21665763,66.02211982,36.36666107,8.59999847,8.24999809,113.1805878,3.188459,5120.074031,5,48,125,862,140.9333155,1614,Sin Análisis,Sin Análisis,Sin Análisis,Sin Análisis,Sin Análisis,Sin Análisis,Sin Análisis,23.7,50270,610
Mayo,2,50271,1 ARRABIO,171.8800049,Hibrida,35.10588783,64.89411217,0,0,0,98.17164193,0,64.89411217,95.29788224,0,29,146.24864,85.09,406.0972656,12.42727449,174,38.43960794,46.60227934,13.49778877,3.093164794,140.0633326,62.37350333,37.79999924,8.61666584,93.64666748,110.7936554,1.354143,4547.090168,5,58,142,884,60.82962503,1638,8.11,38.9,34.82,7.65,4.76,2.8058,3.46,9.7,50271,559
Mayo,2,50272,1 ARRABIO,166.4900055,Hibrida,35.19730915,64.80269085,0,0,0,98.09552027,0,64.80269085,95.29605382,0,34,152.42816,91.55,421.6469319,12.64340159,164,37.02924979,48.4113144,14.47534339,2.928741093,61.08333397,63.65932961,37.55000305,8.46666527,15.06666565,112.1704407,0.98579,4433.821357,4.4,58,141,1144,138.4993164,1676,7.17,42.63,31.68,6.79,2.9,3.2693,4.01,10.9,50272,467
Mayo,2,50273,1 ARRABIO,161.75,Hibrida,37.34157651,62.65842349,0,0,0,96.37867589,0,62.65842349,95.25316847,0,29,152.42816,94.24,396.9088099,10.76970634,155,33.05100464,49.33539413,14.89953632,3.068886338,42.76666546,62.87390244,34.29999924,8.46666622,0,112.3032074,1.852929,4715.743545,4.7,58,143,1019,200.6235442,1686,Sin Análisis,Sin Análisis,Sin Análisis,Sin Análisis,Sin Análisis,Sin Análisis,Sin Análisis,10.9,50273,609
Mayo,2,50274,1 ARRABIO,163.949997,Hibrida,36.20006099,63.79993901,0,0,0,97.27677139,0,63.79993901,95.27599878,0,32,109.17152,66.59,411.7108951,11.13144272,172,37.48094001,54.95578022,14.94358064,3.367123288,88.80332661,59.70094118,35.61666107,7.58333302,45.60333252,113.7108231,1.239005,4603.182669,4.4,58,140,1148,94.59105104,1662,Sin Análisis,Sin Análisis,Sin Análisis,Sin Análisis,Sin Análisis,Sin Análisis,Sin Análisis,10.9,50274,587
Mayo,2,50275,5,151.949997,Hibrida,25.37018756,74.62981244,0,0,0,0,0,74.62981244,95.49259625,0,30,256.02304,168.49,394.8667404,9.002961681,145,29.9177367,59.42744443,16.18953636,3.323099415,57.5,58.51016043,31.31666946,8.41666603,17.76666451,114.9547501,2.115242,4852.048432,5,58,142,1121,148.173913,1660,Sin Análisis,Sin Análisis,Sin Análisis,Sin Análisis,Sin Análisis,Sin Análisis,Sin Análisis,23.7,50275,480
Mayo,2,50276,1 ARRABIO,162.7299957,Hibrida,37.13513181,62.86486819,0,0,0,96.53855965,0,62.86486819,95.25729736,0,30,84.45344,51.9,395.7475677,10.30541415,162,34.28378385,55.61359453,15.05561399,3.326774001,43.21666218,64.86454768,34.23332977,8.76666641,0.216666,112.8724594,1.820173,4753.554411,5,58,141,1066,195.7578298,1664,Sin Análisis,Sin Análisis,Sin Análisis,Sin Análisis,Sin Análisis,Sin Análisis,Sin Análisis,10.9,50276,565
Mayo,2,50277,1 ARRABIO,150.2400055,Hibrida,32.94728435,67.05271565,0,0,0,99.95232747,0,67.05271565,95.34105431,0,30,140.06912,93.23,424.6538716,10.39004222,171,38.29872065,61.36847486,16.30724115,3.686098655,51.69999313,52.14376559,33.61666107,8.76666641,9.31666565,113.8721008,0.874601,4469.212608,5,53,140,1064,162.4758436,1681,Sin Análisis,Sin Análisis,Sin Análisis,Sin Análisis,Sin Análisis,Sin Análisis,Sin Análisis,9.7,50277,545
Mayo,1,50278,1A,171.4400024,Hibrida,0,72.29351377,5.716285581,12.6574895,9.332711153,71.38528324,5.716285581,62.290014,93.75839944,0,30,146.29888,85.34,405.3896349,19.39454009,116,26.41740513,13.8240782,10.907606,1.362105263,175.7033339,50.61232432,38.73332977,13.19999981,123.7700043,107.6592178,1.997181,4426.16226,5,53,146,839,49.85676599,1617,Sin Análisis,Sin Análisis,Sin Análisis,Sin Análisis,Sin Análisis,Sin Análisis,Sin Análisis,3.2,50278,656
Mayo,1,50279,1A,180.1699982,Hibrida,0,75.48426486,5.428206694,11.98867736,7.098851085,75.95812359,5.428206694,62.27451851,93.79963368,0,30,148.91136,82.65,376.3112654,16.95065788,127,26.09757478,12.59921198,10.37908652,1.53962017,55.61666394,63.75017104,36.75,9.41666508,9.44999886,110.6938782,3.135875,4902.584984,0.7,48,144,633,155.3491236,1633,Sin Análisis,Sin Análisis,Sin Análisis,Sin Análisis,Sin Análisis,Sin Análisis,Sin Análisis,12.9,50279,637
Mayo,1,50280,1A,175.9600067,Hibrida,0,73.59627188,5.603546261,13.80995681,6.990225051,78.33254887,5.603546261,61.7754035,93.65014776,0,33,117.5616,66.81,414.8669994,17.85064719,130,29.11457038,13.18481423,10.68424601,1.631009233,53.80000079,60.40159744,39.3666687,12.99999905,1.43333304,111.2616577,1.486643,4469.77132,3.4,57,146,699,162.8252764,1620,8.68,30.48,32.88,9.3,4.27,2.423,3.06,26.9,50280,1287
Mayo,1,50281,2,162.1499939,Hibrida,0,62.59636139,18.35954363,13.56768424,5.476410731,90.29591529,6.210299106,34.10422448,92.01196423,0,24,190.51008,117.49,361.3937848,15.39315507,130,25.61825567,12.82762922,10.9158191,1.664262821,44.59999799,64.07107001,31.73333359,6.96666574,5.89999866,110.7983322,3.776846,5109.768674,3.5,97,146,932,196.4125649,1649,8.92,27.67,33.14,9.6,5.73,2.1618,2.74,34.8,50281,1282
Mayo,1,50282,2,166.2299957,1,,,,,,100,,,,0,24,151.92576,91.39,315.2258999,16.74186411,163,27.94321193,13.53546326,15.94176784,1.669062163,41.24999904,83.52577778,28.35000038,7.21666574,5.68333292,110.8994675,5.114805,5863.491834,0.4,72,146,956,212.3636413,1669,Sin Análisis,Sin Análisis,Sin Análisis,Sin Análisis,Sin Análisis,Sin Análisis,Sin Análisis,62,50282,1271
Mayo,1,50283,2,170.3600006,1,0,61.92768255,11.69875558,16.02488847,10.3486734,86.63792437,6.075369805,31.87367927,92.57349143,0,27,149.51424,87.76,336.9335513,18.70157307,161,29.26743357,15.67269306,15.20309926,1.564971751,51.50000143,85.08777174,30.83333588,6.31666517,14.35000038,111.6973038,4.141683,5525.188753,3.6,71,145,947,168.9320341,1665,8.65,38.9,28.64,7.78,4.84,2.2694,2.95,57,50283,1289
Mayo,1,50284,2,174.449997,1,0,61.19805102,18.62424764,13.52823158,6.649469762,93.77301311,6.357122385,33.36199484,91.9900258,0,31,147.10272,84.32,353.1097797,16.42877644,152,29.11435992,13.58555484,12.89767864,1.772156315,81.13333416,84.06372796,33.33333588,4.98333263,42.81666565,110.8800125,3.607849,5233.499509,3.2,77,146,1100,107.970418,1654,9.96,39.3,25.09,7.88,5.23,1.9138,2.67,58.8,50284,1289
Mayo,1,50285,2,170.6300049,1,0,63.5527164,10.21508527,15.53068042,10.7015179,83.39531658,5.585184317,34.09716931,92.79270937,0,41,151.92576,89.04,392.6624749,19.05292098,153,33.90376742,13.47945809,13.18642639,1.779452476,63.38333321,80.25872483,37.63333511,5.13333321,20.61666489,106.8201752,1.93157,4534.012316,3.3,91,145,912,137.2600581,1637,Sin Análisis,Sin Análisis,Sin Análisis,Sin Análisis,Sin Análisis,Sin Análisis,Sin Análisis,14.4,50285,1287
Mayo,1,50286,2,173.1300049,Hibrida,0,60.64806793,16.59446659,14.5555363,8.201929186,94.57276289,4.591925143,36.04228037,92.31664067,0,33,130.22208,75.22,355.8019885,14.59596794,132,25.81297218,12.01409312,10.22353116,1.768500198,62.03333425,55.75853051,33.68333435,6.98333311,21.36666679,109.7278595,3.964983,5139.930717,3.1,85,145,900,140.2471769,1614,8.74,45.72,21.8,6.89,4.5,1.914,2.68,25.7,50286,1265
Mayo,1,50287,4,166.5899963,Hibrida,0,13.72231226,58.76703284,14.85683414,12.65382076,68.89373102,7.743562039,0,88.19929167,0,29,190.71104,114.48,360.7659603,16.27348616,138,27.28255057,16.20745579,16.02737294,1.676503135,46.29999781,69.10564103,32.71666718,8.39999866,5.18333197,110.2190399,3.569462,5091.899961,3.7,77,143,829,185.3131837,1629,Sin Análisis,Sin Análisis,Sin Análisis,Sin Análisis,Sin Análisis,Sin Análisis,Sin Análisis,34.8,50287,1279
Mayo,1,50288,4,161.3600006,Hibrida,0,13.69608329,56.69310858,25.09915716,4.511650967,73.8385506,8.676251859,0,87.42414477,0,29,146.29888,90.67,330.3173017,14.42736732,136,24.64675251,17.2285572,16.5468517,1.708333333,51.96666051,66.25014409,29.16666222,18.71666527,4.08333302,109.6456986,5.186593,5532.343722,3.7,78,142,925,163.9512702,1680,Sin Análisis,Sin Análisis,Sin Análisis,Sin Análisis,Sin Análisis,Sin Análisis,Sin Análisis,26.9,50288,1272
Mayo,2,50289,4,164.5599976,2,0,13.18667963,58.44069033,17.67744288,10.69518717,73.3411685,8.422459893,0,87.88563442,0,0,146.29888,88.9,313.5634466,9.078755604,183,31.09504178,18.16966483,12.09285385,3.425033467,63.04999542,63.03712575,27.86666679,11.53333092,23.64999771,111.1004639,4.649826,5905.263044,5,51,143,997,136.0824841,1676,9.09,34.09,27.63,9.62,6.97,1.6655,2.21,59.2,50289,1281
Mayo,2,50290,4,164.449997,2,0,11.00638492,59.61082396,21.95196108,7.43083004,81.41408343,8.057160231,0,88.00158103,0,0,148.91136,90.55,359.9878449,9.060504881,149,29.16388014,17.26968716,12.10094276,3.218791946,45.43333483,52.54628422,32.01667023,9.18333149,4.23333311,110.9421997,3.365881,5136.386631,3.7,40,145,919,191.4893554,1606,Sin Análisis,Sin Análisis,Sin Análisis,Sin Análisis,Sin Análisis,Sin Análisis,Sin Análisis,24.9,50290,1280
Mayo,2,50291,4,162.8899994,2,0,12.40100681,60.44569955,19.52237706,7.630916569,78.70725783,7.280987169,0,88.62643502,0,0,143.6864,88.21,341.3346443,10.0251704,152,27.62600538,17.74203457,12.21683349,2.755664421,48.08333015,58.69417614,29.51666641,10.14999771,8.41666603,113.020874,4.228456,5518.577102,4.8,31,141,915,175.9445524,1637,Sin Análisis,Sin Análisis,Sin Análisis,Sin Análisis,Sin Análisis,Sin Análisis,Sin Análisis,31.6,50291,1289
Mayo,2,50292,4,170.0200043,2,0,12.23385484,54.45829902,24.26185155,9.045994589,81.87282136,6.258087284,0,88.83190213,0,0,154.13632,90.66,312.9043563,8.746029659,177,29.27302597,17.58616589,11.70450506,3.347007397,42.81666661,61.90716418,28.03333664,10.58333111,4.19999886,113.8644562,4.961757,6064.922148,4.3,32,141,847,197.5866098,1630,Sin Análisis,Sin Análisis,Sin Análisis,Sin Análisis,Sin Análisis,Sin Análisis,Sin Análisis,57.2,50292,1289
Mayo,2,50293,4,167.8899994,2,0,12.15081303,54.94073501,24.27184466,8.636607302,82.65136819,6.682947168,0,88.75168265,0,0,146.29888,87.14,354.3987147,8.535350558,144,27.05938422,17.39234029,11.85299903,3.170272156,43.1833297,57.93069705,31.3833313,10.18333244,1.61666596,113.7546616,3.834207,5349.655133,4.1,29,144,812,200.0772071,1622,9.5,35.69,30.05,8.89,5.94,2.0263,2.67,31.6,50293,1284
Mayo,2,50294,4,170.2400055,2,0,51.75046992,22.82659774,17.94525376,7.477678571,61.26662361,4.464285714,13.27537594,91.57548167,0,0,128.01152,75.19,361.2546876,15.52514048,156,30.39238624,17.38721748,20.97039406,1.957623912,62.74999619,54.66451204,33.01666641,9.61666489,20.11666489,111.7617264,3.188144,5156.183952,4.7,26,142,1176,135.7769007,1661,Sin Análisis,Sin Análisis,Sin Análisis,Sin Análisis,Sin Análisis,Sin Análisis,Sin Análisis,23.7,50294,1288
Mayo,2,50295,3B,169.0599976,2,0,32.56240388,34.93434284,24.84325092,7.660002366,90.59585291,3.939429788,11.4160653,90.40092275,0,17,156.7488,92.72,330.0603384,9.884064972,147,26.33976141,13.07228222,15.32000495,2.664871335,42.00000143,52.44011142,30.15000534,8.83333015,3.01666594,111.0447769,4.862977,5607.295775,3.5,34,145,689,207.1428501,1610,Sin Análisis,Sin Análisis,Sin Análisis,Sin Análisis,Sin Análisis,Sin Análisis,Sin Análisis,31.6,50295,1284
Mayo,2,50296,3B,175.0700073,2,0,32.21568515,33.52373336,27.29194037,6.968641115,94.3566088,3.792768607,11.93808191,90.34991718,0,0,148.91136,85.06,318.7296377,10.79568128,142,24.85291494,12.56640149,14.79408175,2.302116402,45.56666756,47.06928375,30.46666908,10.34999943,4.74999905,109.8905792,5.609819,5746.279873,5,36,146,944,192.2457899,1642,11.4,34.89,27.78,8.12,5.51,2.0382,2.87,38.5,50296,1252
Mayo,2,50297,3B,174.699997,2,0,31.21923297,34.20721236,27.47567258,7.097882084,93.36105191,3.92673154,11.03606182,90.26903263,0,0,148.91136,85.24,340.583864,10.53234134,137,25.23755053,12.93646273,14.82541526,2.396195652,68.26665688,49.63641092,32.1499939,8.04999924,28.06666374,111.0419769,4.658381,5433.904513,3.5,35,144,728,126.5625181,1609,Sin Análisis,Sin Análisis,Sin Análisis,Sin Análisis,Sin Análisis,Sin Análisis,Sin Análisis,30.4,50297,1284
Mayo,2,50298,3B,169.4700012,2,0,33.03239511,35.21567239,24.12226353,7.629668968,90.33168931,4.307547058,11.50646132,90.39169174,0,0,146.29888,86.33,354.6350361,11.95491819,145,27.8220332,12.98164858,15.28294082,2.327245805,42.78333604,46.15529716,32.45000458,8.84999847,1.48333299,111.1248016,3.720611,5222.495448,4.2,39,142,786,199.1429558,1604,Sin Análisis,Sin Análisis,Sin Análisis,Sin Análisis,Sin Análisis,Sin Análisis,Sin Análisis,31.6,50298,1289
Mayo,2,50299,3B,188.0200043,Hibrida,0,27.74704819,38.5863206,27.60344644,6.063184768,87.07870936,3.723008191,8.812892246,89.9538347,0,30,138.46144,73.64,341.9848875,12.39761699,153,27.2630565,13.13690003,10.79672351,2.199056199,54.23333359,69.13437892,33.33333588,8.19999981,12.6999979,115.7400131,4.260898,5640.599697,5,73,145,883,160.4179464,1638,Sin Análisis,Sin Análisis,Sin Análisis,Sin Análisis,Sin Análisis,Sin Análisis,Sin Análisis,30.4,50299,1275
Mayo,2,50300,3B,166.1199951,1,0,0,0,0,0,20,0,0,90.49644835,0,32,146.29888,88.07,453.286794,18.45051824,135,33.28918952,15.65133684,15.95232409,1.804241436,173.2166653,75.89876289,40.66666794,6.41666603,126.1333313,111.0983505,0.146089,4084.917785,3.3,80,146,751,50.57250113,1640,Sin Análisis,Sin Análisis,Sin Análisis,Sin Análisis,Sin Análisis,Sin Análisis,Sin Análisis,5.9,50300,1286
Mayo,1,50301,3B,163.7100067,1,0,0,0,0,0,20,0,0,89.97055769,0,25,159.36128,97.34,369.5559069,15.75957421,125,24.76940831,16.06499232,16.18715956,1.571705426,43.03333187,84.94205729,32.25,7.36666584,3.41666603,112.558136,3.576754,5076.279278,3.3,79,146,684,203.5631363,1658,10.45,28.47,29.9,11.93,6.64,1.6101,2.17,50,50301,1287
Mayo,1,50302,3B,164.3200073,1,0,0,0,0,0,20,0,0,90.25060857,0,29,151.52384,92.21,379.7468185,16.31572469,126,25.87025201,16.24878214,16.12706841,1.585602387,51.7333312,83.34275,33.48333359,5.0999999,13.14999771,111.8168335,3.03063,4907.516358,3.3,78,144,869,167.0103162,1673,Sin Análisis,Sin Análisis,Sin Análisis,Sin Análisis,Sin Análisis,Sin Análisis,Sin Análisis,28.5,50302,1272
Mayo,1,50303,3B,161.3200073,1,0,32.66798909,34.04413588,30.74634267,2.541532358,83.02920926,5.021076122,13.38953633,89.73816018,0,24,130.624,80.97,362.0133731,14.77808016,123,23.68584073,16.61294246,16.42697669,1.602768456,38.84999705,85.28561737,30.86666489,4.96666622,3.01666594,113.5205002,4.058822,5226.35043,3.2,80,145,698,223.9382409,1668,11.37,26.87,32.9,10.33,6.39,1.9677,2.65,49.2,50303,1289
Mayo,1,50304,3B,167.1300049,1,0,32.90851433,33.99150362,30.75450248,2.345479567,82.6317458,4.667025669,11.48806318,89.41123676,0,25,154.13632,92.23,366.1820033,15.2875003,128,24.5976179,15.79608642,15.85592008,1.609001957,43.38333225,87.51073298,32.03333282,11.34999943,0,114.6306076,3.738898,5217.377967,3.2,73,146,594,201.9208656,1644,Sin Análisis,Sin Análisis,Sin Análisis,Sin Análisis,Sin Análisis,Sin Análisis,Sin Análisis,49.2,50304,1275
Mayo,1,50305,3B,170.4299927,1,0,34.67699349,36.51352461,26.34512703,2.464354867,80.09850022,4.271548436,11.67634806,89.51323124,0,26,143.6864,84.31,352.0507104,14.88587754,128,23.9863884,15.84228197,15.54890638,1.611351991,39.21666408,86.76969697,31.83333206,5.33333302,2.049999,113.0890122,4.423312,5353.821974,3.5,73,146,540,223.3744304,1667,12,23.26,33.62,11.99,7.24,1.7483,2.37,48.8,50305,1281
Mayo,1,50306,3B,177.1399994,1,0,31.16179293,33.83764254,27.18753528,7.813029242,91.51495009,4.550073388,13.88732076,90.31748899,0,26,151.52384,85.54,333.0698894,11.59534835,127,22.4568139,14.338941,14.95991876,1.936708861,39.49999476,84.9851752,31.11666298,5.88333273,2.49999905,113.7653809,5.569806,5692.769803,4.1,66,128,571,194.4304055,1639,Sin Análisis,Sin Análisis,Sin Análisis,Sin Análisis,Sin Análisis,Sin Análisis,Sin Análisis,44.8,50306,1280
Mayo,1,50307,3B,158.8099976,1,0,34.30514451,37.76210566,25.35104842,2.581701404,79.45840152,5.226371135,13.27372332,90.00768214,0,24,151.52384,95.41,357.6601025,12.19066828,125,23.63831029,15.8050503,16.68660689,1.939049587,37.79999805,86.27360335,29.96666718,6.61666489,1.21666598,113.7263489,4.251145,5299.554889,4,89,144,708,228.5714404,1659,Sin Análisis,Sin Análisis,Sin Análisis,Sin Análisis,Sin Análisis,Sin Análisis,Sin Análisis,44.8,50307,1289
Mayo,1,50308,3B,166.75,1,0,0,0,0,0,20,0,0,90.49367316,0,35,159.36128,95.57,449.7751124,17.1994003,133,32.76161919,16.19190405,15.89205397,1.904811715,52.35000276,81.768107,40.81666946,6.80000019,4.73333311,110.2490768,0.255631,4085.340676,5,77,150,837,171.9197617,1618,8.58,39.3,23.08,10.85,4.69,1.4852,2.04,26.1,50308,1286
Mayo,1,50309,3B,124.2699966,Hibrida,0,37.70016899,34.0548805,25.42850245,2.816448057,80.06771655,5.504144202,19.39325662,89.83391003,0,17,94.04928,75.68,395.1074381,14.05005269,145,29.97505513,19.87607682,16.25492922,2.133447881,108.3366675,65.53366174,25.56666756,7.23333311,75.53666687,115.2281418,2.103167,4860.625514,4.1,105,143,1017,79.19756251,1635,Sin Análisis,Sin Análisis,Sin Análisis,Sin Análisis,Sin Análisis,Sin Análisis,Sin Análisis,23.7,50309,1264
Mayo,1,50310,5,165.0899963,1,0,0,49.8576534,38.88787934,11.25446726,92.22573901,6.26930765,0,88.27342662,0,24,185.48608,112.35,373.7355465,15.052396,150,28.84487313,15.99127784,16.05185086,1.916297787,38.78333331,83.14289509,31.56666756,4.31666565,2.9000001,117.2755966,2.926497,5229.88358,2.7,75,144,780,222.7761067,1620,Sin Análisis,Sin Análisis,Sin Análisis,Sin Análisis,Sin Análisis,Sin Análisis,Sin Análisis,39.3,50310,1284
