Repository: DeaAnalytics/univ-workshop

File: data/Analisis_C7_temperatura.csv (part 24 of 28)
Mes,Turno,No_Colada,GPO_CH,TCM,No_Cargas,C_Arrabio,C_Primeras,C_Segundas,C_Triturado,C_Retornos,Cumpl_CM,Cons_Chorreadura,Cons_Ri,Rendimiento_Teo,Altura_Banda,Tiempo_Caida_Banda,TPQB,Rendimiento_Real,ENERGÍA,CONSUMO_C,O2_INSTANTANEO,O2_TCM,CONSUMO_CAL_SIDER,CONSUMO_CAL_DOLOM,BALANCE_02_C,VAC_TO_VAC,COBERTURA_DE_ARCO,POWER_ON,AUXILIARES,DEMORAS,POTENCIA,FACTOR_O2,VELOCIDAD_DE_FUSIÓN,TIEMPO_VACIADO,REMANENTE_HF,ACERO_VACIADO,O2_VACIADA,TON_Hr_ACERO LIQUIDO,TEMPERATURA_VACIADO,MgO_ESCORIA,FeO_ESCORIA,CaO,SiO2,Al2O3,IB3,IB4,RESULTADO,coladas ,TEMPERATURA
Mayo,1,50311,5,159.5800018,1,0,0,0,0,0,40,0,0,87.63153277,0,23,135.84896,85.13,372.2270919,15.74132079,125,24.8590046,16.6060908,16.6060908,1.579219745,37.61666786,86.19071618,31.50000191,5.0999999,1.01666605,113.1428528,3.456409,5066.031497,3.3,80,148,842,236.0655663,1646,Sin Análisis,Sin Análisis,Sin Análisis,Sin Análisis,Sin Análisis,Sin Análisis,Sin Análisis,42.6,50311,1283
Mayo,1,50312,5,163.0599976,1,0,0,48.48522016,42.4690298,9.045750031,93.54074686,5.9855268,0,87.35974488,0,32,117.5616,72.1,482.0311614,23.53734857,123,32.73641653,16.19035962,16.25168674,1.390828557,75.83333206,78.44325897,43.29999924,21.26666641,11.26666641,108.9145508,-0.729498,3765.819871,0.3,73,146,1006,115.5164855,1638,Sin Análisis,Sin Análisis,Sin Análisis,Sin Análisis,Sin Análisis,Sin Análisis,Sin Análisis,4.4,50312,1287
Mayo,1,50313,5,159.5899963,Hibrida,0,76.13258976,4.010276333,9.248699793,10.60843411,41.43536331,4.010276333,54.3267122,94.10213673,0,31,248.1856,155.51,467.4478458,22.69565814,115,28.8677242,14.59991261,11.71752643,1.271949199,64.08333778,61.54234801,40.03334045,8.76666451,15.28333282,111.806839,-0.322084,3986.427177,4.9,91,145,951,135.7607188,1622,Sin Análisis,Sin Análisis,Sin Análisis,Sin Análisis,Sin Análisis,Sin Análisis,Sin Análisis,18.7,50313,1281
Mayo,2,50314,1A,143.4100037,Hibrida,0,87.0999233,5.034516421,5.090300537,2.775259745,53.34125633,5.034516421,72.59605327,94.3964856,0,22,86.21184,60.12,374.4508656,17.90670061,106,21.76975051,16.03793279,17.22334521,1.215732087,189.1166687,55.516,29.33333015,9.43333244,150.3500061,109.8409195,3.844744,4888.977928,4.4,56,145,1111,46.00334841,1625,6.18,52.14,21.23,6.59,3.22,2.1641,2.79,41,50314,1284
Mayo,2,50315,1A,149.3600006,Hibrida,0,85.76593465,5.436529191,6.655061596,2.142474558,54.05081936,5.436529191,67.15318693,94.11676486,0,38,96.66176,64.72,456.6148883,23.192287,144,35.78602021,14.99732185,17.87627202,1.543013857,52.55000211,61.95536723,37.01667023,9.19999886,6.33333302,110.5447922,0.042896,4034.938845,5,39,144,1063,164.4148364,1595,Sin Análisis,Sin Análisis,Sin Análisis,Sin Análisis,Sin Análisis,Sin Análisis,Sin Análisis,7.9,50315,1285
Mayo,2,50316,1A,155.5,2,0,86.55948553,9.774919614,0.964630225,2.70096463,47.34842822,9.774919614,63.1511254,93.69517685,0,29,143.6864,92.4,413.5048232,18.34726688,124,29.08038585,15.4340836,16.01286174,1.584998247,53.86666107,56.17701149,36.39999771,8.98333073,8.48333263,105.9889984,1.535233,4271.978291,3.8,22,123,1101,137.0049647,1602,5.71,60.16,16.56,3.94,4.1,2.0597,2.77,17.2,50316,1288
Mayo,2,50317,1A,200.3000031,2,0,88.81677484,3.544682976,5.441837244,2.196704943,51.83978531,3.544682976,72.19171243,94.59410884,0,27,143.6864,71.74,442.8357396,15.35197181,106,27.27408845,17.77333972,20.01996974,1.776585366,134.2000008,52.01522801,51.30000305,9.79999924,73.09999847,103.7426834,0.561494,3904.483258,5,44,146,1002,65.27570753,1597,Sin Análisis,Sin Análisis,Sin Análisis,Sin Análisis,Sin Análisis,Sin Análisis,Sin Análisis,5,50317,1289
Mayo,2,50318,1A,160.199997,2,0,84.082397,3.495630462,5.18102372,7.240948814,65.52703653,3.495630462,64.23220974,94.55930087,0,25,151.52384,94.58,384.5193581,16.09238483,127,27.70287194,20.03745357,18.91385804,1.721489527,49.88333083,54.3586747,34.75,9.61666489,5.51666594,106.3597107,2.65787,4610.071855,4.4,46,143,876,172.0013451,1605,Sin Análisis,Sin Análisis,Sin Análisis,Sin Análisis,Sin Análisis,Sin Análisis,Sin Análisis,6.2,50318,1285
Mayo,2,50319,1A,160.6000061,2,0,63.82316314,17.93275218,13.01369863,5.230386052,69.69272101,5.354919054,31.38231631,92.20672478,0,27,143.6864,89.47,382.3162993,16.71232813,131,27.95143107,14.2590281,16.12702305,1.672503726,49.36666346,54.74027094,34.04999924,10.24999809,5.06666613,108.1938324,2.713052,4716.59353,4.7,40,141,813,171.3707066,1612,Sin Análisis,Sin Análisis,Sin Análisis,Sin Análisis,Sin Análisis,Sin Análisis,Sin Análisis,9.4,50319,1288
Mayo,2,50320,1A,160.1000061,2,0,64.77201749,18.98813242,11.11805122,5.121798876,66.9146205,6.433479076,31.91755153,92.03997502,0,30,151.52384,94.64,372.8919283,14.62211062,140,29.38163536,15.427857,15.55277892,2.009397693,46.50000238,47.27142857,33.40000534,8.86666393,4.23333311,107.2454987,2.901746,4793.41259,4.1,40,144,870,185.8064421,1619,9.27,40.1,28.52,8.83,4.48,2.1427,2.84,20.2,50320,1286
Mayo,2,50321,1A,170.199997,2,0,62.80846063,16.62749706,15.80493537,4.759106933,67.21430962,4.876615746,30.02350176,92.02702703,0,36,143.6864,84.42,360.7520629,14.40658075,140,28.72502989,13.8660402,14.6298475,1.993882545,48.06666279,52.3145959,34.75,9.31666374,3.99999905,106.014389,3.390699,4897.841639,4.1,40,144,1092,179.7503612,1671,Sin Análisis,Sin Análisis,Sin Análisis,Sin Análisis,Sin Análisis,Sin Análisis,Sin Análisis,19,50321,1284
Mayo,2,50322,1A,170.3999939,Hibrida,0,64.20187793,15.37558685,15.55164319,4.870892019,68.17500262,6.044600939,33.0399061,92.11150235,0,29,148.91136,87.39,403.755883,17.69366261,150,32.95774766,12.14788776,10.38732432,1.862686567,47.10000349,66.662486,37.43333817,7.21666527,2.45000005,110.2760468,1.650419,4552.091858,3.5,60,146,942,185.9872474,1607,Sin Análisis,Sin Análisis,Sin Análisis,Sin Análisis,Sin Análisis,Sin Análisis,Sin Análisis,9.7,50322,1286
Mayo,2,50323,1A,162.7599945,Hibrida,0,58.61391005,13.73801917,22.24133694,5.406733841,62.87594682,7.041042025,31.88744163,91.7490784,0,27,148.91136,91.49,361.8825386,17.0803643,144,28.58810615,12.84099331,15.23715952,1.673741007,44.70000029,62.21287386,32.16666794,6.98333216,5.55000019,109.8652649,3.367395,5059.896002,3.7,69,146,776,195.9731531,1610,Sin Análisis,Sin Análisis,Sin Análisis,Sin Análisis,Sin Análisis,Sin Análisis,Sin Análisis,23.4,50323,1288
Mayo,2,50324,1A,154.6499939,Hibrida,0,68.28322017,11.25121242,20.46556741,0,50.96840777,6.453281604,36.27546072,92.17717426,0,25,143.6864,92.91,378.2735358,16.76042743,148,30.99256508,12.93242857,16.03621143,1.849151235,40.78333139,68.0638601,32.26666641,6.39999914,2.11666584,108.7809753,2.577278,4792.87175,2.9,72,146,874,214.7936351,1624,Sin Análisis,Sin Análisis,Sin Análisis,Sin Análisis,Sin Análisis,Sin Análisis,Sin Análisis,19,50324,1280
Mayo,1,50325,1A,172.6600037,Hibrida,0,66.8770995,14.47932353,18.64357697,0,51.94948846,7.471330939,36.9628171,92.00474922,0,27,143.6864,83.22,324.3368401,15.73612847,143,25.58785999,11.00428565,13.32097736,1.626058152,39.11666393,61.48758527,30.71666527,8.39999866,0,109.3868637,5.229556,5621.053006,3.3,75,137,495,210.1406197,1581,Sin Análisis,Sin Análisis,Sin Análisis,Sin Análisis,Sin Análisis,Sin Análisis,Sin Análisis,41.7,50325,1284
Mayo,1,50326,1A,183.4299927,Hibrida,0,64.43329881,11.20318378,17.03647168,7.32704574,71.85484721,6.269421578,37.8345963,92.58191136,0,30,159.36128,86.88,363.626466,17.20547416,144,28.83934041,12.42981023,10.95785902,1.67617237,52.28333807,66.05462857,36.66667175,5.98333311,9.63333321,109.1454392,3.27759,5002.63547,2.8,74,152,1025,174.434157,1629,Sin Análisis,Sin Análisis,Sin Análisis,Sin Análisis,Sin Análisis,Sin Análisis,Sin Análisis,22.2,50326,1288
Mayo,1,50327,1A,213.25,Hibrida,0,59.41383353,11.72801876,18.96365768,9.894490035,63.95585002,4.196951934,33.57561547,92.60820633,0,36,133.23648,62.48,371.3950762,16.85345838,139,28.3985932,10.26963658,10.78546307,1.685030607,53.48333835,55.37098646,43.33333969,6.21666574,3.93333292,109.6615448,3.054902,4921.153124,3,114,149,1135,167.1548612,1608,Sin Análisis,Sin Análisis,Sin Análisis,Sin Análisis,Sin Análisis,Sin Análisis,Sin Análisis,22.2,50327,1269
Mayo,1,50328,3A,182.3500061,1,0,0,0,0,0,20,0,0,90.71083082,0,37,242.96064,133.24,371.2640402,18.83191601,133,27.80915728,14.25829401,15.19056708,1.476703553,71.55332708,64.1720442,37.88332748,26.89999962,6.76999998,107.2239151,3.124365,4813.463289,4.1,124,143,934,119.9105667,1604,Sin Análisis,Sin Análisis,Sin Análisis,Sin Análisis,Sin Análisis,Sin Análisis,Sin Análisis,3.2,50328,1289
Mayo,1,50329,3A,109.3000031,1,0,41.96706313,29.09423605,24.63860933,4.300091491,84.29103695,10.28362306,20.03659652,90.48078683,0,27,94.04928,86.05,456.5416158,26.03842562,136,34.87648576,22.50686122,24.33668734,1.339423753,40.84999466,83.57982063,27.94999695,6.06666565,6.83333206,107.1198502,0.046116,3910.555098,4.3,96,147,854,215.9119009,1639,Sin Análisis,Sin Análisis,Sin Análisis,Sin Análisis,Sin Análisis,Sin Análisis,Sin Análisis,17.6,50329,1277
Mayo,1,50330,3A,137.8500061,1,0,0,0,0,0,20,0,0,91.15865071,0,26,114.94912,83.39,398.9843857,20.55857725,146,31.91149659,17.48277035,18.57090959,1.552223006,44.79999447,84.03096234,29.99999619,6.14999962,8.64999866,110,1.854053,4595.000787,4.3,77,146,1064,195.5357384,1666,Sin Análisis,Sin Análisis,Sin Análisis,Sin Análisis,Sin Análisis,Sin Análisis,Sin Análisis,36.3,50330,1281
Mayo,1,50331,5,179.6600037,1,0,6.456640321,51.01859067,29.87865969,12.64610932,67.27349736,7.959479016,0,88.20728042,0,28,240.34816,133.78,346.7661067,16.34197896,156,28.62629353,14.86140457,15.91895771,1.751702997,39.99999738,85.50433673,32.8833313,5.91666603,1.20000005,113.6745834,3.890964,5463.558483,3.4,75,145,839,217.5000142,1612,Sin Análisis,Sin Análisis,Sin Análisis,Sin Análisis,Sin Análisis,Sin Análisis,Sin Análisis,58.8,50331,1289
Mayo,1,50332,5,180.8699951,1,0,0,0,0,0,40,0,0,87.42831868,0,32,156.7488,86.66,337.8116971,15.41438644,155,27.83214539,14.54083082,15.70188576,1.805595409,41.46667147,83.73622251,32.43333817,5.30000019,3.73333311,113.031868,4.323716,5576.66911,3.5,71,146,1127,211.2539948,1660,Sin Análisis,Sin Análisis,Sin Análisis,Sin Análisis,Sin Análisis,Sin Análisis,Sin Análisis,44.8,50332,1288
Mayo,1,50333,5,188.9400024,1,0,38.26611623,22.46744998,27.92420874,11.34222504,57.1248093,7.489149995,18.57732614,90.8259765,0,33,154.13632,81.58,353.0221189,16.5766908,155,29.36911151,12.6495182,15.03122665,1.771711367,45.98333191,81.04513482,35.70000076,6.46666622,3.81666493,112.1008377,3.579539,5292.43693,4.7,76,148,817,193.1134529,1598,Sin Análisis,Sin Análisis,Sin Análisis,Sin Análisis,Sin Análisis,Sin Análisis,Sin Análisis,58.8,50333,1289
Mayo,1,50334,3B,153.3399963,1,0,44.58067041,21.32515978,23.4511543,10.64301552,78.74852379,5.999739142,18.52093387,91.29672623,0,33,94.04928,61.33,418.0253132,20.36650629,154,33.81374804,17.4775014,17.34707228,1.660262568,55.60999965,75.69498747,33.5,11.07999992,11.02999973,114.8059692,1.186638,4577.313324,5,86,147,939,158.6045685,1604,Sin Análisis,Sin Análisis,Sin Análisis,Sin Análisis,Sin Análisis,Sin Análisis,Sin Análisis,7.9,50334,1287
Mayo,1,50335,3B,144.8699951,1,0,0,58.93559743,29.70249189,11.36191068,61.96478334,8.656036446,0,88.04334921,0,30,117.5616,81.15,460.4127994,17.21543511,158,38.39994607,18.56837227,18.29226264,2.230553328,42.56666612,80.01551313,35,4.71666622,2.8499999,114.3428497,-0.058927,4139.142718,2.9,97,149,1106,210.0234953,1616,Sin Análisis,Sin Análisis,Sin Análisis,Sin Análisis,Sin Análisis,Sin Análisis,Sin Análisis,24.1,50335,1288
Mayo,1,50336,5,163.1199951,1,0,0,52.94261893,32.4301128,14.62726827,87.61533224,10.2378617,0,88.14639529,0,20,182.8736,112.11,322.4620008,14.11231038,148,24.32565056,16.36831829,16.61353654,1.723718506,47.24999857,83.19469579,26.78333282,17.89999962,2.56666613,117.8344803,5.57798,6090.354633,5,69,143,1041,181.5873071,1648,Sin Análisis,Sin Análisis,Sin Análisis,Sin Análisis,Sin Análisis,Sin Análisis,Sin Análisis,58.8,50336,1289
Mayo,1,50337,5,173.0800018,Hibrida,0,0,56.54610585,30.71412064,12.73977352,87.82387809,9.024728449,0,87.38641091,0,23,146.29888,84.53,324.1275676,9.718049354,153,25.95909379,16.58192726,14.55974101,2.671224732,41.63333655,65.89985775,29.3500042,8.13333225,4.1500001,114.6848373,5.162831,5897.103137,4.1,66,144,959,207.5260048,1618,Sin Análisis,Sin Análisis,Sin Análisis,Sin Análisis,Sin Análisis,Sin Análisis,Sin Análisis,58.5,50337,1275
Mayo,1,50338,5,175.4600067,1,0,0,58.47486607,29.10064972,12.42448421,86.66340328,8.605950074,0,87.63900604,0,30,151.52384,86.36,383.5631906,19.7765865,157,31.87051058,14.36224726,15.10315684,1.611527378,46.66666412,79.64085006,35.54999924,6.39999866,4.71666622,113.5865021,2.340307,4935.583979,3.8,86,144,849,185.1428672,1609,Sin Análisis,Sin Análisis,Sin Análisis,Sin Análisis,Sin Análisis,Sin Análisis,Sin Análisis,21.9,50338,1286
Mayo,1,50339,5,177.0200043,1,0,0,54.13512597,33.37475991,12.49011411,90.32587254,9.11196475,0,88.08801265,0,25,146.29888,82.65,287.5381243,13.38831738,149,22.11614453,15.0830411,14.97005952,1.651898734,33.95000208,84.30781499,26.26667023,6.44999886,1.23333299,116.2690201,7.714358,6739.33935,4.1,68,141,650,249.18997,1606,Sin Análisis,Sin Análisis,Sin Análisis,Sin Análisis,Sin Análisis,Sin Análisis,Sin Análisis,48,50339,1289
Mayo,1,50340,5,147.4700012,1,0,0,59.30697769,30.65030176,10.04272055,90.2740118,7.187902624,0,88.08462738,0,28,128.01152,86.81,423.8150097,18.51223962,155,34.93591888,17.69851481,18.78348123,1.887179487,42.15000367,80.43780025,33.16667175,7.53333187,1.45000005,113.0653076,0.982799,4446.331014,5,68,143,503,203.5587011,1600,Sin Análisis,Sin Análisis,Sin Análisis,Sin Análisis,Sin Análisis,Sin Análisis,Sin Análisis,19.1,50340,1289
Mayo,2,50341,5,158.6199951,1,0,0,61.3541798,31.9001387,6.745681503,91.25646314,6.93481276,0,87.29643172,0,28,148.91136,93.88,382.0451511,15.89963484,145,28.81730009,16.26528861,16.70659489,1.812450436,54.06666755,81.74759358,31.36666679,6.80000019,15.90000057,115.91922,2.640943,5056.960505,5,53,150,583,166.4611563,1626,Sin Análisis,Sin Análisis,Sin Análisis,Sin Análisis,Sin Análisis,Sin Análisis,Sin Análisis,38.1,50341,1289
Mayo,2,50342,5,168.3899994,Hibrida,0,0,58.25761625,32.36534236,9.377041392,92.63569057,7.898331255,0,87.96033019,0,26,156.7488,93.09,349.7832426,12.04347056,152,27.11562454,17.04376751,14.96525927,2.25147929,98.93332959,70.76904762,29.84999657,8.09999943,60.98333359,118.3919601,3.996469,5641.206658,5,54,149,755,90.36388482,1623,Sin Análisis,Sin Análisis,Sin Análisis,Sin Análisis,Sin Análisis,Sin Análisis,Sin Análisis,31.6,50342,1268
Mayo,2,50343,5,161.6799927,Hibrida,0,0,56.2716477,33.77041069,9.957941613,93.03409176,7.96635329,0,87.26768926,0,25,151.52384,93.72,380.9995224,14.64003035,156,30.89436063,17.38001068,15.64819467,2.11026616,40.88333226,66.47223684,31.85000038,7.69999886,1.33333302,116.0439529,2.497234,5076.294843,3.9,67,139,770,203.9951134,1628,Sin Análisis,Sin Análisis,Sin Análisis,Sin Análisis,Sin Análisis,Sin Análisis,Sin Análisis,24.9,50343,1279
Mayo,2,50344,5,160.2799988,Hibrida,0,0,54.80409284,36.93536311,8.260544048,98.51540646,7.137509359,0,87.94709259,0,29,151.52384,94.54,381.2078891,12.64661851,156,30.78362888,17.59421027,15.72248577,2.434139122,44.99999857,70.24034621,31.5,7.84999847,5.6500001,116.3809433,2.499449,5088.25393,4.2,66,144,903,192.0000061,1617,Sin Análisis,Sin Análisis,Sin Análisis,Sin Análisis,Sin Análisis,Sin Análisis,Sin Análisis,24.9,50344,1288
Mayo,2,50345,5,166.8300018,Hibrida,0,0,51.16585746,39.06371756,9.770424984,94.78166208,7.888269496,0,87.99280705,0,24,159.36128,95.52,370.4369677,17.37697038,144,27.33920728,17.20314073,17.08325822,1.573301138,61.03332614,68.32602922,31.48332977,8.9499979,20.59999847,117.7766113,3.208323,5298.994835,5,50,148,1044,145.4942826,1654,Sin Análisis,Sin Análisis,Sin Análisis,Sin Análisis,Sin Análisis,Sin Análisis,Sin Análisis,14.1,50345,1286
Mayo,2,50346,5,162.2599945,Hibrida,0,0,54.62837421,36.65721681,8.714408973,97.42361389,5.91643042,0,88.10550968,0,29,151.52384,93.38,390.7309389,14.80340245,152,31.04277191,16.88647906,15.53063038,2.097002498,69.19999552,63.16401515,33.11666489,6.54999971,29.53333092,114.8666534,2.171811,4899.647807,3.3,89,142,794,123.1213953,1614,Sin Análisis,Sin Análisis,Sin Análisis,Sin Análisis,Sin Análisis,Sin Análisis,Sin Análisis,24.9,50346,1093
Mayo,2,50347,5,147.3899994,Hibrida,0,0,56.96451591,34.46638171,8.569102381,95.7711059,8.345206595,0,87.85100753,0,25,143.6864,97.49,400.2985294,11.97503228,704,31.21650057,19.20075997,17.09749651,2.606798867,17.51666355,66.7147541,6.53333282,7.29999876,3.68333197,115.5604096,1.853233,22559.69556,3.4,89,142,822,486.3939971,1638,Sin Análisis,Sin Análisis,Sin Análisis,Sin Análisis,Sin Análisis,Sin Análisis,Sin Análisis,23.7,50347,1267
Mayo,2,50348,5,160.75,Hibrida,0,0,54.86780715,33.90357698,11.22861586,91.77696883,8.087091757,0,88.08958009,0,21,156.7488,97.51,305.4432348,8.286158631,150,23.3903577,17.48055988,15.67651633,2.822822823,41.54999352,61.39916388,25.03333092,8.26666355,8.24999905,117.6830978,6.52862,6421.438702,4.4,54,151,800,218.0505755,1639,Sin Análisis,Sin Análisis,Sin Análisis,Sin Análisis,Sin Análisis,Sin Análisis,Sin Análisis,46.9,50348,1131
Mayo,2,50349,5,192.8899994,Hibrida,0,16.9008243,49.02275909,27.68417233,6.392244284,68.70780516,4.945824045,0,89.0308466,0,23,208.9984,108.35,271.138992,9.14510864,150,20.7423921,14.72341754,13.06444091,2.26814059,38.93333244,66.91419558,26.51666641,7.3499999,5.06666613,118.3406448,9.015884,7274.292945,3.3,30,147,832,226.5411011,1662,Sin Análisis,Sin Análisis,Sin Análisis,Sin Análisis,Sin Análisis,Sin Análisis,Sin Análisis,45.7,50349,1069
Mayo,2,50350,3B,168.4600067,Hibrida,0,36.42407693,30.52356643,24.76552297,8.28683367,91.0752994,4.535201235,13.94989909,90.67386917,0,29,91.59774,54.37,343.7017553,11.55763934,154,28.21441179,14.78095631,11.99097661,2.441191577,46.03333735,68.79536785,30.81667137,14.16666603,1.04999995,112.7311935,4.056375,5466.521828,2.9,51,142,627,185.0832568,1609,Sin Análisis,Sin Análisis,Sin Análisis,Sin Análisis,Sin Análisis,Sin Análisis,Sin Análisis,45.6,50350,1104
Mayo,2,50351,3B,174.2799988,Hibrida,0,33.68143218,36.14298829,22.41221024,7.763369291,88.8348605,5.703465687,11.64792288,90.30456736,0,25,157.63332,90.45,286.8946543,9.324076264,150,23.24420489,14.22997485,11.59054403,2.492923077,37.18333006,66.41978193,26.89999962,6.8166647,3.46666574,111.5241623,7.367657,6478.810455,3.2,21,224,946,361.4522954,1637,Sin Análisis,Sin Análisis,Sin Análisis,Sin Análisis,Sin Análisis,Sin Análisis,Sin Análisis,30.4,50351,1050
Mayo,2,50352,3B,181.25,Hibrida,0,34.20689655,32.27586207,25.37931034,8.137931034,91.97204779,4.468965517,12.74482759,90.07889655,0,32,140.02908,77.26,327.7241379,10.86344828,149,26.80827586,13.68275862,11.14482759,2.467750127,41.44999815,66.97622108,32.54999924,7.44999886,1.45000005,109.4930878,4.865134,5568.356505,3.6,32,142,781,205.5488632,1616,Sin Análisis,Sin Análisis,Sin Análisis,Sin Análisis,Sin Análisis,Sin Análisis,Sin Análisis,38.5,50352,1081
Mayo,2,50353,3B,181.3800049,Hibrida,0,37.10442166,32.10387033,22.39497188,8.396736134,87.99614067,4.520895358,11.8535671,90.24104091,0,28,143.36498,79.04,363.8769336,11.05965347,148,29.7772624,13.67295145,11.13683948,2.692422732,43.49999905,66.96712644,36.46666718,7.03333187,0,108.592308,3.165941,4973.857468,2.7,56,138,1007,190.3448317,1638,Sin Análisis,Sin Análisis,Sin Análisis,Sin Análisis,Sin Análisis,Sin Análisis,Sin Análisis,19,50353,1076
Mayo,2,50354,3B,161.1600037,Hibrida,0,31.14916853,34.97145694,26.99180938,6.887565153,92.58129135,6.080913378,14.76793249,90.10722264,0,25,120.95792,75.05,382.8493336,13.68205479,139,29.54206932,15.2022831,12.53412729,2.159183673,42.98333072,68.90553506,34.03333282,6.59999895,2.34999895,108.7757187,2.548929,4735.357672,2.4,918,121,823,168.9026857,1621,Sin Análisis,Sin Análisis,Sin Análisis,Sin Análisis,Sin Análisis,Sin Análisis,Sin Análisis,20.2,50354,1119
Junio,1,50355,3B,175.7100067,Hibrida,0,37.73262763,33.66342269,21.60377895,7.000170736,85.70798584,6.004211485,16.04917193,90.28160036,0,25,157.15072,89.44,310.1701549,12.6572188,145,25.01849543,14.05725289,11.49621492,1.976618705,44.29999924,68.01306818,30.26666641,5.88333273,8.14999962,110.8474579,5.914817,5805.396747,2.7,70,151,921,204.5146762,1630,Sin Análisis,Sin Análisis,Sin Análisis,Sin Análisis,Sin Análisis,Sin Análisis,Sin Análisis,43.2,50355,1056
Junio,1,50356,3B,174.6399994,Hibrida,0,34.76294091,34.69995419,28.47572148,2.061383417,85.43418354,4.935868071,12.19651855,89.72732478,0,23,150.2176,86.02,336.1200195,13.06115442,151,27.6855246,13.39899226,14.94502983,2.119684349,47.19999695,63.79075067,31.83333206,6.06666613,9.30000019,113.005333,4.407717,5486.073499,2.9,74,145,884,184.3220458,1645,Sin Análisis,Sin Análisis,Sin Análisis,Sin Análisis,Sin Análisis,Sin Análisis,Sin Análisis,45.7,50356,1170
Junio,1,50357,3B,179.1399994,Hibrida,0,33.38729485,32.49413866,27.09054371,7.028022775,87.96878178,5.275203751,13.56480965,89.88634587,0,24,154.83968,86.44,329.9095691,15.73629569,152,27.22451723,13.22987612,14.56961041,1.730046116,60.98332977,65.13689065,31.94999695,23.64999962,5.38333225,111.2761383,4.710475,5606.886275,0.4,65,144,668,141.6780624,1608,Sin Análisis,Sin Análisis,Sin Análisis,Sin Análisis,Sin Análisis,Sin Análisis,Sin Análisis,43.2,50357,1278
Junio,1,50358,3B,160.5,Hibrida,0,34.13707165,28.87227414,27.36448598,9.626168224,84.63843963,5.339563863,11.58878505,90.19576324,0,23,150.2176,93.59,376.3239875,19.02180685,181,30.66043614,15.3271028,16.26168224,1.61185719,38.5,71.24068692,27.10000038,10.29999924,1.10000002,114.3819122,2.668781,5922.509142,1.6,58,142,725,221.2987013,1612,Sin Análisis,Sin Análisis,Sin Análisis,Sin Análisis,Sin Análisis,Sin Análisis,Sin Análisis,38.4,50358,1137
Junio,1,50359,3B,165.9299927,Hibrida,0,33.79738444,31.80859399,26.43885976,7.955161815,86.920389,6.056770927,11.81220997,89.9094799,0,22,140.97344,84.96,354.3663147,18.22455333,148,28.62653052,14.94606225,15.72952519,1.570767196,40.41666031,74.02557823,32.04999542,8.36666393,0,114.6074753,3.625437,5177.2236,4.8,63,136,815,201.896939,1634,9.76,32.08,30.86,13.42,5.4,1.6397,2.16,59.9,50359,1144
Junio,1,50360,3B,179.7100067,Hibrida,0,32.34099382,30.56034723,28.86873296,8.229925992,85.16390931,5.341939792,13.85565634,89.96494352,0,23,207.9936,115.74,332.2018684,16.44872233,151,27.41639205,14.63468868,14.52339827,1.666779432,44.08333206,71.06551265,32.54999924,8.56666565,2.96666598,113.7744904,4.593898,5521.044882,0.4,43,142,914,193.2703269,1642,8.64,33.68,31.99,12.42,5.42,1.7932,2.28,49.7,50360,1088
Junio,1,50361,5,178.7599945,Hibrida,0,0,58.59252629,32.27791452,9.129559186,87.71545986,7.328261356,0,87.20452003,0,27,141.07392,78.92,350.7496192,15.62989531,156,29.55918641,14.54464131,15.38375523,1.891195419,51.58333206,70.44371029,33.76666641,8.51666546,9.29999924,114.2307739,3.633401,5293.97816,5.4,60,137,498,159.3538004,1611,9.23,27.67,32.45,15.12,6.74,1.4844,1.91,45.2,50361,1182
Junio,1,50362,5,170.7400055,Hibrida,0,0,58.73257585,31.99601734,9.271406817,87.32946064,6.793955722,0,87.26086447,0,27,91.4368,53.55,366.0536371,15.67880938,155,30.18624713,16.34063436,14.75928265,1.925289503,41.02999878,69.65083227,33.06666565,7.96333218,0,114.9131546,3.050937,5163.508389,4.8,63,144,864,210.5776324,1630,8.05,34.09,28.75,14.18,6.32,1.4024,1.8,24.5,50362,1148
Junio,1,50363,5,170.6699982,Hibrida,0,0,59.26642058,29.41348802,11.3200914,83.53016295,6.855334857,0,87.39508994,0,27,143.6864,84.19,389.0549054,14.04464772,159,32.78256319,16.75748539,14.76533677,2.33416771,42.74666595,65.7216409,35.09999847,7.64666605,0,113.3428116,2.107678,4862.393322,4.3,85,144,865,202.1210265,1603,6.71,38.5,24.5,14.46,6.47,1.1706,1.49,9.7,50363,1164
Junio,1,50364,5,178.1399994,Hibrida,0,3.761086786,55.29920287,30.03817222,10.90153812,65.55682589,6.511732345,0,88.20399686,0,25,156.7488,87.99,341.8659493,16.75087016,159,29.00527685,14.98821157,15.71797468,1.731568365,41.20000076,69.89308996,32.43333435,7.41666603,1.35000002,113.4195404,4.009065,5492.49724,3.8,94,145,932,211.1650446,1616,Sin Análisis,Sin Análisis,Sin Análisis,Sin Análisis,Sin Análisis,Sin Análisis,Sin Análisis,44.4,50364,1148
Junio,1,50365,5,152.75,Hibrida,0,0,59.65957447,29.08674304,11.25368249,83.3092582,7.888707038,0,87.33289689,0,20,130.624,85.51,363.9934534,19.299509,155,29.20458265,17.54500818,18.59247136,1.513229308,37.33333206,65.91457726,28.75,7.23333168,1.35000002,115.8333359,3.224033,5313.043478,4,83,144,815,231.4285793,1607,Sin Análisis,Sin Análisis,Sin Análisis,Sin Análisis,Sin Análisis,Sin Análisis,Sin Análisis,21.9,50365,1100
Junio,1,50366,5,176.4299927,Hibrida,0,0,59.8480984,29.31474239,10.83715921,83.77606989,6.858244063,0,87.32097716,0,21,156.7488,88.84,312.3051765,13.63146914,156,25.67590652,15.47355956,17.11727102,1.883575884,37.86666107,68.65475842,29.03333092,7.61666489,1.21666598,115.1247711,5.680221,6076.808519,4.3,70,144,686,228.1690478,1603,9.79,34.49,30.66,12.94,5.25,1.6855,2.22,59.3,50366,1106
Junio,1,50367,5,161.8999939,Hibrida,0,0,60.66090179,29.81470043,9.524397776,85.31046163,7.010500309,0,87.79184682,0,22,146.29888,90.36,336.6275606,15.79370041,151,27.48610357,17.10932739,18.52995746,1.740320688,64.31666565,71.70144928,29.29999924,8.36666489,26.64999962,113.0835648,4.421231,5525.597205,4.9,61,142,673,132.4695538,1631,10.37,27.67,32.84,13.86,5.77,1.6729,2.2,47.7,50367,1093
Junio,1,50368,5,175.1399994,Hibrida,0,0,61.37946785,28.0404248,10.58010734,82.9577128,7.268470938,0,87.26812835,0,23,151.52384,86.52,335.731416,14.99371936,153,28.26881362,15.07365541,17.0720567,1.885376999,40.24999619,67.09879518,32.33333206,7.91666508,0,112.7156525,4.330517,5416.701225,4.4,58,144,742,214.6584054,1627,Sin Análisis,Sin Análisis,Sin Análisis,Sin Análisis,Sin Análisis,Sin Análisis,Sin Análisis,59.7,50368,1078
Junio,1,50369,5,173.8000031,Hibrida,0,0,59.69505178,29.57422325,10.73072497,84.06190525,6.996547756,0,87.33866513,0,21,206.38592,118.75,331.4154142,13.12428055,158,27.6639811,15.53509754,17.0886073,2.107847435,55.86666489,69.07231405,30.25,7.43333101,18.18333244,113.7465897,4.581212,5745.454646,4.3,48,145,908,155.7279286,1615,Sin Análisis,Sin Análisis,Sin Análisis,Sin Análisis,Sin Análisis,Sin Análisis,Sin Análisis,45.7,50369,1056
Junio,2,50370,5,151.4700012,Hibrida,0,0,62.86393345,26.89641513,10.23965142,82.34731869,7.52624282,0,87.21621443,0,22,83.59936,55.19,377.6325315,16.39268489,155,30.73215794,19.01366592,19.60784298,1.874748288,46.93333054,63.66063978,30,7.38333273,9.54999924,114.2096558,2.619974,5049.000041,4.2,51,132,1096,168.75001,1658,Sin Análisis,Sin Análisis,Sin Análisis,Sin Análisis,Sin Análisis,Sin Análisis,Sin Análisis,39,50370,1151
Junio,2,50371,5,151.8200073,Hibrida,0,0,58.93821631,31.68884205,9.372941641,86.97150557,6.520879989,0,87.48781452,0,29,148.91136,98.08,384.6660334,17.4219462,149,31.47806461,18.77222937,16.59860281,1.806805293,57.86666489,64.73755102,31.98333168,8.29999924,17.58333397,113.7662354,2.334449,4746.847791,5,41,142,707,147.2350276,1616,9.13,32.08,33.92,12.65,6.68,1.7548,2.23,24.5,50371,1163
Junio,2,50372,5,155.1000061,Hibrida,0,0,65.76402321,24.37137331,9.864603482,80.77274548,6.511927789,0,88.1379755,0,28,130.624,84.22,419.7291905,16.04126307,141,31.26369961,18.31076653,16.3120561,1.948954984,45.43333054,70.62396594,34.28333282,8.69999981,2.44999909,113.711792,1.228927,4524.064417,5,51,143,876,188.8481407,1675,Sin Análisis,Sin Análisis,Sin Análisis,Sin Análisis,Sin Análisis,Sin Análisis,Sin Análisis,23.7,50372,1117
Junio,2,50373,5,146.5,Hibrida,0,40.40955631,31.19453925,19.86348123,8.532423208,55.54927367,4.09556314,12.21843003,90.94197952,0,24,104.4992,71.33,359.0443686,15.93174061,138,25.7883959,19.59044369,17.20136519,1.618680377,41.88332748,62.04458015,27.29999924,8.84999752,5.73333168,115.112442,3.843032,5366.300516,5,11,126,715,180.501418,1670,Sin Análisis,Sin Análisis,Sin Análisis,Sin Análisis,Sin Análisis,Sin Análisis,Sin Análisis,33.6,50373,1069
Junio,2,50374,3B,190.699997,Hibrida,1.992658626,81.33193498,5.715783954,3.670686943,7.288935501,26.72659244,5.715783954,60.93340325,94.22968013,0,31,199.39,104.56,371.7881549,14.29994779,137,27.69271151,12.63765096,10.59255392,1.936560323,51.1333313,60.31285097,38.48333359,7.63333225,5.01666594,109.9224701,3.118576,4955.391832,4.2,48,138,817,161.9296023,1616,Sin Análisis,Sin Análisis,Sin Análisis,Sin Análisis,Sin Análisis,Sin Análisis,Sin Análisis,5,50374,1046
Junio,2,50375,1A,150.199997,Hibrida,2.463382157,78.89480692,6.72436751,5.059920107,6.857523302,89.77362035,6.72436751,55.79227696,93.873502,0,31,91.7194,61.06,433.4221127,20.73901507,121,28.74167835,15.64580591,12.45006683,1.385874799,61.71666336,64.16818727,35.46666336,8.78333187,17.46666718,111.8663254,0.860349,4234.962715,4,70,138,994,134.1614979,1619,Sin Análisis,Sin Análisis,Sin Análisis,Sin Análisis,Sin Análisis,Sin Análisis,Sin Análisis,21.9,50375,973
Junio,2,50376,1A,151.1000061,Hibrida,2.051621443,81.13831899,7.147584381,4.566512244,5.095962938,84.69919133,7.147584381,60.75446724,93.89940437,0,33,139.573,92.37,362.011898,17.6439437,126,25.98940994,14.95698153,12.37590949,1.472993248,60.0166626,60.8433557,31.04999733,11.88333321,17.08333206,104.5778122,3.699125,4866.34522,4.2,71,133,1035,132.9630748,1645,Sin Análisis,Sin Análisis,Sin Análisis,Sin Análisis,Sin Análisis,Sin Análisis,Sin Análisis,28.9,50376,657
Junio,2,50377,1A,151,Hibrida,2.582781457,84.37086093,6.887417219,4.701986755,1.456953642,75.9164752,6.887417219,64.90066225,93.94304636,0,28,157.91688,104.58,345.6953642,16.63576159,116,21.29139073,15.03311258,12.38410596,1.279856688,37.23332977,64.30667678,27.51666641,8.03333187,1.68333304,113.6154633,5.281695,5487.583334,4,67,132,866,212.7126435,1617,8.45,38.5,30.28,7.63,4.83,2.4302,3.11,30.4,50377,876
Junio,2,50378,1A,150.1000061,Hibrida,2.398401066,79.74683544,7.195203198,4.863424384,5.796135909,90.54052025,7.195203198,60.69287142,93.88674217,0,25,159.512,106.27,412.3917221,13.48434322,104,23.53764062,15.85609529,12.45836059,1.74555336,154.7333374,53.16949367,33.64999771,7.58333302,113.5,112.4319,1.944046,4460.624556,4.4,65,147,848,57.00129105,1618,Sin Análisis,Sin Análisis,Sin Análisis,Sin Análisis,Sin Análisis,Sin Análisis,Sin Análisis,9.7,50378,828
Junio,2,50379,1A,151.5,Hibrida,1.98019802,78.21782178,7.062706271,5.544554455,7.194719472,88.1288011,7.062706271,58.08580858,93.84290429,0,31,135.5852,89.5,409.9009901,15.28052805,130,28.92409241,15.31353135,12.34323432,1.89287257,43.49999619,57.08405063,33.59999847,7.11666584,2.78333282,112.6814423,1.668125,4508.928777,3.3,86,134,899,184.8276024,1645,Sin Análisis,Sin Análisis,Sin Análisis,Sin Análisis,Sin Análisis,Sin Análisis,Sin Análisis,23.7,50379,784
Junio,1,50380,1A,157.4700012,Hibrida,3.048199657,80.20575348,8.128532419,4.318282848,4.2992316,85.08205565,8.128532419,60.26544739,93.73163142,0,25,143.5608,91.17,399.4411603,14.73931531,124,27.33854046,12.82784012,14.4154441,1.854803964,42.59999847,60.52930818,34.56666565,8.03333187,0,113.4468765,2.147475,4555.54501,3.7,80,139,828,195.7746549,1629,Sin Análisis,Sin Análisis,Sin Análisis,Sin Análisis,Sin Análisis,Sin Análisis,Sin Análisis,9.7,50380,868
Junio,1,50381,1A,169.1799927,Hibrida,2.80766048,75.16845963,6.561059227,7.400401939,8.062418726,87.83679048,6.561059227,55.28431257,93.77314103,0,24,159.512,94.29,342.2390502,16.09528383,135,24.75470021,12.64924987,13.53587953,1.538009548,42.28332901,62.57378378,30.83333206,8.98333073,2.46666598,112.3060455,4.682381,5486.918908,0.5,78,146,751,207.1738485,1640,Sin Análisis,Sin Análisis,Sin Análisis,Sin Análisis,Sin Análisis,Sin Análisis,Sin Análisis,34.8,50381,1014
Junio,1,50382,1A,165.199997,Hibrida,2.814769976,76.61016949,6.858353511,5.93220339,7.784503632,93.19331448,6.858353511,56.21065375,93.82663438,0,25,143.7492,87.02,354.1162293,15.76271216,129,24.65496414,11.62227624,13.98305111,1.564132104,40.23332977,54.2458616,31.39999771,8.83333206,0,113.776329,4.219587,5261.146783,0.6,70,147,856,219.221229,1651,9.83,34.89,32.8,9.15,4,2.4943,3.24,34.8,50382,972
Junio,1,50383,1A,160.6399994,Hibrida,2.96314741,76.5874004,7.719123506,5.913844622,6.816484064,94.8460842,7.719123506,56.03212151,93.66708167,0,25,140.672,87.57,360.4332683,16.04208173,135,26.5811754,11.5786853,14.37998013,1.656965464,40.11666489,56.77937158,31.43333244,6.88333178,1.79999995,113.1595993,3.676162,5110.498535,3.7,75,142,839,212.3805661,1655,10.08,32.88,33.64,9.53,4.14,2.4609,3.2,34.8,50383,1036
Junio,1,50384,1A,161.5800018,Hibrida,2.914964723,78.3512811,6.498329001,6.325040228,5.910384949,96.58357871,6.498329001,58.31786112,93.86532987,0,25,144.6912,89.55,377.5219663,14.46342353,136,27.10731495,12.68721362,14.29632364,1.874197689,38.89999771,62.83140604,32.18333435,6.71666431,0,114.9136581,2.974401,5020.610981,3.3,77,142,676,219.0231491,1626,Sin Análisis,Sin Análisis,Sin Análisis,Sin Análisis,Sin Análisis,Sin Análisis,Sin Análisis,10.9,50384,1092
Junio,1,50385,1A,160.6799927,Hibrida,3.024645258,76.79238237,7.499377645,5.414488424,7.269106298,92.75212119,7.499377645,56.42270351,93.74906647,0,25,144.6912,90.05,366.5671066,16.54219642,139,27.14712596,11.32686136,13.50510393,1.641083521,39.3833313,59.69919463,31.33333206,6.73333168,1.31666601,113.3297806,3.373576,5128.085081,3.6,80,143,710,217.8586655,1618,Sin Análisis,Sin Análisis,Sin Análisis,Sin Análisis,Sin Análisis,Sin Análisis,Sin Análisis,14.1,50385,1125
Junio,1,50386,1A,165.2799988,Hibrida,2.801306873,75.77444337,6.897386254,6.413359148,8.113504356,91.31264147,6.897386254,57.32090997,93.82030494,0,22,159.512,96.51,353.9448235,13.98233311,132,24.54622477,11.01161673,13.12923533,1.755517092,37.39999771,64.76516393,30.61666489,6.78333282,0,114.5187607,4.245262,5398.367176,3.7,72,147,719,235.8288914,1650,10.64,30.08,33.34,10.87,5.52,2.0342,2.68,46.9,50386,1042
Junio,1,50387,1A,161.3999939,Hibrida,3.184634449,76.03469641,6.753407683,6.195786865,7.831474597,92.32277826,6.753407683,56.40644362,93.83246592,0,28,147.5486,91.42,370.5080685,17.45353226,134,26.92069495,12.01982697,13.44485801,1.542421015,46.91333008,59.34226268,32.21666336,13.59666634,1.10000002,110.9690857,3.255559,5009.829606,3.5,75,144,840,184.1694031,1650,Sin Análisis,Sin Análisis,Sin Análisis,Sin Análisis,Sin Análisis,Sin Análisis,Sin Análisis,14.1,50387,1021
Junio,1,50388,1A,161.8500061,Hibrida,3.336422614,76.11986407,7.290701267,6.611059623,6.641952425,92.92216818,7.290701267,56.62650602,93.70219339,0,26,143.5608,88.7,373.8028898,17.3864683,137,28.08155594,11.3685507,13.65461796,1.615138593,42.19999313,54.52581864,33.1333313,6.34999704,2.71666598,109.1729279,3.003648,4884.809337,3.1,80,144,873,204.7393698,1649,Sin Análisis,Sin Análisis,Sin Análisis,Sin Análisis,Sin Análisis,Sin Análisis,Sin Análisis,23.4,50388,1002
Junio,1,50389,1A,167.3899994,Hibrida,2.927295537,76.15747655,7.09719816,6.093553976,7.724475775,93.99693193,7.09719816,56.3175817,93.77967621,0,23,152.7296,91.24,344.1065787,15.76557745,134,25.35993796,11.94814509,13.20270033,1.60856385,38.98332977,58.74528302,31.66666603,6.03333187,1.28333294,110.710083,4.496991,5286.000087,3.1,76,144,810,221.6331968,1653,Sin Análisis,Sin Análisis,Sin Análisis,Sin Análisis,Sin Análisis,Sin Análisis,Sin Análisis,50.1,50389,1034
Junio,1,50390,1A,164.0399933,Hibrida,3.048037064,77.77371373,6.827603024,6.339917093,6.01072909,98.0262076,6.827603024,58.46135089,93.81663009,0,25,150.6572,91.84,375.5181817,16.62399483,137,28.37113015,11.15581611,13.2284814,1.70663733,40.61666489,56.02284644,33.78333282,6.83333111,0,110.3832855,2.912531,4855.648617,3.5,74,148,719,218.629472,1624,9.64,33.68,30.63,9.96,4.76,2.0808,2.74,24.9,50390,994
Junio,1,50391,1A,167.6100006,Hibrida,2.827993556,76.34389356,6.765706103,5.966231132,8.096175646,92.4684865,6.765706103,57.24002148,93.8662371,0,27,163.4998,97.55,373.4860675,15.07666602,135,28.56631456,12.46942302,13.18537075,1.894736842,43.18333054,55.35736715,35.44999695,6.53333187,1.20000005,108.2420731,2.963768,4728.068125,3,88,145,748,201.4666282,1621,Sin Análisis,Sin Análisis,Sin Análisis,Sin Análisis,Sin Análisis,Sin Análisis,Sin Análisis,20.2,50391,1057
Junio,1,50392,1A,165.9700012,Hibrida,2.783635597,77.14044707,6.446948244,6.14568898,7.483280111,92.31865573,6.446948244,57.85985419,93.90660963,0,23,155.5242,93.71,328.372595,16.13544605,135,23.92601055,12.65288898,13.31565936,1.482823002,37.6333313,60.24133523,29.35000038,6.91666508,1.36666596,111.2244949,5.424113,5654.855164,3.8,66,147,915,234.3667089,1641,Sin Análisis,Sin Análisis,Sin Análisis,Sin Análisis,Sin Análisis,Sin Análisis,Sin Análisis,62.9,50392,974
Junio,1,50393,1A,166.5,Hibrida,2.900900901,77.15915916,6.906906907,6.648648649,6.384384384,95.70240012,6.906906907,57.94594595,93.78258258,0,24,155.5242,93.41,353.7537538,15.9039039,135,25.96996997,12.61261261,13.27327327,1.632930514,39.27999496,65.84993447,31.91666412,7.36333227,0,110.8416214,4.019883,5216.710599,3.9,64,145,685,221.4867901,1626,Sin Análisis,Sin Análisis,Sin Análisis,Sin Análisis,Sin Análisis,Sin Análisis,Sin Análisis,34.8,50393,979
Junio,1,50394,1A,166.7400055,Hibrida,2.836751829,77.77377954,6.836991724,5.655511575,6.896965335,94.63859745,6.836991724,57.72460118,93.85918196,0,23,145.4134,87.21,340.6501027,15.47918865,131,24.12738316,13.25416773,13.25416773,1.558698179,39.19999695,63.50571429,30.6333313,7.46666574,1.10000002,110.649353,4.86998,5443.090856,3.8,56,145,631,221.9387928,1623,9.95,30.08,34.63,10.81,5.67,2.1013,2.71,50.1,50394,997
Junio,1,50395,1A,165.1399994,Hibrida,3.027734044,77.61898995,6.661014896,6.176577449,6.515683662,96.59591191,6.661014896,57.78733196,93.84970328,0,24,146.7636,88.87,357.2726185,15.64127413,137,26.71066983,12.35315494,13.38258452,1.70770422,39.61999512,62.00880421,31.99999809,6.36999893,1.25,111.1459885,3.776669,5160.625289,3.4,48,145,838,219.5860947,1622,Sin Análisis,Sin Análisis,Sin Análisis,Sin Análisis,Sin Análisis,Sin Análisis,Sin Análisis,31.6,50395,929
Junio,1,50396,1A,177.3999939,Hibrida,2.77903044,74.39684329,7.10259301,6.70800451,9.013528749,88.51649083,7.10259301,53.86133033,93.71860203,0,26,158.9154,89.58,333.7091434,14.98308958,140,25.37204146,12.06313457,12.45772309,1.69337848,37.51666641,63.60884265,32.08333588,3.23333311,2.19999909,110.082634,4.904645,5529.35002,0,49,145,796,231.8969363,1605,Sin Análisis,Sin Análisis,Sin Análisis,Sin Análisis,Sin Análisis,Sin Análisis,Sin Análisis,33.6,50396,888
Junio,2,50397,1A,157.32,Hibrida,3.025680142,77.72056954,6.483600305,4.703788457,8.066361556,88.83906617,6.483600305,55.68268497,93.95537757,0,27,139.573,88.72,376.3030765,15.56064073,124,25.94711416,12.84007119,13.79354183,1.66748366,79.48666382,62.64908377,32.79999542,11.64666653,35.04000092,111,3.154374,4796.342133,4.1,507,142,991,107.1877921,1624,Sin Análisis,Sin Análisis,Sin Análisis,Sin Análisis,Sin Análisis,Sin Análisis,Sin Análisis,12.9,50397,799
Junio,2,50398,1A,153.6,Hibrida,2.864583333,80.53385417,6.575520833,5.143229167,4.8828125,90.67529914,6.575520833,61.5234375,93.96744792,0,34,147.5486,96.06,415.3645833,9.55078125,126,29.9609375,13.671875,14.12760417,3.137014315,53.06666565,46.6467609,36.29999924,12.6333313,4.13333321,107.0769196,1.428039,4231.405047,3.4,59,145,951,163.9447268,1609,Sin Análisis,Sin Análisis,Sin Análisis,Sin Análisis,Sin Análisis,Sin Análisis,Sin Análisis,19,50398,836
Junio,2,50399,1A,155.32,Hibrida,3.103270667,77.066701,7.210919392,2.639711563,9.979397373,79.33394514,7.210919392,59.16816894,94.07082153,0,31,151.5364,97.56,434.5866598,16.21813031,129,30.56270925,12.42595931,13.97115632,1.884477967,47.16666794,60.26860731,36.65000153,7.71666622,2.799999,110.3041153,0.770983,4237.926153,4.3,64,152,996,193.3568852,1627,Sin Análisis,Sin Análisis,Sin Análisis,Sin Análisis,Sin Análisis,Sin Análisis,Sin Análisis,23.7,50399,847
Junio,2,50400,1A,155.22,Hibrida,3.221234377,78.5981188,7.421724005,3.994330627,6.764592192,88.39160894,7.421724005,56.82257441,93.84460765,0,26,135.5852,87.35,363.9994846,16.97590517,118,23.74693983,15.26865095,13.9801572,1.39886148,42.81666183,50.37240437,31.21666527,7.94999886,3.6499989,110.5434647,3.964743,4972.344056,4.6,52,138,857,193.382661,1629,9.2,36.49,31.81,9.35,3.39,2.4969,3.22,33.6,50400,1077
Junio,2,50401,1A,151.63,Hibrida,3.231550485,81.86374728,7.122601068,3.957000594,3.825100574,83.21907088,7.122601068,59.57264394,93.89091868,0,31,155.5242,102.57,380.5315571,15.61696234,119,25.29842379,13.45380202,6.39715096,1.619932432,46.28332901,52.39112583,32.16666412,7.26666594,6.84999895,109.7305832,3.068113,4713.886384,3.8,46,144,798,186.6762868,1641,8.27,35.76,31.28,9.98,3.95,2.2455,2.84,8.2,50401,1153
