Repository: DeaAnalytics/univ-workshop

File: data/Analisis_C7_temperatura.csv (part 26 of 28)
Mes,Turno,No_Colada,GPO_CH,TCM,No_Cargas,C_Arrabio,C_Primeras,C_Segundas,C_Triturado,C_Retornos,Cumpl_CM,Cons_Chorreadura,Cons_Ri,Rendimiento_Teo,Altura_Banda,Tiempo_Caida_Banda,TPQB,Rendimiento_Real,ENERGÍA,CONSUMO_C,O2_INSTANTANEO,O2_TCM,CONSUMO_CAL_SIDER,CONSUMO_CAL_DOLOM,BALANCE_02_C,VAC_TO_VAC,COBERTURA_DE_ARCO,POWER_ON,AUXILIARES,DEMORAS,POTENCIA,FACTOR_O2,VELOCIDAD_DE_FUSIÓN,TIEMPO_VACIADO,REMANENTE_HF,ACERO_VACIADO,O2_VACIADA,TON_Hr_ACERO LIQUIDO,TEMPERATURA_VACIADO,MgO_ESCORIA,FeO_ESCORIA,CaO,SiO2,Al2O3,IB3,IB4,RESULTADO,coladas ,TEMPERATURA
Junio,2,50494,3B,174.8200073,Hibrida,0,0,59.29527514,30.38553941,10.31918545,55.98030642,7.522022652,0,87.27250887,0,21,159.36128,91.16,316.8973669,12.7445367,136,23.29824865,14.243221,14.70083453,1.828096948,89.0166626,72.24145617,29.86666489,6.93333197,52.21666718,117.8723373,6.0628,5853.348808,3.2,110,127,927,85.60195111,1646,9.83,39.3,25.6,9.15,5.48,1.7498,2.42,59.3,50494,856
Junio,2,50495,3B,146.7700043,Hibrida,0,0,67.30258227,24.64400082,8.053416911,57.40061512,8.298698644,0,87.06813381,0,20,114.94912,78.32,356.3398411,9.681814803,149,27.11044413,17.57852371,18.39612946,2.800140746,38.83332825,69.41716069,26.63333321,7.69999695,4.49999905,117.1624222,3.755385,5510.76364,3.8,107,142,687,219.3991704,1623,Sin Análisis,Sin Análisis,Sin Análisis,Sin Análisis,Sin Análisis,Sin Análisis,Sin Análisis,30.4,50495,913
Junio,2,50496,5,162.1300049,Hibrida,0,16.52994511,47.32005181,33.744526,2.405477086,62.41646507,6.192561525,6.846357861,88.36846975,0,20,146.29888,90.24,345.4018276,14.51921254,144,25.49805635,15.60476114,16.96169689,1.756159728,36.09999847,66.1539028,28.58333206,7.51666498,0,118.3098602,4.421833,5672.187012,3.6,88,144,772,239.3351902,1632,10.62,29.67,31.75,11.07,5.81,1.8809,2.51,31.6,50496,933
Junio,2,50497,5,167.25,Hibrida,0,39.09118087,26.91180867,25.43497758,8.562032885,56.70018846,5.189835575,16.5799701,90.84304933,0,21,148.91136,89.04,325.8594918,12.72346786,151,25.45889387,14.34977578,15.6651719,2.00093985,37.09999847,71.75180723,28.08333206,7.76666594,1.25,117.9086685,5.196239,5955.489884,3.5,74,145,772,234.5013574,1632,Sin Análisis,Sin Análisis,Sin Análisis,Sin Análisis,Sin Análisis,Sin Análisis,Sin Análisis,59.7,50497,891
Junio,2,50498,5,174.7700043,Hibrida,0,34.85151914,27.87663787,27.05841964,10.21342336,55.60313421,6.677347371,17.17686102,90.33564113,0,26,227.28576,130.05,330.1481867,15.4660407,146,25.47920061,13.21737108,14.13285999,1.647428783,46.36666107,60.06043656,30.49999809,6.36666489,9.49999905,112.9526901,5.023776,5730.164433,3,82,226,911,292.4515091,1632,Sin Análisis,Sin Análisis,Sin Análisis,Sin Análisis,Sin Análisis,Sin Análisis,Sin Análisis,33.6,50498,906
Junio,2,50499,3A,154.8999939,Hibrida,0,46.21045836,26.01678502,24.49967721,3.273079406,87.79967489,5.422853454,21.9302776,90.93079406,0,25,70.53696,45.54,375.080712,16.84312526,155,30.50355188,14.52550089,16.52679213,1.811038712,52.59999847,68.16502058,30.39999962,6.64999819,15.54999924,113.8595352,2.723266,5095.3946,3.1,80,144,941,164.2585599,1644,Sin Análisis,Sin Análisis,Sin Análisis,Sin Análisis,Sin Análisis,Sin Análisis,Sin Análisis,23.7,50499,779
Junio,2,50500,3A,153.6799927,Hibrida,0,40.96173868,25.13014055,25.88495575,8.023165018,89.25872792,4.990890161,17.95939615,90.95965643,0,34,86.21184,56.1,384.5653489,14.4130668,161,33.94065753,16.46278059,14.90109389,2.354853273,59.73332977,61.40944149,32.36666489,6.83333206,20.53333282,112.2151871,2.168038,4748.094782,3.2,83,146,864,146.6517945,1610,9.6,40.5,23.89,8.91,3.57,1.9143,2.68,9.7,50500,974
Junio,2,50501,3A,173.7100067,Hibrida,0,42.49035749,29.6183294,25.54257095,2.348742156,80.12547479,6.585688792,19.94128145,90.15289851,0,28,208.9984,120.31,317.7709854,16.09003449,147,27.48834158,13.01018889,13.70099538,1.708407871,48.7666626,64.08699187,32.39999771,12.53333187,3.83333206,106.7812805,5.106856,5361.420339,3,81,145,953,178.4005617,1632,9.27,40.9,24.53,8.45,3.41,2.0683,2.85,38.5,50501,1061
Junio,2,50502,3A,158.2799988,Hibrida,0,43.97902451,29.08137478,24.09653778,2.843062926,83.78664385,7.373009856,22.10007582,90.23856457,0,23,148.91136,94.08,360.1213068,18.37882248,156,31.4063687,14.40485227,15.73161498,1.708834651,40.81666565,63.59223561,31.78333282,6.44999981,2.58333302,109.4399948,3.121299,4979.968579,2.8,80,144,854,211.6782413,1622,Sin Análisis,Sin Análisis,Sin Análisis,Sin Análisis,Sin Análisis,Sin Análisis,Sin Análisis,29.3,50502,1090
Junio,2,50503,3A,166.8000031,Hibrida,0,38.32134293,31.01918465,28.08153477,2.57793765,76.75524554,6.852517986,18.93884892,89.87889688,0,23,151.52384,90.84,330.9352457,15.00599493,142,25.37769738,13.60911246,14.80815321,1.691170595,38.84999466,65.99397759,29.79999924,6.64999819,2.3999989,110.6458893,5.012856,5597.315681,2.9,70,144,820,222.393853,1640,Sin Análisis,Sin Análisis,Sin Análisis,Sin Análisis,Sin Análisis,Sin Análisis,Sin Análisis,50.1,50503,1040
Junio,2,50504,3A,160.8500061,Hibrida,0,39.70158533,27.5722723,30.17718371,2.548958657,78.04291866,9.729561703,19.5958968,90.00497358,0,26,146.29888,90.95,361.2060789,14.43580921,143,29.00217484,12.80696252,15.4180908,2.009043928,59.13333511,64.20040268,32.41666794,26.71666527,0,111.6711121,3.342643,4961.953721,0.5,72,139,950,141.0371998,1677,12.51,30.08,29.33,9.11,4.61,2.1378,3.05,24.9,50504,1145
Junio,2,50505,3A,155.7799988,Hibrida,0,37.88676338,26.31916806,25.99178328,9.802285274,84.29962945,10.07831557,19.92553601,90.18359225,0,24,146.29888,93.91,390.2940074,14.96341005,156,32.83476724,13.03119795,15.85569405,2.194337194,45.74999619,72.4798212,32.76666641,8.48333263,4.49999809,111.0502319,2.066589,4754.22177,0.3,77,143,874,187.5409992,1658,Sin Análisis,Sin Análisis,Sin Análisis,Sin Análisis,Sin Análisis,Sin Análisis,Sin Análisis,9.7,50505,1113
Junio,1,50506,3A,165.6399994,Hibrida,0,37.47886984,22.4583434,29.97464381,10.08814296,81.90519815,8.935039845,20.1340256,90.56496015,0,24,146.29888,88.32,318.1598659,13.05240285,154,26.63004115,12.13475011,12.13475011,2.040240518,38.9666648,65.78810573,28.48333359,8.96666527,1.51666594,111.0122986,5.25685,5815.330529,5,67,146,843,224.8075386,1640,9.36,36.89,27.71,9.64,4.38,1.9765,2.64,44.4,50506,1083
Junio,1,50507,3A,156.5299988,Hibrida,0,43.50603718,23.13294576,24.41704466,8.943972401,90.04681805,9.01424647,14.75755446,90.71960647,0,28,143.6864,91.79,366.0640161,14.01009402,155,30.83753937,12.90487457,13.86315733,2.201094391,40.39999699,66.57354926,31.03333282,7.89999819,1.46666598,110.784111,2.986165,5043.931301,4.2,81,141,931,209.4059562,1642,Sin Análisis,Sin Análisis,Sin Análisis,Sin Análisis,Sin Análisis,Sin Análisis,Sin Análisis,23.7,50507,927
Junio,1,50508,3A,147.5200043,Hibrida,0,40.06236443,27.02006508,23.6239154,9.293655098,87.19621908,9.937635575,15.93004338,90.47207158,0,27,117.5616,79.69,334.1919643,7.300704778,140,25.37960881,13.76084559,14.70986942,3.47632312,39.61666154,57.08663522,26.58333015,7.34999895,5.68333244,111.2727356,4.884158,5549.342518,4.1,69,147,1053,222.6336005,1634,Sin Análisis,Sin Análisis,Sin Análisis,Sin Análisis,Sin Análisis,Sin Análisis,Sin Análisis,30.4,50508,855
Junio,1,50509,3B,173.2100067,Hibrida,0,33.71629814,34.87673922,24.23647595,7.170486692,84.63210027,11.65637088,16.39628197,89.75890537,0,30,169.8112,98.04,375.2670024,14.77974656,153,31.1182945,14.14467932,11.66214377,2.10546875,63.81666803,65.20571429,35.1166687,7.71666574,20.98333359,111.0583954,2.663481,4932.415662,4,66,141,991,132.5672471,1616,Sin Análisis,Sin Análisis,Sin Análisis,Sin Análisis,Sin Análisis,Sin Análisis,Sin Análisis,23.7,50509,1120
Junio,1,50510,3B,169.2599945,Hibrida,0,38.87510339,33.82961125,25.1092993,2.185986057,87.40633785,11.55618575,17.01524282,89.63771712,0,26,154.13632,91.06,311.3553215,11.50301349,148,24.3885155,14.4156923,11.99338335,2.1201849,45.88333225,63.72541353,27.81666756,8.64999866,9.41666603,113.6728439,6.019008,6084.84083,5,50,145,906,189.6113376,1658,Sin Análisis,Sin Análisis,Sin Análisis,Sin Análisis,Sin Análisis,Sin Análisis,Sin Análisis,44.4,50510,1061
Junio,1,50511,3B,167.7200012,Hibrida,0,37.14524207,34.41450036,22.65680897,5.783448605,88.181188,12.83090866,16.754114,89.74338183,0,28,120.17408,71.65,385.1657496,13.4032911,154,31.08156429,14.54805618,12.10350576,2.318950178,79.96666717,69.83511166,33.80000305,7.78333282,38.3833313,114.6745606,2.348152,4962.129766,4.5,66,145,618,108.7953307,1603,Sin Análisis,Sin Análisis,Sin Análisis,Sin Análisis,Sin Análisis,Sin Análisis,Sin Análisis,24.9,50511,1052
Junio,1,50512,5,165.2100067,Hibrida,0,38.73857515,33.85388294,18.93953151,8.468010411,56.17922019,12.30555051,18.40082319,90.13921675,0,29,224.67328,135.99,361.9635468,8.782760977,129,24.36898394,16.46389377,15.25331334,2.774638181,41.98332882,64.54864499,30.98332977,7.68333292,3.31666613,115.8042069,3.947085,5332.222454,4.1,75,141,757,201.5085568,1627,Sin Análisis,Sin Análisis,Sin Análisis,Sin Análisis,Sin Análisis,Sin Análisis,Sin Análisis,31.6,50512,983
Junio,1,50513,3B,153.9299927,Hibrida,0,44.20840642,30.97511856,17.21561749,7.600857533,80.45268543,10.31637757,20.43136491,90.63756253,0,25,94.04928,61.1,377.4443108,9.9395834,156,30.85818376,16.04625555,13.12284867,3.104575163,41.41665936,63.11826923,30.43332863,7.36666584,3.61666489,114.5454636,2.615373,5057.941395,4.2,79,147,787,212.957784,1614,Sin Análisis,Sin Análisis,Sin Análisis,Sin Análisis,Sin Análisis,Sin Análisis,Sin Análisis,23.7,50513,918
Junio,1,50514,3B,156.2299957,Hibrida,0,36.74070281,35.51814632,19.93215132,7.808999552,81.80222462,13.17288613,15.6179991,89.8242335,0,24,146.29888,93.64,353.9653172,10.74697591,144,26.71702051,15.68200773,12.92965535,2.486003574,43.44999933,66.02340116,28.83333397,7.89999914,6.71666622,115.0751572,3.899562,5418.381235,4.6,56,145,863,200.2301527,1630,Sin Análisis,Sin Análisis,Sin Análisis,Sin Análisis,Sin Análisis,Sin Análisis,Sin Análisis,30.4,50514,1015
Junio,1,50515,3B,169.0500031,Hibrida,0,38.98254954,31.64744159,23.17065957,6.199349305,89.15477569,11.65335699,17.56876664,89.68494528,0,31,130.624,77.27,367.9384731,13.06713966,148,28.85536771,14.13782879,11.94912726,2.208239022,76.08333159,58.76662437,32.93333435,7.599998,35.54999924,113.3198471,3.126334,5133.0971,4,73,147,899,115.9255229,1610,Sin Análisis,Sin Análisis,Sin Análisis,Sin Análisis,Sin Análisis,Sin Análisis,Sin Análisis,24.9,50515,941
Junio,1,50516,3B,156.3600006,Hibrida,0,36.77411103,32.01586083,28.39600921,2.814018931,91.80704821,9.337426452,15.02941929,89.419033,0,34,141.07392,90.22,347.9150664,12.95727803,148,27.8715783,15.41314908,12.91890504,2.151036525,112.250001,64.22830725,29.41666985,8.48333263,74.34999847,110.9574966,3.955101,5315.353553,4.6,55,142,959,75.90200381,1642,8.65,39.3,24.45,10.21,4.56,1.6554,2.24,31.2,50516,974
Junio,1,50517,3B,172.6100006,Hibrida,0,36.15086032,33.16146226,24.77840218,5.909275245,89.61558091,11.78379005,18.48096866,89.83303401,0,26,154.13632,89.3,351.0804692,13.66664731,155,29.19877169,14.13591328,11.70268231,2.136498516,41.11666274,67.39753247,32.39999771,7.16666508,1.54999995,112.2222138,3.666919,5327.469531,3.9,55,147,891,214.511573,1616,Sin Análisis,Sin Análisis,Sin Análisis,Sin Análisis,Sin Análisis,Sin Análisis,Sin Análisis,44.4,50517,1042
Junio,1,50518,3B,169.0299988,Hibrida,0,41.82689463,31.87599834,17.30462048,8.992486541,79.33505168,11.2524404,19.99645033,90.50369757,0,24,146.29888,86.55,354.9665765,14.73111293,154,28.95344043,14.31698525,11.95054141,1.965461847,42.81666494,65.42335092,31.75,7.61666489,3.45000005,113.3858261,3.56377,5323.779489,3.8,57,149,1082,208.7972058,1618,Sin Análisis,Sin Análisis,Sin Análisis,Sin Análisis,Sin Análisis,Sin Análisis,Sin Análisis,45.6,50518,998
Junio,2,50519,3B,164.3000031,Hibrida,0,38.24102252,35.17346318,19.05051735,7.534996957,82.22948937,12.37370663,16.4516129,89.9889227,0,25,114.94912,69.96,361.533773,14.88740082,142,27.23067509,14.42483236,15.3986607,1.829108749,37.03333056,64.42283044,31.31666565,5.11666489,0.60000002,113.8052063,3.548065,5246.407931,1.8,51,143,1094,231.6831857,1656,Sin Análisis,Sin Análisis,Sin Análisis,Sin Análisis,Sin Análisis,Sin Análisis,Sin Análisis,31.6,50519,953
Junio,2,50520,5,178.9900055,Hibrida,0,0,59.65696408,32.66662942,7.676406503,90.06913165,9.799430136,0,87.33515839,0,25,180.26112,100.71,341.9185324,11.68780343,156,28.32560391,15.69920059,14.63768881,2.423518164,42.53333713,67.55666235,32.43333817,6.83333302,3.26666594,113.2168655,4.103406,5518.704382,3.5,63,144,835,203.1347781,1639,Sin Análisis,Sin Análisis,Sin Análisis,Sin Análisis,Sin Análisis,Sin Análisis,Sin Análisis,44.4,50520,964
Junio,2,50521,5,164.1900024,Hibrida,0,0,57.97551617,35.13003228,6.89445155,93.59886991,10.21377672,0,87.23917413,0,24,143.6864,87.51,356.903582,14.34922934,154,28.84463079,15.28716708,16.87069833,2.010186757,38.11666346,68.56557377,30.6333313,7.48333216,0,114.776947,3.510061,5359.848096,3.7,70,146,744,229.8207452,1618,10.89,30.38,29.77,13.3,5.63,1.5726,2.15,46.4,50521,990
Junio,2,50522,5,172.3800049,Hibrida,0,0,58.52187029,34.05847546,7.419654252,91.65713727,10.3260239,0,86.81146305,0,25,154.13632,89.42,348.6483252,13.2672,154,28.37916151,14.50284215,16.0691491,2.139046786,39.21666193,63.57804233,31.61666298,7.59999895,0,114.0537491,3.858523,5452.188455,3,79,149,686,227.9643284,1619,10.84,26.87,30.35,11.93,6.05,1.688,2.29,45.2,50522,982
Junio,2,50523,5,160.7100067,Hibrida,0,0,59.17491133,32.20708108,8.618007591,88.27885059,10.60294941,0,86.86080518,0,29,146.29888,91.03,382.6768554,13.74525486,153,31.0932723,16.98711895,16.30265628,2.262109552,48.52000237,70.92331606,32.51667023,16.00333214,0,113.4802475,2.427314,4942.388183,3.3,75,145,743,179.3074933,1636,Sin Análisis,Sin Análisis,Sin Análisis,Sin Análisis,Sin Análisis,Sin Análisis,Sin Análisis,24.9,50523,984
Junio,2,50524,5,165.3699951,Hibrida,0,0,60.91794159,30.33198283,8.750075588,86.60892578,10.67908327,0,86.84900526,0,25,193.32352,116.9,359.1945441,13.07371388,155,29.26165654,14.75479272,16.75031796,2.238205365,39.96666766,65.06081081,31.08333588,7.29999876,1.58333302,114.6595306,3.381744,5320.213884,3.1,93,145,549,217.6813958,1602,Sin Análisis,Sin Análisis,Sin Análisis,Sin Análisis,Sin Análisis,Sin Análisis,Sin Análisis,24.9,50524,966
Junio,2,50525,5,157.5099945,Hibrida,0,0,60.36442131,31.45832011,8.177258587,88.29533839,10.83105835,0,86.79271157,0,22,91.4368,58.05,390.4514135,14.40543508,156,32.08050394,15.87200868,17.58618562,2.226972234,39.08333683,64.62051948,32.20000458,6.88333225,0,114.5962677,2.110271,4891.614041,3,103,147,669,225.6716216,1602,Sin Análisis,Sin Análisis,Sin Análisis,Sin Análisis,Sin Análisis,Sin Análisis,Sin Análisis,25,50525,1140
Junio,2,50526,5,161.9400024,Hibrida,0,0,63.14684451,29.16512289,7.688032605,87.29422851,11.44250957,0,86.64233667,0,21,146.29888,90.34,345.1895712,13.99901177,156,27.92392202,15.37606498,17.16685166,1.994706661,38.84999729,61.21422351,28.88333321,7.76666403,2.20000005,116.122345,4.045292,5606.693703,2.9,98,142,844,219.3050346,1649,Sin Análisis,Sin Análisis,Sin Análisis,Sin Análisis,Sin Análisis,Sin Análisis,Sin Análisis,46.9,50526,1063
Junio,2,50527,5,167.0700073,Hibrida,0,0,61.35751481,29.92757527,8.714909918,86.33504905,10.22325971,0,86.87783564,0,21,151.52384,90.69,323.2177987,12.29424738,155,26.22852582,14.06595976,16.57987597,2.133398247,39.89999819,64.89777448,28.23333359,7.09999847,4.56666613,114.7579804,5.144482,5917.473641,3.2,80,147,555,221.0526416,1603,Sin Análisis,Sin Análisis,Sin Análisis,Sin Análisis,Sin Análisis,Sin Análisis,Sin Análisis,59.7,50527,1044
Junio,2,50528,5,162.9600067,Hibrida,0,0,62.93568974,28.36278841,8.701521846,85.13245974,11.45066274,0,86.75355916,0,20,148.91136,91.38,349.165425,13.55547318,153,27.8350504,14.4820809,16.99803563,2.053417836,53.4666686,63.89292786,29.63333702,6.54999876,17.28333282,115.2081146,3.915371,5499.212141,3,82,146,733,163.8403931,1620,Sin Análisis,Sin Análisis,Sin Análisis,Sin Análisis,Sin Análisis,Sin Análisis,Sin Análisis,31.6,50528,1069
Junio,2,50529,5,165.1699982,Hibrida,0,0,60.63449779,30.34449355,9.021008658,86.28617119,10.41351335,0,87.36961918,0,21,148.91136,90.16,346.9153032,13.06532678,150,26.5605137,14.77265864,16.46788176,2.032900834,39.71666479,67.10129496,29.20000076,7.1999979,3.31666613,117.7397232,4.187972,5656.506639,2.9,80,147,705,222.0730277,1605,Sin Análisis,Sin Análisis,Sin Análisis,Sin Análisis,Sin Análisis,Sin Análisis,Sin Análisis,46.9,50529,1052
Junio,2,50530,5,166.2599945,Hibrida,0,41.94634909,36.15421629,16.5343438,5.365090822,59.54125845,11.56622158,17.37038374,89.82882233,0,29,206.38592,124.13,359.0761577,13.310478,156,28.96667965,13.77360806,15.75845114,2.17623136,44.54666233,69.54755435,30.81666374,13.72999859,0,116.2357864,3.420269,5395.132838,2.8,71,145,799,195.3008272,1621,Sin Análisis,Sin Análisis,Sin Análisis,Sin Análisis,Sin Análisis,Sin Análisis,Sin Análisis,24.9,50530,931
Junio,2,50531,3B,164.25,1,0,38.66057839,31.26940639,25.28462709,4.785388128,94.93286529,11.05022831,20,89.67671233,0,33,77.872,47.41,381.1263318,17.56468798,126,25.96042618,14.79452055,15.64687976,1.477989601,52.06666708,83.90124378,33.6166687,4.43333292,14.01666546,111.7303085,2.966964,4885.968966,2.8,85,233,650,268.5019185,1624,Sin Análisis,Sin Análisis,Sin Análisis,Sin Análisis,Sin Análisis,Sin Análisis,Sin Análisis,28.5,50531,1013
Junio,2,50532,3B,167.3200073,Hibrida,0,36.92923739,23.39230218,32.46473823,7.213722209,82.25165525,11.15228305,23.17714559,90.14116663,0,27,153.232,91.58,413.5787531,18.11498845,150,33.24766768,14.82189751,15.35978895,1.835367865,166.6833363,70.22773393,37.06666946,20.14999962,109.4666672,112.0143814,1.340582,4514.028634,0.4,92,146,672,52.5547436,1621,Sin Análisis,Sin Análisis,Sin Análisis,Sin Análisis,Sin Análisis,Sin Análisis,Sin Análisis,5.9,50532,1080
Junio,1,50533,3B,176.1499939,Hibrida,0,21.95855805,48.33948339,23.13369288,6.568265683,73.69893409,11.29151292,9.849560034,88.93806415,0,33,153.232,86.99,382.6284549,15.58331022,150,30.70110807,13.85183131,14.02214071,1.970127505,162.7000027,70.50442375,36.01667023,8.18333244,118.5,112.2813416,2.459896,4890.790647,5,107,150,810,55.31653259,1641,Sin Análisis,Sin Análisis,Sin Análisis,Sin Análisis,Sin Análisis,Sin Análisis,Sin Análisis,23.7,50533,1039
Junio,1,50534,3B,150.449997,1,0,32.03722167,35.40046527,27.45098039,5.111332669,89.69851374,13.73213692,17.48089066,89.30754403,0,27,156.7488,104.19,382.1867808,14.58291821,131,27.81655091,18.54436728,17.61382555,1.907474932,42.28333521,77.74980237,31.86667061,6.04999876,4.36666584,108.2635803,2.730864,4721.23363,4.5,83,147,652,208.5928169,1646,Sin Análisis,Sin Análisis,Sin Análisis,Sin Análisis,Sin Análisis,Sin Análisis,Sin Análisis,5,50534,977
Junio,1,50535,3B,173.7899933,1,0,33.71885609,35.5026181,21.81943725,8.959088555,80.30229306,9.379135739,15.82369526,90.11841878,0,29,156.90944,90.29,354.4507876,14.7994712,131,25.54807625,15.36337018,15.53599231,1.726283048,77.33332634,76.42568238,33.74999619,7.16666603,36.41666412,109.5111084,4.058983,5149.333716,4.2,72,150,585,116.3793209,1645,10.87,27.67,36.95,7.25,4.87,3.0487,3.95,25.7,50535,1031
Junio,1,50536,3B,160.75,1,0,28.80248834,41.39968896,24.63452566,5.163297045,83.876935,12.16174184,15.61430793,89.23732504,0,28,129.94063,80.83,370.7620529,14.38880249,138,28.04976672,16.6096423,16.48522551,1.949416342,41.91666938,79.62809278,32.51667023,5.63333321,3.76666594,109.9743576,3.11546,4943.618115,4.1,72,146,641,208.98607,1615,Sin Análisis,Sin Análisis,Sin Análisis,Sin Análisis,Sin Análisis,Sin Análisis,Sin Análisis,20.2,50536,868
Junio,1,50537,3B,156.3300018,1,0,32.75123137,29.89189535,30.12857417,7.228299111,85.5133793,12.00665259,16.56751743,89.6740229,0,35,142.19918,90.96,376.1274184,16.56112051,123,25.35661712,16.1197465,16.95132073,1.531093086,45.28332854,82.33246073,31.99999619,5.63333321,7.64999914,110.25,3.23476,4885.313139,3.3,74,147,1004,194.773668,1653,Sin Análisis,Sin Análisis,Sin Análisis,Sin Análisis,Sin Análisis,Sin Análisis,Sin Análisis,27.3,50537,976
Junio,1,50538,3B,167.3500061,1,0,29.3875112,34.74753511,30.04481625,5.820137437,85.02863366,11.71198088,11.40125486,89.28568868,0,29,147.1026,87.9,400.3585154,15.87690411,128,28.11472858,16.01434062,16.19360562,1.770794129,80.71666528,68.6766323,36.65000153,6.44999886,37.61666489,109.6862183,2.055559,4566.166415,3.3,75,148,856,110.0144557,1626,Sin Análisis,Sin Análisis,Sin Análisis,Sin Análisis,Sin Análisis,Sin Análisis,Sin Análisis,20.2,50538,939
Junio,1,50539,3B,175.7400055,Hibrida,0,17.16171617,50.7283487,28.92340958,3.186525549,75.85707096,23.09662001,4.66598384,87.18157505,0,13,154.39778,87.86,380.6759867,14.82303356,139,28.37145695,13.5996354,12.34778612,1.914011516,193.8666706,59.83985932,35.73334122,8.18333244,149.949997,112.3320999,2.730702,4918.096083,5,70,150,770,46.42365793,1614,Sin Análisis,Sin Análisis,Sin Análisis,Sin Análisis,Sin Análisis,Sin Análisis,Sin Análisis,23.7,50539,922
Junio,1,50540,3B,177.1399994,Hibrida,0,30.25855256,40.46516879,23.83990064,5.436378006,83.622239,11.05340409,13.54860562,89.4160551,0,22,158.37686,89.41,346.618495,14.10748565,151,27.27221416,14.00022586,12.47600772,1.933173269,40.44999933,70.08899083,31.96666908,6.31666422,2.16666603,115.2450333,4.089565,5541.396851,2.9,67,156,728,231.39679,1616,Sin Análisis,Sin Análisis,Sin Análisis,Sin Análisis,Sin Análisis,Sin Análisis,Sin Análisis,45.7,50540,1018
Junio,2,50541,3B,165.5200043,Hibrida,0,28.44369261,41.69888835,19.81633639,10.04108265,72.48490246,12.01063316,6.45239246,89.4378927,0,23,144.9929,87.6,338.3276858,14.40913448,148,26.20227095,14.7414206,13.35186046,1.818448637,41.10000134,65.76351931,29.26667023,6.34999895,5.48333216,114.806366,4.572974,5655.580323,2.7,69,147,723,214.5985331,1625,Sin Análisis,Sin Análisis,Sin Análisis,Sin Análisis,Sin Análisis,Sin Análisis,Sin Análisis,46.9,50541,865
Junio,2,50542,3B,176.5700073,Hibrida,0,29.28017217,50.69377584,17.81163278,2.214419211,71.90681333,10.50574843,12.51628249,88.6935493,0,25,205.22072,116.23,331.879694,14.43053687,152,26.81655889,14.0454205,14.66840286,1.858320251,70.73332596,61.64791386,31.1333313,5.81666565,33.78332901,112.9336243,4.708669,5671.413882,2.6,68,148,698,125.5419547,1631,Sin Análisis,Sin Análisis,Sin Análisis,Sin Análisis,Sin Análisis,Sin Análisis,Sin Análisis,30.4,50542,856
Junio,2,50543,5,168.25,Hibrida,0,0,60.03566122,30.71619614,9.248142645,86.32298446,10.65081724,0,86.88190193,0,23,161.97376,96.27,359.5839525,13.31946508,155,29.39078752,16.99851412,15.57206538,2.206604195,40.71666813,61.6344782,31.71666908,6.31666613,2.68333292,114.4508514,3.353637,5304.78152,2.5,72,146,558,215.1453054,1609,Sin Análisis,Sin Análisis,Sin Análisis,Sin Análisis,Sin Análisis,Sin Análisis,Sin Análisis,40.2,50543,945
Junio,2,50544,5,157.2100067,Hibrida,0,0,63.29750016,28.54144138,8.161058457,86.03698095,11.51326252,0,86.68926913,0,23,78.3744,49.85,365.7527991,16.55747019,160,30.90770175,16.09312316,17.61974354,1.866692278,45.31666326,64.44979253,30.31666374,6.23333311,8.76666641,113.7987824,2.989455,5185.597204,2.5,67,149,560,197.278426,1608,Sin Análisis,Sin Análisis,Sin Análisis,Sin Análisis,Sin Análisis,Sin Análisis,Sin Análisis,39,50544,870
Junio,2,50545,5,160.2299957,Hibrida,0,0,63.32147538,31.97903014,4.699494477,88.71032162,11.73313362,0,86.41552768,0,22,148.91136,92.94,366.9724868,14.39805318,152,29.08319369,16.10185401,17.16282889,2.019939315,58.51999665,61.14938608,30.61666489,19.8833313,8.02000046,115.2313385,3.135058,5233.424225,0.1,65,145,566,148.6671309,1627,11.02,25.26,38.61,11.43,6.62,2.1391,2.75,40.2,50545,1010
Junio,2,50546,5,165.0399933,Hibrida,0,0,61.58507029,33.65244789,4.762481823,90.23788118,12.4515269,0,86.37130393,0,24,141.07392,85.48,353.8536256,12.76660255,155,28.70819312,,16.66262792,2.248694827,62.26333333,65.78365385,30.56666756,19.36333275,12.33333302,114.6346664,3.632982,5399.345315,5.1,79,141,510,135.8745115,1614,12.32,26.47,36.7,8.92,6.07,2.4483,3.27,45.6,50546,899
Junio,2,50547,5,160.6900024,Hibrida,0,0,62.18806397,32.54714046,5.264795569,91.18956547,12.7325907,0,86.35982326,0,19,146.29888,91.04,367.7889047,14.1452484,165,31.81280679,,17.11369692,2.249010119,49.3333292,69.5638587,30.93333244,8.5666647,9.83333206,114.6336289,2.840399,5194.720056,4.9,72,142,492,172.7027172,1632,Sin Análisis,Sin Análisis,Sin Análisis,Sin Análisis,Sin Análisis,Sin Análisis,Sin Análisis,24.9,50547,961
Junio,2,50548,5,165.6000061,Hibrida,0,0,61.26811594,33.32125604,5.410628019,92.32349414,12.23429952,0,86.43707729,0,24,151.52384,91.5,353.2608566,14.02173861,162,30.04830807,,15.70048251,2.142980189,41.53333497,68.63233288,30.70000267,8.79999924,2.03333306,114.3322372,3.490683,5394.136537,5,72,147,614,212.3595422,1617,Sin Análisis,Sin Análisis,Sin Análisis,Sin Análisis,Sin Análisis,Sin Análisis,Sin Análisis,24.9,50548,998
Junio,2,50549,5,161.8500061,Hibrida,0,0,61.8103182,32.69694161,5.492740192,92.13041565,12.14704974,0,86.44102564,0,23,148.91136,92.01,362.6814815,13.00586914,156,29.89187407,,16.31139883,2.298337292,64.26667022,62.67367707,30.81667137,8.49999809,24.95000076,114.2887878,3.193795,5252.02752,4.7,67,146,504,136.3070464,1601,10.48,25.26,32.98,11.66,7.15,1.7533,2.31,41,50549,974
Junio,2,50550,5,169.9799957,Hibrida,0,0,59.97764443,33.86280739,6.159548182,94.42006129,11.87198494,0,86.67937404,0,22,151.52384,89.14,332.980359,12.17790359,156,27.25614847,,14.82527393,2.238164251,37.93332768,58.87110482,29.59999657,8.33333111,0,114.7297211,4.592345,5742.568089,4.7,62,147,607,232.5132157,1639,Sin Análisis,Sin Análisis,Sin Análisis,Sin Análisis,Sin Análisis,Sin Análisis,Sin Análisis,46.9,50550,1022
Junio,2,50551,5,158.4199982,Hibrida,0,0,65.8439591,29.45966418,4.69637672,86.78683703,12.34061356,0,86.28758995,0,24,122.78656,77.51,359.1718259,15.24428751,163,31.19555648,,16.22269934,2.046376812,60.70000028,65.17786999,30.20000076,7.38333273,23.11666679,113.0463562,3.172829,5245.695172,4.4,67,141,566,139.3739697,1626,Sin Análisis,Sin Análisis,Sin Análisis,Sin Análisis,Sin Análisis,Sin Análisis,Sin Análisis,23.7,50551,1122
Junio,2,50552,5,168.3500061,Hibrida,0,67.18740719,11.46421146,11.27413127,10.07425007,41.79462649,8.791208791,48.71992872,92.87900208,0,26,232.51072,138.11,349.8663372,17.51113688,120,22.47104166,,13.72141322,1.283242877,40.51666582,53.50651596,31.45000076,7.91666508,1.14999998,112.3688355,4.818809,5352.941241,4.2,71,145,479,214.7264545,1622,Sin Análisis,Sin Análisis,Sin Análisis,Sin Análisis,Sin Análisis,Sin Análisis,Sin Análisis,31.6,50552,1125
Junio,2,50553,1B,156.3399963,Hibrida,0,69.03543559,12.18498145,10.36203147,8.41755149,87.85076069,8.858897275,48.6183958,92.83548676,0,24,86.21184,55.14,360.7522152,19.0610213,128,24.60662716,13.75207912,14.51963703,1.290939597,41.21666265,52.53430962,29.98332977,7.33333302,3.89999986,112.8627167,3.958193,5214.230625,4.2,65,145,432,211.0796809,1613,Sin Análisis,Sin Análisis,Sin Análisis,Sin Análisis,Sin Análisis,Sin Análisis,Sin Análisis,25.4,50553,1145
Junio,2,50554,1B,160.1799927,Hibrida,0,72.98664003,11.58072169,6.80484455,8.627793732,82.84074662,8.646522662,52.09139718,93.1879136,0,15,148.91136,92.97,360.2197692,18.66650104,117,22.40604423,14.73342557,12.92296226,1.200334448,43.06666422,59.29409341,30.5,7.849998,4.71666622,113.508194,4.370705,5251.803039,4,63,142,569,197.8328286,1633,Sin Análisis,Sin Análisis,Sin Análisis,Sin Análisis,Sin Análisis,Sin Análisis,Sin Análisis,26.6,50554,1022
Junio,2,50555,1B,156.5899963,Hibrida,0,67.81403666,11.87815314,11.35449262,8.953317581,88.55191966,8.174212913,51.68273836,92.92726228,0,19,109.72416,70.07,411.2650968,23.83294008,125,27.39638611,13.92170669,14.62417813,1.149517685,51.68333292,61.41589242,34.25,6.98333311,10.44999981,112.8175201,1.711353,4571.970696,3.8,50,227,580,263.5278963,1643,Sin Análisis,Sin Análisis,Sin Análisis,Sin Análisis,Sin Análisis,Sin Análisis,Sin Análisis,4.7,50555,1130
Junio,1,50556,5,179.5299988,Hibrida,0,0,56.5643625,34.34523478,9.090402718,89.46664663,10.39380605,0,86.95727734,0,28,154.13632,85.86,336.9910344,13.68016497,160,28.34623759,15.93048526,14.03665135,2.072068404,44.76666498,67.39113757,31.68333435,7.46666479,5.61666584,114.5712891,4.274252,5666.385892,4.2,62,143,578,191.6604689,1668,10.45,26.87,35.42,8.9,5.84,2.403,3.11,44.4,50556,1142
Junio,1,50557,5,178.1799927,Hibrida,0,35.02076552,31.3390953,31.18195084,2.458188349,55.39200891,10.21438994,18.52059715,89.3729936,0,25,154.13632,86.51,305.8704806,12.52665895,150,24.1104511,15.82669276,14.14300204,1.924731183,40.1666615,61.54934114,28.59999657,7.76666498,3.79999995,114.3356628,6.315913,6230.070421,3.8,61,145,506,216.5975382,1619,Sin Análisis,Sin Análisis,Sin Análisis,Sin Análisis,Sin Análisis,Sin Análisis,Sin Análisis,30.4,50557,1048
Junio,1,50558,3B,177.9700012,Hibrida,0,36.64662584,32.64595156,28.51604203,2.19138057,88.17294513,10.2826319,19.32910041,89.28516042,0,24,165.06884,92.75,337.13547,12.70438829,140,24.50974867,13.82255427,11.35022749,1.929234852,39.89999782,68.0384097,31.03333282,7.34999895,1.51666605,116.004303,4.937403,5734.801423,4,62,144,808,216.5413652,1666,Sin Análisis,Sin Análisis,Sin Análisis,Sin Análisis,Sin Análisis,Sin Análisis,Sin Análisis,30.4,50558,1022
Junio,1,50559,3B,164.1300049,Hibrida,0,38.74977152,34.99055627,23.51794309,2.741729117,88.46142973,12.59367574,16.38944739,89.61274599,0,22,145.81668,88.84,324.1332993,13.62334694,150,25.32139083,14.92719142,12.36824432,1.858676208,37.91666484,65.67598784,27.54999924,7.31666565,3.04999995,115.8620682,5.292627,5957.532102,3.8,51,145,702,229.4505605,1635,Sin Análisis,Sin Análisis,Sin Análisis,Sin Análisis,Sin Análisis,Sin Análisis,Sin Análisis,59.7,50559,1096
Junio,1,50560,3B,157.9900055,Hibrida,0,40.82536869,32.93879359,23.76732705,2.468510665,87.3866469,12.58307488,21.90012026,89.49249953,0,31,138.6624,87.77,365.2129755,15.38704928,160,31.91974065,15.63390034,12.7856189,2.074454957,60.37999916,59.32402685,31.38333321,7.91666603,21.07999992,110.3133469,2.911584,5034.200938,4,39,144,782,143.0937416,1659,Sin Análisis,Sin Análisis,Sin Análisis,Sin Análisis,Sin Análisis,Sin Análisis,Sin Análisis,23.7,50560,1062
Junio,1,50561,4,172.8500061,Hibrida,0,7.694532832,50.82441423,38.9354932,2.545559734,90.45506891,12.17818918,0,86.75441134,0,31,148.91136,86.15,380.0983378,17.0726057,173,36.27422493,15.90974778,15.44691875,2.12470349,128.5533299,60.90801394,36.06666183,6.79999971,85.6866684,109.2975845,2.151711,4792.514675,3.6,60,145,1005,67.67619325,1649,Sin Análisis,Sin Análisis,Sin Análisis,Sin Análisis,Sin Análisis,Sin Análisis,Sin Análisis,5,50561,1154
Junio,1,50562,4,170.3899994,Hibrida,0,8.973531311,47.67885439,34.63818299,8.709431305,73.72057553,12.54768472,0,87.42567052,0,26,154.13632,90.46,343.3300089,13.78015147,140,26.31609846,16.13944486,13.67451146,1.909710392,74.98333931,58.63981603,31.95000839,8.96666527,34.06666565,109.8591461,4.363108,5333.018925,3.3,64,146,910,116.825952,1630,Sin Análisis,Sin Análisis,Sin Análisis,Sin Análisis,Sin Análisis,Sin Análisis,Sin Análisis,25.7,50562,1198
Junio,1,50563,4,161.949997,Hibrida,0,9.015128126,54.18338994,33.77585675,3.025625193,83.41551013,14.1648657,0,86.72615005,0,27,143.6864,88.72,346.4032174,14.10929326,139,25.61284395,17.10404478,16.48657024,1.815317287,47.29999972,63.17265077,29.81666756,7.01666594,10.46666622,112.8898697,4.362919,5431.525727,3.6,48,145,908,183.9323478,1640,9.88,27.67,28.67,15.57,5.68,1.3492,1.81,32.4,50563,1110
Junio,1,50564,4,166.8300018,Hibrida,0,6.977162381,51.64538752,38.27249296,3.104957142,89.1973395,12.50974045,0,87.41605227,0,36,148.91136,89.26,420.1882109,17.18515836,159,37.16357928,17.02331696,16.00431559,2.16253924,54.40000177,64.39967603,38.88333893,12.69999695,2.81666589,108.1697235,1.021478,4290.526648,3.1,68,145,1090,159.9264654,1643,Sin Análisis,Sin Análisis,Sin Análisis,Sin Análisis,Sin Análisis,Sin Análisis,Sin Análisis,6.2,50564,1132
Junio,1,50565,4,163.5299988,Hibrida,0,9.294930594,54.88901119,32.91139241,2.904665811,82.87054552,13.07405369,0,87.48266373,0,25,151.52384,92.66,359.5670546,10.16327287,141,27.26716831,17.73374929,16.32727952,2.682912154,43.01666451,62.48894807,31.48333359,6.53333187,4.99999905,112.0592957,3.615444,5194.176732,2.8,62,146,927,203.6420094,1643,Sin Análisis,Sin Análisis,Sin Análisis,Sin Análisis,Sin Análisis,Sin Análisis,Sin Análisis,31.6,50565,1147
Junio,1,50566,4,174.9400024,Hibrida,0,8.174231165,51.60626501,33.87447125,6.345032583,77.83000985,11.43249114,0,87.85480736,0,30,151.52384,86.61,352.6923467,15.64536391,151,28.75843106,15.83400001,15.26237546,1.838143953,41.46667016,67.51007557,33.21667099,6.56666613,1.68333304,111.450058,3.667016,5266.632604,2.5,65,147,976,212.7009467,1663,Sin Análisis,Sin Análisis,Sin Análisis,Sin Análisis,Sin Análisis,Sin Análisis,Sin Análisis,44.4,50566,1162
Junio,1,50567,4,165.9400024,Hibrida,0,6.869952995,51.7295408,35.55501989,5.84548632,82.06417998,11.90189225,0,87.3262625,0,33,146.29888,88.16,351.3318015,17.95227164,181,35.25370564,17.41593321,16.09015283,1.963746224,70.16666031,64.07626459,32.24999619,28.99999809,8.91666603,108.4651184,3.029984,5145.42704,5,61,143,1122,122.2802961,1661,Sin Análisis,Sin Análisis,Sin Análisis,Sin Análisis,Sin Análisis,Sin Análisis,Sin Análisis,6.2,50567,1119
Junio,2,50568,4,144.199997,Hibrida,0,7.350901526,57.97503467,32.24687933,2.427184466,87.62512156,14.49375867,0,86.38973648,0,22,114.94912,79.72,386.9625602,15.47850241,166,34.82663042,19.97226117,18.51595046,2.25,47.25000191,64.12116992,30.08333588,8.41666603,8.75,111.2908707,2.044051,4793.351293,5,57,146,871,185.3968179,1635,Sin Análisis,Sin Análisis,Sin Análisis,Sin Análisis,Sin Análisis,Sin Análisis,Sin Análisis,25,50568,1111
Junio,2,50569,4,179.5500031,Hibrida,0,70.16429964,8.086883876,16.16262879,5.586187691,40.2109718,8.086883876,47.11779449,92.7904205,0,29,240.34816,133.86,369.2564682,18.53522664,145,29.17850131,15.81732081,14.87050935,1.57421875,46.63333094,65.90290023,36,9.11666489,1.51666605,110.4999924,3.046542,4987.500085,4.8,72,146,943,187.8484728,1630,Sin Análisis,Sin Análisis,Sin Análisis,Sin Análisis,Sin Análisis,Sin Análisis,Sin Análisis,21.9,50569,1124
Junio,2,50570,1A,160.6000061,1,0,64.94396015,14.07222914,14.38356164,6.600249066,53.12495926,7.534246575,52.36612702,92.71855542,0,42,91.4368,56.93,380.4483044,17.27895327,136,28.41220315,18.30635049,15.87795706,1.644324324,52.07999897,77.80062422,33.5,9.59999943,8.97999954,109.4328308,2.7348,4794.030033,4.8,77,147,645,169.3548421,1623,11.75,35.29,26.89,8.65,3.96,2.1324,3.06,23.4,50570,972
Junio,2,50571,1A,163.5500031,1,0,70.62060532,13.56160196,13.63497401,2.18281871,44.50807095,6.921430755,50.8101498,92.73592174,0,41,146.29888,89.45,418.2207198,18.26352763,132,32.37541976,17.85386699,20.36074557,1.77268162,67.71666336,71.37465969,39.93333054,8.53333282,19.25,102.771286,1.23332,4095.576323,4.5,91,148,687,131.134636,1625,Sin Análisis,Sin Análisis,Sin Análisis,Sin Análisis,Sin Análisis,Sin Análisis,Sin Análisis,1.2,50571,1069
Junio,2,50572,1A,152.0599976,Hibrida,0,67.01302118,11.37708799,14.24437722,7.365513613,54.20477906,7.16822307,51.29554123,92.91911088,0,20,148.91136,97.93,377.4825787,13.79060919,116,23.92476692,14.40220989,12.29777739,1.734859323,40.76667023,48.60215343,31.1000042,8.5,1.16666603,110.7395477,3.371711,4889.388329,4.4,78,146,693,214.8814203,1629,Sin Análisis,Sin Análisis,Sin Análisis,Sin Análisis,Sin Análisis,Sin Análisis,Sin Análisis,9.7,50572,998
Junio,2,50573,1A,158.449997,1,0,76.93278637,10.41337962,12.65383402,0,42.65388967,8.204480909,56.48469549,92.925213,0,24,141.07392,89.03,361.6282809,18.48532696,125,25.55380295,18.36541531,16.09340517,1.382383066,38.54999542,72.64810952,32.14999771,6.39999771,0,106.9362259,3.777195,4928.460598,4.1,87,148,647,230.3502219,1644,Sin Análisis,Sin Análisis,Sin Análisis,Sin Análisis,Sin Análisis,Sin Análisis,Sin Análisis,23.9,50573,917
Junio,2,50574,1A,176.2100067,1,0,68.67374156,12.37160207,14.13086658,4.823789796,53.49623773,6.129050565,47.44906645,92.98371262,0,27,154.13632,87.47,370.5805432,16.46898524,130,27.68287733,12.25810066,14.47136884,1.680909717,84.29999637,67.75675676,37.26666641,10.39999866,36.6333313,105.1341553,3.163307,4728.354417,3.7,79,148,953,105.3380828,1647,Sin Análisis,Sin Análisis,Sin Análisis,Sin Análisis,Sin Análisis,Sin Análisis,Sin Análisis,8.2,50574,898
Junio,2,50575,1A,172.1699982,1,0,70.49427891,13.76546437,11.79067201,3.949584713,51.5886552,8.421908579,48.48115235,92.6730557,0,29,148.91136,86.49,359.5283769,17.13422798,136,27.81553146,17.59888501,14.81094283,1.623389831,46.08333158,74.46487455,35.03333282,6.78333282,4.26666594,106.0133362,3.545559,4914.462437,5,96,148,628,192.6944015,1613,Sin Análisis,Sin Análisis,Sin Análisis,Sin Análisis,Sin Análisis,Sin Análisis,Sin Análisis,28.9,50575,913
Junio,2,50576,1A,169.9299927,1,0,68.18690049,13.86453245,12.71111634,5.237450715,54.48025322,9.568645913,50.49726358,92.56329077,0,25,151.52384,89.17,361.3252671,16.5126824,133,27.11116459,16.94815585,15.00617966,1.641838917,43.09999549,77.54009721,34.46666336,6.80000019,1.83333194,106.8858643,3.571397,4930.271054,5,95,149,662,207.4246157,1627,Sin Análisis,Sin Análisis,Sin Análisis,Sin Análisis,Sin Análisis,Sin Análisis,Sin Análisis,30.1,50576,1023
Junio,2,50577,1A,157.449997,1,0,65.32232455,12.06732296,15.30644649,7.303906002,52.62029218,8.129564941,52.42934265,92.89234678,0,25,148.91136,94.58,380.4382417,17.92315055,128,27.30390653,17.84693588,16.19561797,1.523387668,41.7333343,80.36967419,33.43333435,6.5,1.79999995,107.4975128,2.846177,4709.37165,4.7,97,148,740,212.7795478,1643,Sin Análisis,Sin Análisis,Sin Análisis,Sin Análisis,Sin Análisis,Sin Análisis,Sin Análisis,22.6,50577,1030
Junio,2,50578,1A,162.699997,1,0,70.92808851,8.23601721,14.13644745,6.699446835,61.58581908,8.23601721,50.33804548,92.97480025,0,24,151.52384,93.13,363.8598716,18.30977293,128,26.43515723,12.90719139,13.82913363,1.443773078,44.91666222,78.18107769,33.3833313,6.59999895,4.93333197,106.400383,3.566845,4873.689671,4.8,94,148,1115,197.699463,1689,Sin Análisis,Sin Análisis,Sin Análisis,Sin Análisis,Sin Análisis,Sin Análisis,Sin Análisis,25.1,50578,927
Junio,2,50579,1A,160.9799957,Hibrida,0,70.02112064,16.2753137,4.596844328,9.106721332,55.05601315,7.951298298,49.8322773,93.13132066,0,27,156.7488,97.37,347.2481146,13.44887599,115,21.85985895,14.66020663,11.61635017,1.625404157,42.18333196,51.87482806,30.41666603,7.23333311,4.53333282,110.2684784,5.073312,5292.493121,3.9,80,150,921,213.3544123,1625,Sin Análisis,Sin Análisis,Sin Análisis,Sin Análisis,Sin Análisis,Sin Análisis,Sin Análisis,34.8,50579,970
Junio,2,50580,1A,162.2899933,Hibrida,0,69.690061,16.41505946,8.534105613,5.360773923,58.32847401,8.380060386,51.57434223,92.83116643,0,31,130.624,80.49,386.345447,14.59732638,121,25.32503648,14.480252,11.52258351,1.734909244,59.47999955,56.34826733,33.90000153,11.91333199,13.66666603,110.9734497,2.835318,4787.31522,3.7,86,144,1045,145.2589117,1615,Sin Análisis,Sin Análisis,Sin Análisis,Sin Análisis,Sin Análisis,Sin Análisis,Sin Análisis,10.9,50580,822
44348,1,50581,3B,166.9100037,Hibrida,0,6.230902882,58.66035588,35.10874124,0,49.22952631,12.67749086,0,86.80893895,0,25,150.2176,90,358.8760331,14.99610536,132,26.27763408,17.0151575,15.99664455,1.752297243,116.3166657,63.80997442,33.03333282,7.41666603,75.8666687,109.9643097,3.777888,5052.775164,3.5,64,148,991,76.34331633,1636,Sin Análisis,Sin Análisis,Sin Análisis,Sin Análisis,Sin Análisis,Sin Análisis,Sin Análisis,26.9,50581,986
44348,1,50582,3B,171.449997,Hibrida,0,12.09098863,55.4797317,32.42927967,0,54.19054924,12.63342082,6.200058326,86.85634296,0,37,152.52864,88.96,412.9483888,15.08311488,156,35.27559118,13.76494629,11.78186081,2.3387471,99.71666718,56.57156863,38.56666565,6.08333302,55.06666565,110.5290604,1.281384,4445.548871,2.9,96,148,828,89.05231443,1627,11.18,36.09,29.91,7.86,4.28,2.4638,3.38,9.7,50582,1138
44348,1,50583,3B,158.1799927,Hibrida,0,33.03831079,39.29700341,24.51637375,3.14831205,87.06770615,13.81969908,10.24149703,88.54747756,0,23,147.90656,93.51,341.3832501,10.57023693,149,27.23479706,15.17258889,12.77026232,2.576555024,56.04999924,61.83269514,28.79999924,6.94999981,20.29999924,114.2857056,4.28741,5492.361002,2.9,86,146,834,156.2890298,1647,Sin Análisis,Sin Análisis,Sin Análisis,Sin Análisis,Sin Análisis,Sin Análisis,Sin Análisis,45.7,50583,1139
44348,1,50584,3B,170.2200012,Hibrida,0,38.69110563,31.96451651,26.46575021,2.878627658,93.03666306,12.00798966,16.54329691,89.28269299,0,21,152.52864,89.61,326.6361156,11.12677703,151,25.89589924,14.39313819,11.86699557,2.327349525,36,65.56642442,29.18333435,6.81666517,0,116.0347824,5.07856,5832.781106,2.7,76,147,754,245,1621,Sin Análisis,Sin Análisis,Sin Análisis,Sin Análisis,Sin Análisis,Sin Análisis,Sin Análisis,58.5,50584,975
