Repository: DeaAnalytics/univ-workshop

File: data/Analisis_C7_temperatura.csv (part 27 of 28)
Mes,Turno,No_Colada,GPO_CH,TCM,No_Cargas,C_Arrabio,C_Primeras,C_Segundas,C_Triturado,C_Retornos,Cumpl_CM,Cons_Chorreadura,Cons_Ri,Rendimiento_Teo,Altura_Banda,Tiempo_Caida_Banda,TPQB,Rendimiento_Real,ENERGÍA,CONSUMO_C,O2_INSTANTANEO,O2_TCM,CONSUMO_CAL_SIDER,CONSUMO_CAL_DOLOM,BALANCE_02_C,VAC_TO_VAC,COBERTURA_DE_ARCO,POWER_ON,AUXILIARES,DEMORAS,POTENCIA,FACTOR_O2,VELOCIDAD_DE_FUSIÓN,TIEMPO_VACIADO,REMANENTE_HF,ACERO_VACIADO,O2_VACIADA,TON_Hr_ACERO LIQUIDO,TEMPERATURA_VACIADO,MgO_ESCORIA,FeO_ESCORIA,CaO,SiO2,Al2O3,IB3,IB4,RESULTADO,coladas ,TEMPERATURA
44348,1,50585,3B,166.6300049,Hibrida,0,38.19840365,33.19930385,25.14553202,3.456760487,94.48133224,11.95463002,16.68367041,89.28176199,0,24,152.52864,91.54,334.2735304,11.28848314,150,26.11174382,14.70323428,12.12266663,2.313131313,36.44999695,70.62038123,28.93333244,7.51666594,0,117.2631531,4.74409,5759.101729,3.2,58,149,929,245.2675102,1624,Sin Análisis,Sin Análisis,Sin Análisis,Sin Análisis,Sin Análisis,Sin Análisis,Sin Análisis,31.6,50585,1060
44348,1,50586,3B,165.0099945,Hibrida,0,39.98545543,30.21635052,28.0407248,1.757469244,86.54638188,11.27204412,19.33216169,89.42027756,0,25,134.90452,81.76,375.1287926,14.93242883,151,31.03448379,14.72638071,12.24168273,2.078327922,53.06666183,64.86919127,33.69999695,19.36666489,0,114.2183304,2.675127,4896.439449,4.9,58,145,923,163.9447386,1608,9.78,35.69,26.34,11.02,4.98,1.6463,2.26,25.7,50586,1048
44348,1,50587,3B,171.7400055,Hibrida,0,38.41853965,32.25806452,26.43530919,2.888086643,93.02425952,11.52905555,17.58472109,89.320368,0,24,147.22356,85.72,342.9602778,12.19284927,152,27.13986172,14.14929499,11.82019294,2.225883477,52.91666412,66.76930423,30.46666527,8.48333263,13.96666527,115.6161194,4.2443,5636.980745,5,63,144,1096,163.2755984,1656,Sin Análisis,Sin Análisis,Sin Análisis,Sin Análisis,Sin Análisis,Sin Análisis,Sin Análisis,30.4,50587,994
44348,1,50588,3B,165.2299957,Hibrida,0,43.33353507,30.04902257,25.16492162,1.452520729,82.82813239,12.19512195,21.12207226,89.562065,0,25,149.45422,90.45,350.4206349,12.75797406,154,28.10627683,14.58572936,12.22538312,2.203036053,40.3833313,64.30319889,30.14999962,8.74999905,1.48333299,115.9933167,3.832929,5480.265267,4.6,60,145,690,215.4354215,1609,Sin Análisis,Sin Análisis,Sin Análisis,Sin Análisis,Sin Análisis,Sin Análisis,Sin Análisis,45.6,50588,912
44348,1,50589,3B,168.9199982,Hibrida,0,40.9069382,27.77646223,25.15983898,6.156760597,88.12981755,11.1413687,20.00947194,89.90030784,0,25,147.22356,87.16,388.3495188,14.49798737,157,32.15723454,14.56310695,14.62230658,2.218048183,47.53332901,60.10229469,34.51666641,9.03333092,3.98333311,113.8669128,2.170599,4893.86768,4.8,71,144,1050,181.7671975,1653,9.69,35.69,24.94,10.95,4.95,1.5686,2.18,11.7,50589,1078
44348,1,50590,3B,169.7400055,Hibrida,0,40.03770472,32.99163426,24.18404619,2.786614823,89.62193238,12.57806056,18.85236244,89.33616119,0,25,147.22356,86.73,342.8773307,11.88877068,148,26.79981061,14.43383952,11.9005534,2.254212091,47.08332825,65.14240331,30.58333206,16.49999809,0,115.3744278,4.301249,5550.082154,4.7,72,144,941,183.5044446,1604,Sin Análisis,Sin Análisis,Sin Análisis,Sin Análisis,Sin Análisis,Sin Análisis,Sin Análisis,31.6,50590,1016
44348,1,50591,3B,166.6900024,Hibrida,0,39.91241226,30.6557082,23.21674966,6.215129882,88.88897874,11.39840422,18.47741316,90.1942528,0,27,149.45422,89.66,386.9458219,14.58995719,148,30.15177831,14.75793367,15.41784128,2.066611842,41.79999542,53.85500618,33.8833313,7.91666508,0,114.780014,2.361524,4919.528159,4.1,72,143,916,205.2631804,1612,Sin Análisis,Sin Análisis,Sin Análisis,Sin Análisis,Sin Análisis,Sin Análisis,Sin Análisis,24.9,50591,1122
44348,1,50592,3B,159.5599976,Hibrida,0,42.83028328,30.97267486,24.50488844,1.692153422,84.3393614,12.04562547,20.74454751,89.53697669,0,29,144.99225,90.87,428.6788734,15.64928577,157,35.6417654,15.29205338,12.65981468,2.27753304,53.56666565,60.86417051,36.04999924,7.34999895,10.16666603,113.4223938,0.82687,4426.074922,3.8,74,146,1132,163.5345395,1626,Sin Análisis,Sin Análisis,Sin Análisis,Sin Análisis,Sin Análisis,Sin Análisis,Sin Análisis,9.7,50592,1028
44348,1,50593,3B,167.6499939,Hibrida,0,39.06949001,31.62541008,26.60900686,2.696093051,92.24784866,11.72681181,18.84879213,89.36617954,0,30,149.73514,89.31,415.7471073,14.60781443,155,35.22219037,17.95407163,17.95407163,2.41118824,54.24999237,60.1079646,37.98332977,14.76666355,1.5,110.4887772,1.203868,4413.778226,3.6,96,145,912,160.3686861,1625,9.68,34.09,27.97,9.95,4.72,1.9066,2.57,10.9,50593,1113
44348,1,50594,3B,164.5599976,Hibrida,0,33.88429752,30.93096743,25.3889159,9.795819154,84.76265741,11.36363636,16.28585318,89.72569276,0,23,147.1026,89.39,376.7622807,12.08070023,153,30.83981572,18.47350538,12.27515818,2.552816901,44.68332672,70.64435995,32.96666336,8.18333054,3.53333187,112.7272644,2.639046,4991.709223,4.3,96,143,501,192.0179322,1589,Sin Análisis,Sin Análisis,Sin Análisis,Sin Análisis,Sin Análisis,Sin Análisis,Sin Análisis,40.2,50594,1012
44348,2,50595,3B,163.8500061,Hibrida,0,36.55782728,32.68843454,23.04546842,7.708269759,85.657096,10.77815075,14.52548062,89.70949039,0,23,146.07786,89.15,341.7760019,13.70155579,151,27.53738073,15.01373151,12.32834864,2.009799555,44.59999466,66.28122392,29.84999847,6.84999895,7.89999676,111.8136444,4.226037,5489.112714,3.9,85,145,866,195.0672879,1614,Sin Análisis,Sin Análisis,Sin Análisis,Sin Análisis,Sin Análisis,Sin Análisis,Sin Análisis,46.9,50595,951
44348,2,50596,3B,170.1900024,Hibrida,0,42.59944768,32.46371702,22.66878195,2.268053352,85.07080833,10.79969446,18.8612727,90.03466714,0,23,148.02702,86.98,346.0837837,11.31088767,150,28.29190864,14.39567522,11.86908732,2.501298701,42.09999847,66.4752,31.94999886,7.08333302,3.06666613,112.4284287,3.961069,5326.76083,3.6,79,144,960,205.2256607,1614,9.6,46.11,21.97,5.72,4.84,2.0805,2.99,59.7,50596,939
44348,2,50597,3B,159.9199982,Hibrida,0,29.20210105,34.11705853,28.55802901,8.122811406,82.29992888,11.04302151,10.69284642,89.6421961,0,21,144.51027,90.36,362.6813448,13.91320676,151,29.45222645,15.38269152,12.6313158,2.116853933,40.54999542,63.65402456,31.16666412,6.88333178,2.49999905,113.6635666,3.241474,5131.123355,3.6,74,143,868,211.5906528,1611,Sin Análisis,Sin Análisis,Sin Análisis,Sin Análisis,Sin Análisis,Sin Análisis,Sin Análisis,39,50597,1120
44348,2,50598,3B,164.0399933,Hibrida,0,31.63862473,34.49768349,26.63984394,7.223847842,85.4317771,11.53986832,11.88734455,89.82638381,0,23,120.17408,73.26,362.106818,14.37454338,148,29.12704338,14.99634297,12.31407024,2.026293469,40.78332901,65.24552737,32.09999847,6.99999905,1.68333304,113.5634766,3.297388,5110.280408,3.5,89,142,835,208.9088901,1611,Sin Análisis,Sin Análisis,Sin Análisis,Sin Análisis,Sin Análisis,Sin Análisis,Sin Análisis,40.2,50598,1187
44348,2,50599,3B,169.25,1,0,34.80059084,29.09896603,31.41506647,4.685376662,91.35323236,7.001477105,15.3028065,90.068774,0,34,148.54962,87.77,324.3722304,13.1225997,117,21.32939439,15.65731167,15.65731167,1.625393967,43.93333054,78.36013986,30.59999847,5.16666603,8.16666603,109.9832993,6.27199,5531.046028,3.4,79,144,454,196.661621,1625,11.4,25.82,34.54,8.79,5.96,2.3417,3.11,42.9,50599,1184
44348,2,50600,3B,181.75,Hibrida,0,32.81980743,34.99862448,30.06327373,2.11829436,83.54215225,10.78954608,13.23246217,89.18129298,0,24,146.29888,80.49,324.0715268,12.59422283,152,26.12379642,13.37001376,11.11416781,2.074268239,102.0999985,58.69490617,31.19999886,7.83333206,63.06666565,112.8472443,5.132426,5825.320726,4.6,68,143,875,84.03526081,1641,10.72,31.28,32.58,7.74,4.91,2.5755,3.42,43.2,50600,1129
44348,2,50601,3B,162.8899994,Hibrida,0,29.68260789,36.49088342,25.90705384,7.919454847,81.90508597,11.57222666,13.4937688,89.52716557,0,23,143.6864,88.21,357.2963363,13.07630921,149,28.57142868,15.22499852,12.40100686,2.184976526,39.84999847,59.67283951,31.11666679,7.19999981,1.53333294,114.4292526,3.529878,5234.815171,3.8,71,142,668,213.8017648,1611,Sin Análisis,Sin Análisis,Sin Análisis,Sin Análisis,Sin Análisis,Sin Análisis,Sin Análisis,60.9,50601,1212
44348,2,50602,3B,176.3800049,Hibrida,0,37.75938315,34.14219299,25.60380996,2.494613902,89.47156327,10.64179612,15.02437918,89.63850777,0,23,146.29888,82.95,363.4198788,12.37101678,157,30.02040965,13.83376762,11.45254532,2.426672777,57.08332825,62.21685254,33.6333313,6.13333273,17.31666565,113.9555512,3.155523,5244.202643,3.1,82,143,899,150.3065827,1632,Sin Análisis,Sin Análisis,Sin Análisis,Sin Análisis,Sin Análisis,Sin Análisis,Sin Análisis,39,50602,1180
44348,2,50603,3B,164.4100037,Hibrida,0,32.14524664,33.12450581,31.81071711,2.919530442,87.20887454,11.48348641,14.59765221,89.25114044,0,22,146.29888,88.98,352.7765872,11.37400376,151,27.76595036,14.59765189,12.286357,2.441176471,43.29999924,64.51291667,30.09999847,6.68333292,6.51666594,115.3591003,3.795058,5462.126645,3.3,84,142,752,196.7667471,1635,Sin Análisis,Sin Análisis,Sin Análisis,Sin Análisis,Sin Análisis,Sin Análisis,Sin Análisis,46.9,50603,1105
44348,2,50604,3B,124.8399963,Hibrida,0,27.39506568,44.08843319,25.07209228,3.444408843,84.27506539,15.57193207,15.78019865,88.92838834,0,0,152.09532,121.83,311.5988557,9.331945163,140,22.66901701,14.25825098,18.18327512,2.429184549,45.31666565,60.88884298,20.11666679,6.46666622,18.73333168,115.2592545,6.464821,6205.799283,3.3,0,137,724,181.3902211,1642,Sin Análisis,Sin Análisis,Sin Análisis,Sin Análisis,Sin Análisis,Sin Análisis,Sin Análisis,43.2,50604,895
44348,1,50605,3B,184.3500061,2,3.1787361,76.98942229,6.997558991,7.08435042,5.749932194,33.54691466,6.997558991,59.00732303,93.78768647,0,0,145.48248,78.92,391.1038656,9.888798154,122,29.04800555,13.1814479,13.50691575,2.937465716,79.79999542,36.16891089,43.71666336,6.74999905,29.33333206,102.3098221,2.308114,4216.927641,4.5,43,143,1160,107.5188032,1632,Sin Análisis,Sin Análisis,Sin Análisis,Sin Análisis,Sin Análisis,Sin Análisis,Sin Análisis,19,50605,1024
44348,1,50606,3B,169.4799957,Hibrida,3.068208638,79.77342459,8.189756903,4.690818976,4.27779089,36.98661848,8.189756903,59.65305641,93.70893321,0,28,204.99804,120.96,375.8555676,12.0191176,148,30.52867672,18.05522821,16.34411181,2.540009818,60.71666718,55.15337349,34.75,7.5,18.46666527,109.985611,2.695643,4877.122179,4.3,76,143,955,141.3121042,1617,12.53,39.3,25.98,6.97,4.25,2.3155,3.43,20.2,50606,1055
44348,1,50607,1A,155.5,Hibrida,3.794212219,80,8.675241158,7.530546624,0,67.38653744,8.675241158,63.34405145,93.42700965,0,27,86.9844,55.94,384.5659164,13.29903537,118,25.25401929,15.49839228,13.95498392,1.89893617,98.75,50.04225352,33.03333282,8.06666565,57.65000153,109.7807312,2.913757,4707.36637,5,76,144,903,87.49367089,1614,Sin Análisis,Sin Análisis,Sin Análisis,Sin Análisis,Sin Análisis,Sin Análisis,Sin Análisis,5,50607,816
44348,1,50608,1A,152.5899963,Hibrida,2.75247395,76.05347664,7.536535815,7.837997248,5.819516351,91.13531297,7.536535815,62.81538764,93.69657251,0,28,139.17504,91.21,427.2888234,14.45048858,122,28.40291044,19.98820416,17.10465996,1.96553288,50.5166626,56.11205674,35.28333282,11.69999886,3.53333187,110.3526001,1.086549,4324.70473,3.8,76,144,805,171.0326763,1616,10.98,37.69,25.51,9.04,4.07,1.9458,2.78,23.7,50608,1033
44348,1,50609,1A,156.7200012,Hibrida,3.764675855,81.81470138,8.231240429,6.189382338,0,71.40151822,8.231240429,62.73608984,93.58295048,0,27,136.27556,86.95,441.5518087,12.99770281,126,29.95788644,16.78152105,14.73966298,2.304860088,44.68333054,56.57799316,37.01666641,7.66666412,0,112.9795837,0.55405,4233.768635,3.6,96,145,767,194.703481,1611,Sin Análisis,Sin Análisis,Sin Análisis,Sin Análisis,Sin Análisis,Sin Análisis,Sin Análisis,23.7,50609,1211
44348,1,50610,1A,137.3300018,Hibrida,3.320468943,83.2083303,9.393431879,4.077768878,0,65.31445364,9.393431879,65.25158378,93.55741644,0,45,144.974,105.57,554.8678292,23.23600056,130,38.98638265,16.31107529,13.61683518,1.677843936,94.58332825,63.87538149,40.96666336,6.83333206,46.78333282,110.5237808,-2.48081,3352.237907,3.5,103,146,1146,92.61674507,1640,Sin Análisis,Sin Análisis,Sin Análisis,Sin Análisis,Sin Análisis,Sin Análisis,Sin Análisis,7.9,50610,1047
44348,1,50611,1A,142.0099945,Hibrida,3.943384269,79.00852053,9.971128794,7.076966411,0,65.95701766,9.971128794,63.29131751,93.24582776,0,27,150.77296,106.17,434.4764621,15.22428057,115,26.96993274,16.68896621,17.393142,1.771507863,62.54999542,59.16531646,33.09999847,6.51666594,22.93333244,111.8992615,0.877775,4290.332359,3.6,66,149,764,142.9256699,1589,Sin Análisis,Sin Análisis,Sin Análisis,Sin Análisis,Sin Análisis,Sin Análisis,Sin Análisis,9.7,50611,988
44348,1,50612,1A,134.9700012,Hibrida,3.926798548,78.74342446,9.557679484,7.772097503,0,65.17855511,9.557679484,70.81573683,93.46365859,0,21,147.87348,109.56,448.9886601,18.04845505,105,25.84277964,17.63354804,13.8549306,1.431855501,87.75,51.03139535,32.96666718,51.93333435,2.8499999,112.0493012,0.354502,4094.135464,3.8,68,144,1062,98.46153846,1621,Sin Análisis,Sin Análisis,Sin Análisis,Sin Análisis,Sin Análisis,Sin Análisis,Sin Análisis,23.2,50612,927
44348,1,50613,1A,145.5800018,Hibrida,3.915372991,86.67399368,8.517653524,0.892979805,0,52.73573985,8.517653524,66.6849842,93.92622613,0,29,133.37608,91.62,456.1066023,17.31693892,120,30.49869449,21.91235032,19.98900923,1.761205871,54.18333054,55.16357227,36.81666565,6.73333311,10.63333321,111.7531433,0.066999,3954.187574,3.5,60,131,1097,145.063065,1609,Sin Análisis,Sin Análisis,Sin Análisis,Sin Análisis,Sin Análisis,Sin Análisis,Sin Análisis,23.7,50613,1047
44348,1,50614,1A,166.6499939,Hibrida,3.900390039,75.83558356,8.292829283,6.060606061,5.910591059,91.21212354,8.292829283,59.9939994,93.62760276,0,35,118.87868,71.33,468.6468818,13.90339085,124,32.42124331,13.26132662,14.70147069,2.331894691,72.09999847,42.27085378,43.56666565,8.11666584,20.41666603,109.6995621,-0.323765,3825.172099,0.2,20,138,1070,114.8405017,1612,Sin Análisis,Sin Análisis,Sin Análisis,Sin Análisis,Sin Análisis,Sin Análisis,Sin Análisis,6.2,50614,1089
44348,2,50615,1A,175.3800049,Hibrida,3.255787433,76.66210514,7.976964306,7.754590033,4.350553085,85.61275717,7.976964306,56.44315201,93.49766222,0,44,127.06828,72.45,547.9530011,21.41635247,116,35.09522083,18.70224603,17.61888422,1.638711395,99.73332977,40.71211155,52.98332977,44.54999924,2.19999886,109.6197739,-2.558838,3310.09783,3.5,0,146,1072,87.83422774,1623,Sin Análisis,Sin Análisis,Sin Análisis,Sin Análisis,Sin Análisis,Sin Análisis,Sin Análisis,3.2,50615,1156
44348,1,50616,3B,193.2599945,3,0,84.7925075,0,8.537721205,6.669771293,47.28170829,0,70.68198282,95.03477181,0,0,198.3852,102.65,464.6590218,11.79240435,80,23.07254541,12.72896652,14.02256068,1.956559895,147.9833221,23.95441751,55.06666565,9.58333302,83.33332825,100.2418594,-0.282111,3509.56413,5,66,142,1172,57.57405549,1612,9.13,56.14,17.29,4.01,2.4,2.6973,4.12,5,50616,754
44348,1,50617,1A,175.6600037,Hibrida,2.90333599,73.4373221,10.75942161,10.69110782,2.208812479,69.78449712,10.75942161,49.29978367,92.77410907,0,40,87.74728,49.95,483.32004,18.66104937,101,26.65945521,16.33838062,13.94739809,1.428615009,56.99999619,42.21918552,46.26666641,7.98333216,2.74999905,109.9819946,-0.944131,3796.685979,4.7,40,134,1185,141.052641,1636,Sin Análisis,Sin Análisis,Sin Análisis,Sin Análisis,Sin Análisis,Sin Análisis,Sin Análisis,3.2,50617,1006
44348,1,50618,1A,167.8399963,Hibrida,3.336510963,74.77955195,11.9935653,2.85986654,7.030505243,75.43139026,11.9935653,52.67516683,93.103551,0,35,156.97857,93.53,493.9227944,18.65467152,87,23.34366114,15.07388021,14.59723578,1.251357394,74.11666107,53.06392523,44.8833313,9.51666641,19.71666527,110.9030075,-1.532441,3739.472795,5,40,145,1034,117.3825139,1646,Sin Análisis,Sin Análisis,Sin Análisis,Sin Análisis,Sin Análisis,Sin Análisis,Sin Análisis,5.9,50618,1062
44348,1,50619,1A,161.3000031,Hibrida,4.091754495,70.39677619,13.23620583,9.609423435,2.66584005,64.66501641,13.23620583,53.53378797,92.42963422,0,30,149.42475,92.64,461.8722789,17.22876595,85,21.59950362,15.00309953,15.18908837,1.253688377,70.8833313,59.45402893,40.79999924,7.5333333,22.54999924,110.370369,-0.172331,3953.431521,4.6,66,144,785,121.8904338,1615,11.28,34.49,31.45,6.53,3.42,3.1608,4.29,10.9,50619,971
44348,1,50620,1A,161.6499939,Hibrida,3.278688525,73.29415404,12.23631302,8.963810702,2.227033715,69.34533701,12.23631302,55.53974637,92.65969688,0,30,152.604,94.4,447.8812418,18.18744269,85,20.56294541,15.46551249,15.15620224,1.130612245,48.68333435,60.41797632,38.98333359,7.99999905,1.70000005,111.6231155,0.499381,4146.643681,4.2,75,144,668,177.4734643,1648,10.66,30.88,35.4,6.91,3.56,3.3811,4.4,5.9,50620,1018
44348,1,50621,1A,153.5599976,Hibrida,3.575149779,78.2234957,13.13493097,2.852305288,2.21411826,64.27205118,13.13493097,59.20812712,92.98424069,0,32,149.42475,97.31,499.4790389,19.50377734,119,32.59963584,16.28028158,15.95467595,1.671452421,53.93333054,67.03723296,41.71666718,7.63333178,4.58333206,111.7894592,-1.267776,3681.022669,4,80,144,1020,160.1977833,1613,Sin Análisis,Sin Análisis,Sin Análisis,Sin Análisis,Sin Análisis,Sin Análisis,Sin Análisis,7.9,50621,1129
44348,1,50622,1A,161.9700012,Hibrida,3.210471075,77.08217571,12.4837933,4.815706612,2.407853306,73.74657971,12.4837933,54.47305056,92.85126875,0,33,146.2455,90.29,461.1965144,18.55281828,89,22.30042584,15.37321715,15.12625784,1.201996672,58.56666565,57.41065831,40.28333282,7.14999914,11.13333321,111.7705765,-0.136612,4020.769631,3.8,86,145,816,148.5486651,1628,Sin Análisis,Sin Análisis,Sin Análisis,Sin Análisis,Sin Análisis,Sin Análisis,Sin Análisis,5.9,50622,1141
44348,1,50623,1A,158.7599945,Hibrida,3.653313177,72.73872512,13.03854875,8.062484253,2.506928697,69.05197373,13.03854875,55.54295792,92.59108088,0,34,152.604,96.12,536.029245,20.20660186,86,24.96220797,15.7470401,15.4320993,1.235349127,66.19999695,52.3193578,46.01666641,7.09999895,13.08333302,111.7286606,-3.119886,3450.054228,3.8,102,145,776,131.4199456,1608,Sin Análisis,Sin Análisis,Sin Análisis,Sin Análisis,Sin Análisis,Sin Análisis,Sin Análisis,4.7,50623,1216
44348,1,50624,1A,150.9900055,Hibrida,3.47705146,72.49486721,13.49095967,1.986886549,8.550235115,66.87940402,13.49095967,59.71256375,93.08748924,0,29,156.57192,103.7,475.5281634,23.14722745,86,22.46506309,16.75607595,16.29246911,0.970529328,83.18332672,59.30053419,39.08333206,8.69999886,35.39999771,109.4790344,-0.773563,3863.283848,5,81,145,651,104.5882672,1558,Sin Análisis,Sin Análisis,Sin Análisis,Sin Análisis,Sin Análisis,Sin Análisis,Sin Análisis,0,50624,1159
44348,1,50625,1A,144.4900055,Hibrida,3.723441069,71.83888158,12.49221399,9.730777216,2.214686137,65.45562587,12.49221399,60.69624195,92.70994532,0,31,127.57712,88.29,483.7704848,20.71423549,79,21.17101449,17.16381691,16.9561901,1.022051453,75.0166626,53.44111232,38.31666565,6.94999981,29.74999809,109.1713562,-1.210168,3770.944132,3.8,30,143,1034,114.3745896,1584,Sin Análisis,Sin Análisis,Sin Análisis,Sin Análisis,Sin Análisis,Sin Análisis,Sin Análisis,0,50625,1144
44348,2,50626,3B,167.3800049,Hibrida,0,41.64177321,32.57856375,19.68574501,6.093918031,84.99169911,11.41713466,19.65587286,89.92077907,0,28,148.7889,88.89,458.2387248,15.0436129,144,36.99366603,14.15939736,12.06834712,2.459094519,147.7833252,48.69767442,42.96666336,6.76666594,98.04999542,106.527771,-0.002398,3895.578381,3.6,60,143,1051,58.05797094,1612,Sin Análisis,Sin Análisis,Sin Análisis,Sin Análisis,Sin Análisis,Sin Análisis,Sin Análisis,6.2,50626,1167
44348,2,50627,3B,168.449997,Hibrida,0,35.50014841,33.4876818,24.75512021,6.25704957,88.32126399,11.25556545,14.78183437,89.80065301,0,55,148.7889,88.33,496.8833572,18.71178425,147,40.75393366,13.89136267,12.05105394,2.177982234,141.9666596,51.19,46.58333206,8.44999981,86.93332672,106.8889694,-0.95042,3616.100212,3.8,50,144,1147,60.85935971,1617,Sin Análisis,Sin Análisis,Sin Análisis,Sin Análisis,Sin Análisis,Sin Análisis,Sin Análisis,1.2,50627,1182
44348,2,50628,3B,170.199997,Hibrida,0,32.43243243,31.49236193,29.08343126,6.991774383,86.76630425,10.22326675,12.27967098,89.72855464,0,28,145.48248,85.48,495.8872004,16.30434812,154,43.94829691,13.68977698,11.86839034,2.695495495,188.1666718,66.26958073,48.33333206,8.03333282,131.8000031,107.7446747,-0.858672,3521.37934,3.4,50,144,994,45.91673924,1604,Sin Análisis,Sin Análisis,Sin Análisis,Sin Análisis,Sin Análisis,Sin Análisis,Sin Análisis,5,50628,1116
44348,2,50629,3B,150.3999939,Hibrida,0,29.5212766,38.82978723,26.66223404,4.986702128,87.29710695,11.70212766,6.515957447,89.13031915,0,31,119.03112,79.14,470.0798063,23.57047968,157,42.21409746,16.09042618,13.43085161,1.790973202,51.2666626,53.632,40.24999619,6.64999914,4.36666584,109.4709625,-0.282602,3736.646165,3.2,50,140,1133,163.8491677,1623,Sin Análisis,Sin Análisis,Sin Análisis,Sin Análisis,Sin Análisis,Sin Análisis,Sin Análisis,0,50629,1165
44348,2,50630,3B,145.3000031,Hibrida,0,44.11562285,34.68685478,16.44872677,4.748795595,84.13228231,12.11286992,19.6145905,90.20784584,0,22,109.11186,75.09,499.6558739,20.19958664,159,44.01238724,16.6551958,13.97109399,2.178875639,61.11666489,55.51801897,40.11666489,6.84999895,14.14999962,109.2185364,-0.943049,3621.936256,3.4,50,145,321,142.3506995,1567,Sin Análisis,Sin Análisis,Sin Análisis,Sin Análisis,Sin Análisis,Sin Análisis,Sin Análisis,15.3,50630,1271
44348,2,50631,3B,150.3999939,Hibrida,0,32.91223404,32.24734043,29.92021277,4.920212766,90.85607966,11.70212766,16.35638298,89.52526596,0,24,148.7889,98.93,501.9947012,14.42154314,146,39.8138314,15.35904318,13.43085161,2.760719225,133.3999939,57.53370558,40.89999771,7.94999886,84.54999542,109.4643402,-1.101242,3677.26167,3.5,30,149,915,67.01649482,1593,Sin Análisis,Sin Análisis,Sin Análisis,Sin Análisis,Sin Análisis,Sin Análisis,Sin Análisis,5,50631,1022
44348,1,50632,3B,171.2799988,Hibrida,0,31.31130313,35.67258291,23.41779542,9.598318543,79.54123614,10.52078468,18.1398879,89.95726296,0,28,152.09532,88.8,406.3521748,13.1013546,124,27.39374144,14.18729576,11.85193843,2.090909091,112.1333313,53.44469027,37.79999924,9.79999924,64.53333282,110.1846848,1.890863,4531.21699,3.1,80,146,1085,78.1212856,1621,Sin Análisis,Sin Análisis,Sin Análisis,Sin Análisis,Sin Análisis,Sin Análisis,Sin Análisis,9.7,50632,1038
44348,1,50633,3B,149.2799988,Hibrida,0,77.04314041,13.79287245,6.497856377,2.666130761,56.90711122,13.79287245,62.00428725,92.74021972,0,27,208.30446,139.54,486.3344091,16.70016091,126,33.07207958,16.14415876,15.40728844,1.980344966,120.2666626,47.24092374,38.95000076,6.43333292,74.8833313,111.5969391,-0.852211,3832.605799,3.2,76,149,1098,74.33481404,1618,9.08,48.12,23.83,5.58,3.13,2.7359,3.78,9.7,50633,895
44348,1,50634,1A,132,Hibrida,0,75.24242424,16.21212121,6.348484848,2.196969697,54.15382361,16.21212121,65.5,92.39939394,0,28,90.7995,68.79,422.7272727,20.51515152,115,25.90151515,18.63636364,18.86363636,1.262555391,46.23332977,53.95849858,29.6333313,5.21666622,11.38333321,113.235611,1.367592,4454.4435,3.5,40,145,828,188.1759338,1611,9.71,42.1,28.3,8.59,3.15,2.4106,3.24,4.7,50634,1092
44348,1,50635,1A,167.3600006,Hibrida,2.897944551,74.98804971,11.62762906,8.335325048,2.151051625,72.15435439,11.62762906,57.00286807,92.82253824,0,30,151.3325,90.42,413.479922,17.23231351,130,28.36400563,15.11711276,14.63910129,1.645977809,50.54999542,58.87801822,36.48332977,7.19999886,6.86666584,113.1849213,1.574886,4587.300602,3.5,33,147,1162,174.480728,1640,Sin Análisis,Sin Análisis,Sin Análisis,Sin Análisis,Sin Análisis,Sin Análisis,Sin Análisis,28.1,50635,1053
44348,1,50636,1A,159.1499939,Hibrida,3.518693057,70.68174678,11.68708765,6.886584983,7.225887527,81.18648179,11.68708765,54.8224945,92.95783852,0,37,145.2792,91.28,491.9887088,22.75212151,131,35.63305195,15.83411936,15.39428271,1.56614195,71.1333313,55.16251227,43.21666336,19.81666565,8.10000038,110.0234146,-0.949643,3682.60716,3.2,50,145,1294,122.305533,1640,Sin Análisis,Sin Análisis,Sin Análisis,Sin Análisis,Sin Análisis,Sin Análisis,Sin Análisis,7.9,50636,1030
44348,1,50637,1A,151.6199951,Hibrida,3.693444137,69.38398628,13.4810711,10.86927846,2.572220024,64.03505523,13.4810711,56.39097744,92.45046828,0,31,124.09265,81.84,517.0821958,21.43516755,116,32.80569951,16.3566817,16.15881862,1.530461538,60.5166626,64.52137931,42.69999695,7.09999895,10.71666527,110.5956192,-1.796401,3550.819811,3.4,44,148,894,146.7364461,1571,Sin Análisis,Sin Análisis,Sin Análisis,Sin Análisis,Sin Análisis,Sin Análisis,Sin Análisis,7.9,50637,1075
44348,1,50638,1A,163.6300049,Hibrida,3.300128338,73.2995172,12.44270611,8.531442889,2.426205464,70.38039841,12.44270611,55.75994622,92.66100348,0,32,148.30585,90.63,468.1293022,17.27678247,101,26.43769401,18.82295366,21.08415264,1.530244075,125.9333344,55.58429423,42.59999847,10.21666622,73.1166687,109.1686478,-0.377464,3841.080065,5,41,148,996,70.51349864,1630,Sin Análisis,Sin Análisis,Sin Análisis,Sin Análisis,Sin Análisis,Sin Análisis,Sin Análisis,9.4,50638,1041
44348,2,50640,1A,169.9799957,Hibrida,3.282739146,70.18472762,12.53088599,10.50711848,3.494528768,70.51515562,12.53088599,54.44169902,92.52335569,0,33,154.35915,90.81,462.9956582,18.86692599,111,27.87386821,15.11942619,14.64878258,1.477393202,60.13333511,64.58862745,42.40000153,8.19999981,9.53333187,111.0188217,-0.173842,4008.962019,5,64,123,1257,122.7272691,1662,9.1,44.11,23.99,7.38,4.39,2.0382,2.81,9.1,50640,1106
44348,2,50641,1A,168.0700073,Hibrida,3.272446005,63.77104778,12.67329089,10.29333016,9.989885167,69.40349903,12.67329089,53.12072351,92.61688582,0,34,148.30585,88.24,456.9524404,21.59219279,96,23.23436562,15.23174801,14.57725884,1.076054009,54.84999466,71.06451282,40.44999695,6.58333302,7.81666613,113.3114624,0.051542,4155.006675,3.4,49,147,908,160.8022034,1661,Sin Análisis,Sin Análisis,Sin Análisis,Sin Análisis,Sin Análisis,Sin Análisis,Sin Análisis,5.9,50641,1043
44348,2,50642,1A,172.7299957,Hibrida,0,66.13790309,12.44717189,11.9840213,9.430903723,50.94343014,12.44717189,49.63816361,92.47079257,0,33,154.35915,89.36,410.4672133,13.7960983,103,22.20807095,14.47345604,14.18398692,1.609735627,68.20333099,59.45304054,36.93333054,8.19999886,23.06999969,114.9729691,2.147092,4676.805292,4.5,69,147,899,129.3191971,1644,Sin Análisis,Sin Análisis,Sin Análisis,Sin Análisis,Sin Análisis,Sin Análisis,Sin Análisis,12.9,50642,959
44348,2,50643,1A,168.5399933,Hibrida,2.770855583,65.59273763,12.59048297,10.05695977,8.988964044,71.69226949,12.59048297,45.50848463,92.47205411,0,33,154.35915,91.59,432.5382871,15.0172072,105,24.65290237,14.89260769,14.5366091,1.641643619,54.98332977,63.63772776,39.41666412,6.43333292,9.1333313,112.3939896,1.038892,4275.856343,3.3,68,148,909,161.5034964,1646,Sin Análisis,Sin Análisis,Sin Análisis,Sin Análisis,Sin Análisis,Sin Análisis,Sin Análisis,14.1,50643,928
44348,1,50644,1A,166.6499939,Hibrida,2.97029703,64.28442844,13.80138014,10.0210021,8.922892289,71.85248446,13.80138014,48.65286529,92.3420342,0,28,151.3325,90.81,375.0375175,17.86378703,113,22.40024084,13.14131461,13.62136263,1.253946926,47.19999695,59.07335859,32.98332977,7.08333302,7.13333321,113.5217056,3.710338,5052.552155,3,58,149,984,189.4067919,1643,Sin Análisis,Sin Análisis,Sin Análisis,Sin Análisis,Sin Análisis,Sin Análisis,Sin Análisis,31.6,50644,1130
44348,1,50645,1A,155.0899963,Hibrida,3.069185634,71.62937649,13.75330453,1.611967245,9.936166097,65.54535518,13.75330453,53.27874138,92.96705139,0,29,151.3325,97.58,395.2543778,15.64897838,115,24.23754007,12.70230219,14.70114162,1.548825711,45.64999771,59.55856777,32.56666565,8.19999981,4.88333225,112.4770584,2.594967,4762.231357,3.4,52,147,670,193.2092101,1641,Sin Análisis,Sin Análisis,Sin Análisis,Sin Análisis,Sin Análisis,Sin Análisis,Sin Análisis,12.9,50645,1102
44348,1,50646,1A,160.5099945,Hibrida,3.426577783,68.63123793,12.92754346,4.080742633,10.9338982,70.51504367,12.92754346,49.96573422,92.90474114,0,23,151.3325,94.28,366.3323283,13.13936871,113,22.44097018,13.14559885,14.26702435,1.707918445,45.49999619,62.5064389,31.84999847,11.28333282,2.36666608,110.8272324,4.091519,5039.560509,3.1,50,148,769,195.1648515,1640,Sin Análisis,Sin Análisis,Sin Análisis,Sin Análisis,Sin Análisis,Sin Análisis,Sin Análisis,46.9,50646,1065
44348,1,50647,1A,165,Hibrida,3.042424242,67.75151515,12.6969697,5.872727273,10.63636364,78.97736075,12.6969697,47.8969697,92.78678788,0,27,145.2792,88.05,350.3030303,15.41818182,114,21.43636364,13.15151515,13.87878788,1.390330189,102.4833374,64.53158602,30.98333359,6.41666603,65.08333588,111.7508087,5.031029,5325.443743,3.2,36,149,754,87.23369307,1626,Sin Análisis,Sin Análisis,Sin Análisis,Sin Análisis,Sin Análisis,Sin Análisis,Sin Análisis,34.8,50647,969
44348,1,50648,1A,174.0700073,Hibrida,2.585166887,68.19670248,11.98368472,6.767392428,10.46705348,75.59996296,11.98368472,49.48583903,92.87562475,0,30,151.3325,86.94,392.9453503,14.24139654,122,26.48359744,11.31728567,13.09817834,1.859620815,45.64999771,56.28243243,37.59999847,8.04999924,0,110.7692337,2.462076,4629.52166,3.2,38,148,781,194.5235585,1608,9.84,38.5,27.21,7.06,4.18,2.4208,3.3,9.7,50648,1209
44348,1,50649,1A,170.6499939,Hibrida,2.912393788,67.37181365,12.22970993,6.281863463,11.20421916,77.95117793,12.22970993,49.15323762,92.87348374,0,26,154.35915,90.45,365.6607221,14.64986867,119,23.37533046,12.89188443,12.83328496,1.5956,44.54999542,60.252375,33.33333206,6.94999886,4.26666594,112.0958023,3.956704,5119.500013,3.2,14,149,871,200.6734213,1630,10.49,36.49,30.08,5.91,3.8,3.0978,4.18,33.6,50649,1165
44348,1,50650,1A,164.8600006,Hibrida,3.281572243,72.69804683,13.00497392,1.51643819,9.498968822,65.3772996,13.00497392,49.90294796,93.01625622,0,29,148.30536,89.96,440.3736487,15.22503937,126,29.26725696,13.64794366,13.2839985,1.922310757,48.81666565,55.34405671,38.25,6.66666603,3.9000001,114.0314102,0.60738,4310.065375,3.1,26,147,870,180.6760024,1609,Sin Análisis,Sin Análisis,Sin Análisis,Sin Análisis,Sin Análisis,Sin Análisis,Sin Análisis,24.9,50650,1286
44348,1,50651,1A,169.9199982,Hibrida,2.854284369,67.60828625,12.211629,8.439265537,8.88653484,75.55132542,12.211629,49.50564972,92.70762712,0,28,151.332,89.06,374.2937893,14.96586645,131,26.7361114,11.82909617,13.18267434,1.78647267,62.96666336,48.98062575,34.58333206,6.66666508,21.71666718,110.1298676,3.13644,4913.349526,3,13,149,1205,141.979891,1654,Sin Análisis,Sin Análisis,Sin Análisis,Sin Análisis,Sin Análisis,Sin Análisis,Sin Análisis,10.9,50651,1229
44348,1,50652,1A,177.75,Hibrida,2.689170183,67.32489451,12.03938115,9.248945148,8.697609001,73.59044713,12.03938115,48.60759494,92.66486639,0,27,151.332,85.14,394.374121,12.28129395,129,27.38677918,11.02672293,12.65822785,2.229958772,66.8999939,62.41180401,37.49999619,11.01666641,18.38333321,111.8617096,2.32871,4740.000482,0,14,148,975,132.7354381,1633,Sin Análisis,Sin Análisis,Sin Análisis,Sin Análisis,Sin Análisis,Sin Análisis,Sin Análisis,9.7,50652,1159
44348,1,50653,1A,157.7799988,Hibrida,3.073900368,68.91240968,13.29065788,5.691469134,9.031562936,79.98103935,13.29065788,48.76410191,92.68791989,0,28,147.517,93.5,441.7543449,15.30612257,113,26.74610237,13.24629241,14.19698325,1.747412008,46.27999878,57.42390572,37.1333313,6.9066658,2.24000001,112.6717758,0.613011,4249.012767,3.2,8,147,917,190.5790889,1610,Sin Análisis,Sin Análisis,Sin Análisis,Sin Análisis,Sin Análisis,Sin Análisis,Sin Análisis,9.7,50653,1203
44348,1,50654,1A,168.0299988,Hibrida,2.850681426,67.41058144,12.16449444,8.159257275,9.414985419,75.25107086,12.16449444,49.03886211,92.7332024,0,25,156.36802,93.06,389.811346,12.83699349,130,27.14396258,12.91436062,13.3309529,2.114510895,51.33332825,61.79316547,34.84999847,10.53333187,5.94999981,113.202095,2.517637,4821.52098,3.8,4,146,845,170.6493675,1605,9.43,40.9,24.11,7.99,4.03,2.0058,2.79,10.9,50654,1198
44348,1,50655,1A,164.3699951,Hibrida,3.011498449,67.20204417,12.97682059,7.969824177,8.839812618,76.57513896,12.97682059,48.36649024,92.58964531,0,29,147.517,89.75,381.4564815,16.37768498,136,27.58410984,11.92431744,13.62779136,1.684249629,43.39999771,56.57091136,33.29999924,7.1999979,2.9000001,112.8036041,2.780351,4936.036002,3.1,7,149,1185,205.9907943,1640,Sin Análisis,Sin Análisis,Sin Análisis,Sin Análisis,Sin Análisis,Sin Análisis,Sin Análisis,14.1,50655,1254
44348,1,50656,1A,158.3300018,Hibrida,3.063222384,71.97625213,13.2002779,8.400176846,3.360070738,74.13415241,13.2002779,50.11052864,92.45335691,0,31,147.64455,93.25,460.4307406,15.00031562,131,32.83648039,12.69500396,14.1476661,2.189052632,58.11666489,54.09391676,39.61666489,6.44999981,12.04999924,112.0102387,-0.069457,3996.550499,3.3,13,146,955,150.7312922,1603,Sin Análisis,Sin Análisis,Sin Análisis,Sin Análisis,Sin Análisis,Sin Análisis,Sin Análisis,9.7,50656,1186
44348,2,50657,1A,166.6799927,Hibrida,2.915766739,72.61819054,11.77705784,6.2574994,6.431485481,87.78121129,11.77705784,50.0599952,92.91522678,0,31,163.69334,98.21,421.1663252,14.44684489,108,23.938086,11.75905979,13.43892548,1.656976744,46.6333313,65.27454751,36.76666641,6.46666479,3.39999914,114.3529511,1.544972,4533.454048,2.8,25,149,1077,191.7083715,1634,Sin Análisis,Sin Análisis,Sin Análisis,Sin Análisis,Sin Análisis,Sin Análisis,Sin Análisis,14.1,50657,1161
44348,2,50658,1A,167.3200073,Hibrida,3.311020798,67.89385608,12.35955056,10.04064069,6.394931867,77.5735418,12.35955056,47.99187186,92.50776954,0,32,137.80158,82.36,407.6021815,14.75017865,105,22.34640113,13.08869175,15.00119466,1.514991896,47.52999878,60.76358314,35.51666641,8.74666595,3.26666594,115.0515366,2.262011,4711.027927,3.3,0,152,987,191.8788183,1671,8.83,34.09,31.82,7.98,4.69,2.5114,3.21,14.1,50658,1058
44348,2,50659,3B,186.4199982,Hibrida,2.993241069,67.62149984,10.43342989,10.90548224,8.046346958,35.99080912,10.43342989,49.11490183,92.90070808,0,30,151.52384,81.28,413.0458146,15.00911934,128,29.38525938,10.19203958,13.78607459,1.957827019,87.77999878,52.47668651,42.76666641,4.80000019,40.21333313,109.9563522,1.534925,4359.002322,3,29,148,1062,101.1619973,1650,Sin Análisis,Sin Análisis,Sin Análisis,Sin Análisis,Sin Análisis,Sin Análisis,Sin Análisis,19,50659,1021
44348,2,50660,3B,164.8399963,Hibrida,0,51.63188546,21.1841786,22.45207474,4.731861199,81.92463156,11.96311575,35.19170104,91.20850522,0,36,154.13632,93.51,371.2691177,13.09148294,139,29.12521297,14.55957324,12.25430748,2.224745134,53.83666611,49.5289246,34.45000076,11.09999847,8.28666592,108.907547,2.983012,4784.905449,3.5,43,148,1005,164.9433489,1619,Sin Análisis,Sin Análisis,Sin Análisis,Sin Análisis,Sin Análisis,Sin Análisis,Sin Análisis,20.2,50660,965
44348,2,50661,3B,159.1799927,Hibrida,0,29.31272773,41.30544038,23.59592914,5.785902752,81.74305684,11.43359719,8.292499058,89.24412615,0,29,151.52384,95.19,425.3047061,17.64669009,139,32.12715313,15.14009367,12.69003702,1.820576718,48.41666412,65.3590034,36.78333282,6.44999981,5.18333292,110.2805557,1.022353,4327.50326,3.3,58,146,978,180.9294415,1635,Sin Análisis,Sin Análisis,Sin Análisis,Sin Análisis,Sin Análisis,Sin Análisis,Sin Análisis,9.7,50661,970
44348,2,50662,3B,160.7299957,Hibrida,0,29.95084925,40.62713868,23.60480309,5.817208984,82.26167873,12.13214708,8.274746469,89.03676974,0,26,159.36128,99.15,373.2968431,13.96752355,129,26.07478449,15.05630601,12.56766038,1.866815145,43.11666489,64.43265045,32.46666718,6.43333292,4.21666574,110.6557541,3.254222,4950.615807,3.2,45,145,824,201.7781297,1653,8.11,36.49,25.45,12.28,6.25,1.3734,1.81,11.7,50662,968
44348,2,50663,3B,155.5599976,Hibrida,0,31.75623554,40.08742607,20.9565441,7.199794292,78.81479903,11.99537156,10.22113654,89.48624325,0,14,148.91136,95.73,330.4191361,13.21033705,146,25.93854502,15.42813087,12.98534348,1.96350365,42.23332977,63.51866464,27.46666527,7.29999924,7.46666622,112.0096893,4.924365,5663.592432,3.2,30,146,1001,207.4191177,1710,Sin Análisis,Sin Análisis,Sin Análisis,Sin Análisis,Sin Análisis,Sin Análisis,Sin Análisis,30.4,50663,967
44348,2,50664,3B,157.2799988,Hibrida,0,33.69786368,38.89877925,17.10325534,10.30010173,74.11051287,13.54272635,13.54272635,89.76246185,0,26,148.91136,94.68,354.7812845,17.92344877,159,30.22634815,19.83723311,12.84333682,1.686413622,49,62.6986053,29.81666565,6.56666613,12.61666679,112.0981979,3.419821,5274.902319,3.3,25,147,1111,180,1697,Sin Análisis,Sin Análisis,Sin Análisis,Sin Análisis,Sin Análisis,Sin Análisis,Sin Análisis,26.9,50664,984
44348,2,50665,3B,160.699997,Hibrida,0,37.33665215,33.22962041,20.03733665,9.39639079,81.66530086,10.01866833,15.30802738,90.29620411,0,29,117.5616,73.16,368.3883082,15.58182979,152,29.46484188,19.41505948,12.57000646,1.890974441,57.34666443,64.3386059,31.08333206,10.33333302,15.93000031,114.0288925,3.046399,5169.973304,3.3,32,144,1143,150.6626425,1681,Sin Análisis,Sin Análisis,Sin Análisis,Sin Análisis,Sin Análisis,Sin Análisis,Sin Análisis,24.9,50665,849
44348,2,50666,5,159.8999939,Hibrida,0,36.46028768,35.14696685,18.57410882,9.818636648,54.52610559,10.94434021,15.88492808,90.19637273,0,31,120.17408,75.16,417.1357257,12.72670468,96,21.86366562,17.32332774,15.75985051,1.717936118,42.83333206,54.4760095,36.09999847,6.73333263,0,114.0170975,1.87591,4429.3629,2.8,47,141,636,197.5097335,1616,Sin Análisis,Sin Análisis,Sin Análisis,Sin Análisis,Sin Análisis,Sin Análisis,Sin Análisis,9.7,50666,722
44348,1,50667,5,179.3999939,Hibrida,0,29.76588629,35.45150502,20.45707915,14.32552954,51.73538032,10.8361204,9.643255295,90.04124861,0,27,263.86048,147.08,316.0535225,9.147157502,124,20.93645556,15.05016774,14.04682322,2.288848263,48.6499939,57.92348805,30.24999619,6.23333216,12.16666603,114.4812012,6.787035,5930.579058,3.1,33,146,870,180.0616875,1675,Sin Análisis,Sin Análisis,Sin Análisis,Sin Análisis,Sin Análisis,Sin Análisis,Sin Análisis,43.2,50667,905
44348,1,50668,3B,164.4600067,Hibrida,0,32.4699015,34.68928615,24.03015931,8.810653046,81.84241058,11.78402043,11.55296121,89.50176335,0,24,88.82432,54.01,336.2519624,14.32567131,151,27.81831335,14.65401862,16.23495009,1.941850594,39.6333313,62.91499293,30.18333244,6.5999999,2.8499999,112.5381699,4.381934,5448.702758,2.8,31,150,775,227.0815928,1658,10.98,27.67,30.57,9.41,9.97,1.5774,2.14,32.4,50668,958
44348,1,50669,3B,167.8800049,Hibrida,0,41.7560162,25.36335478,23.85632595,9.024303074,81.10072779,0,21.14605671,91.14295926,0,23,148.91136,88.7,341.9108788,14.85584898,157,28.93137872,14.05765982,14.8915888,1.947473937,50.44999695,60.97031039,30.83333206,6.61666584,13,111.3362122,4.017752,5444.75714,2.7,37,149,854,177.2051643,1620,Sin Análisis,Sin Análisis,Sin Análisis,Sin Análisis,Sin Análisis,Sin Análisis,Sin Análisis,60.9,50669,956
44348,1,50670,3B,168.6300049,Hibrida,0,41.83122813,23.53673724,22.32105794,12.31097669,76.38561962,0,20.16248592,91.49202396,0,17,148.91136,88.31,354.0295219,17.29822639,152,30.84860256,12.98701261,15.00326114,1.783339047,59.77999496,57.41884422,34.08332825,17.46666527,8.22999954,108.1086273,3.375208,4947.580343,4.3,45,145,913,145.5336356,1608,Sin Análisis,Sin Análisis,Sin Análisis,Sin Análisis,Sin Análisis,Sin Análisis,Sin Análisis,20.2,50670,990
44348,1,50671,3B,176.0500031,Hibrida,0,40.03976143,23.33996024,23.89094007,12.72933826,78.02085792,0,20.44873615,91.42402726,0,26,151.52384,86.07,365.8051626,16.68844049,148,30.6731037,12.49644966,14.59812528,1.837985024,47.48332977,53.48380282,36.48332977,8.91666508,2.08333302,108.8450623,3.010612,4825.491647,0.5,65,147,903,185.7493997,1596,Sin Análisis,Sin Análisis,Sin Análisis,Sin Análisis,Sin Análisis,Sin Análisis,Sin Análisis,19,50671,1026
44348,1,50672,3B,146.8300018,Hibrida,0,48.17135463,26.68392018,16.89709187,8.247633317,75.20856017,0,13.0763468,91.34822584,0,20,122.78656,83.62,380.7123837,14.04345144,152,30.65449802,14.91520788,17.50323482,2.182832202,41.56666183,60.19283708,29.59999847,8.43333149,3.53333306,113.05616,2.526142,4960.473291,5,59,147,835,212.1892789,1608,Sin Análisis,Sin Análisis,Sin Análisis,Sin Análisis,Sin Análisis,Sin Análisis,Sin Análisis,23.7,50672,968
44348,1,50673,3B,161.8699951,Hibrida,0,45.03614011,13.03515166,33.89139433,8.037313894,71.17193379,0,11.61425836,91.56916044,0,19,143.6864,88.77,299.6231634,12.38648335,130,21.31340028,13.90004366,14.88849121,1.720698254,35.43333054,53.24419355,26.41666412,7.14999914,1.86666596,112.4275742,7.437895,6127.571384,3.5,77,95,747,160.8654878,1605,Sin Análisis,Sin Análisis,Sin Análisis,Sin Análisis,Sin Análisis,Sin Análisis,Sin Análisis,31.6,50673,1091
44348,1,50674,3B,137.2599945,Hibrida,0,45.75258633,19.81640682,28.82121521,5.609791636,82.3928388,0,13.91519744,91.15314003,0,16,120.17408,87.55,335.8589672,13.55821124,147,26.20574198,13.98805243,14.71659683,1.932831811,35.6333313,60.44636678,24.38333321,8.71666527,2.53333306,114.9307327,4.666573,5629.254759,0,38,148,771,249.2048786,1622,Sin Análisis,Sin Análisis,Sin Análisis,Sin Análisis,Sin Análisis,Sin Análisis,Sin Análisis,30.4,50674,1109
