Repository: DeaAnalytics/univ-workshop

File: data/Analisis_C7_temperatura.csv (part 28 of 28)
Mes,Turno,No_Colada,GPO_CH,TCM,No_Cargas,C_Arrabio,C_Primeras,C_Segundas,C_Triturado,C_Retornos,Cumpl_CM,Cons_Chorreadura,Cons_Ri,Rendimiento_Teo,Altura_Banda,Tiempo_Caida_Banda,TPQB,Rendimiento_Real,ENERGÍA,CONSUMO_C,O2_INSTANTANEO,O2_TCM,CONSUMO_CAL_SIDER,CONSUMO_CAL_DOLOM,BALANCE_02_C,VAC_TO_VAC,COBERTURA_DE_ARCO,POWER_ON,AUXILIARES,DEMORAS,POTENCIA,FACTOR_O2,VELOCIDAD_DE_FUSIÓN,TIEMPO_VACIADO,REMANENTE_HF,ACERO_VACIADO,O2_VACIADA,TON_Hr_ACERO LIQUIDO,TEMPERATURA_VACIADO,MgO_ESCORIA,FeO_ESCORIA,CaO,SiO2,Al2O3,IB3,IB4,RESULTADO,coladas ,TEMPERATURA
44348,1,50675,5,181.949997,Hibrida,0,6.155537236,55.25693872,31.77246496,6.815059082,73.03935369,11.73948887,0,86.95081066,0,13,224.67328,123.48,346.7985768,14.30063228,159,29.98076445,14.67436133,15.55372381,2.096464258,44.46666336,67.22144638,34.18333054,6.81666517,3.46666622,112.7904511,3.714095,5322.769727,3.2,75,110,670,148.4257981,1599,10.27,34.09,29.02,9.77,6.15,1.8229,2.47,44.7,50675,1114
44348,1,50676,4,140.2100067,Hibrida,0,6.989515726,53.7836103,39.22687397,0,76.76150499,15.29134869,0,86.12039084,0,23,96.66176,68.94,392.9819368,10.17045811,152,33.32144481,16.90321579,17.97303958,3.276297335,42.74999619,65.00771389,30.6333313,7.64999962,4.46666574,110.9395981,1.955739,4577.040784,4.4,58,148,940,207.7193168,1618,9.33,33.28,27.88,10.4,6.82,1.619,2.16,25.8,50676,1136
44348,1,50677,4,175.0700073,Hibrida,0,7.31136117,54.3554007,30.19363683,8.139601302,76.31225649,11.99520192,0,87.46078711,0,24,154.13632,88.04,320.4432379,7.694064909,173,29.5995875,14.33712169,16.1078419,3.847067558,42.99999619,67.51118881,29.78333282,7.03333187,6.18333197,112.826828,4.65232,5878.120101,4,41,147,1039,205.1162972,1638,Sin Análisis,Sin Análisis,Sin Análisis,Sin Análisis,Sin Análisis,Sin Análisis,Sin Análisis,57.2,50677,1090
44348,1,50678,4,179.8200073,Hibrida,0,5.950394839,54.23200979,37.20387054,2.613724836,93.76303939,12.04537871,0,86.61361361,0,22,151.52384,84.26,299.7441764,9.359358978,175,27.90012121,13.90279111,15.40429256,2.980986334,39.89999771,64.66122449,28.54999924,7.43333197,3.91666603,112.8139343,5.677603,6298.424242,3.8,36,147,1024,221.0526443,1655,Sin Análisis,Sin Análisis,Sin Análisis,Sin Análisis,Sin Análisis,Sin Análisis,Sin Análisis,45.7,50678,1140
44348,1,50679,4,177.4400024,Hibrida,0,5.80477908,58.08160505,32.61947701,3.494138864,85.77512682,12.06041479,0,86.58588819,0,24,154.13632,86.87,324.0531966,10.42042366,171,30.16794368,14.82191143,15.61091052,2.895078421,41.34999847,70.54369064,31.28333282,8.74999809,1.31666601,112.0736389,4.445009,5672.030006,4,32,148,978,214.752124,1632,Sin Análisis,Sin Análisis,Sin Análisis,Sin Análisis,Sin Análisis,Sin Análisis,Sin Análisis,57.2,50679,1129
44348,1,50680,4,171.7700043,Hibrida,0,5.879955755,57.33247948,36.78756477,0,76.95391779,12.5167375,0,86.32159283,0,25,148.91136,86.69,346.3934245,8.709320387,165,30.55830395,15.4276063,16.12621489,3.50868984,39.71333313,61.37463863,31.71666718,7.996665,0,112.5591049,3.657158,5415.764629,4.2,40,148,869,223.6024856,1626,Sin Análisis,Sin Análisis,Sin Análisis,Sin Análisis,Sin Análisis,Sin Análisis,Sin Análisis,44.4,50680,1135
44348,1,50681,4,163.3500061,Hibrida,0,6.366697276,59.30823385,34.32506887,0,74.32340549,12.17018672,0,86.37306397,0,28,128.01152,78.37,369.1459917,11.52739473,166,32.66605326,16.16161556,16.95745269,2.83377589,45.59999466,70.12885117,31.96666336,12.09999943,1.53333294,112.7688446,2.724663,5110.011147,3.5,49,148,1059,194.7368649,1664,Sin Análisis,Sin Análisis,Sin Análisis,Sin Análisis,Sin Análisis,Sin Análisis,Sin Análisis,10.9,50681,1081
44348,1,50682,5,188.3000031,Hibrida,0,5.098247477,53.52097716,36.52150823,4.859267127,74.28089534,11.34360064,0,86.80509825,0,25,203.77344,108.22,314.3919227,9.144981265,179,29.81943659,13.11736569,14.97610172,3.260743322,41.96666336,66.12729694,31.29999924,6.78333187,3.88333201,113.2412186,4.820952,6015.974684,3,61,146,839,208.7371094,1621,Sin Análisis,Sin Análisis,Sin Análisis,Sin Análisis,Sin Análisis,Sin Análisis,Sin Análisis,57.2,50682,1086
44348,1,50683,3B,176.4199982,Hibrida,0,6.405169482,59.64176397,33.95306655,0,49.67084913,11.90341231,0,86.36004988,0,27,156.7488,88.85,333.8623773,8.83686666,165,30.70513579,13.94399742,15.98458241,3.474663246,42.19999313,66.31664482,32.69999695,6.66666603,2.83333206,110.9576111,4.047779,5395.107481,3,57,150,1021,213.2701769,1627,Sin Análisis,Sin Análisis,Sin Análisis,Sin Análisis,Sin Análisis,Sin Análisis,Sin Análisis,44.4,50683,1110
44348,2,50684,5,180.7200012,Hibrida,0,5.644090305,58.38866755,35.96724214,0,56.48036103,12.06285967,0,86.81086764,0,25,156.7488,86.74,380.699422,14.54183257,122,24.70672847,16.04692331,13.94422301,1.699010654,121.449997,66.9,36.48332977,7.56666613,77.40000153,115.8465653,3.134796,4953.495264,3.8,74,143,773,70.6463583,1617,Sin Análisis,Sin Análisis,Sin Análisis,Sin Análisis,Sin Análisis,Sin Análisis,Sin Análisis,12.9,50684,997
44348,2,50685,5,144.4799957,Hibrida,0,0,66.37596899,28.44684385,5.177187154,87.75166135,11.99473976,0,86.68729236,0,28,88.82432,61.48,430.5094258,12.45155076,112,25.59523885,9.897563969,7.405869543,2.055586437,55.24999619,61.42573248,32.76666641,8.89999866,13.58333206,113.2625122,1.07991,4409.359009,4.4,82,149,621,161.8099659,1623,Sin Análisis,Sin Análisis,Sin Análisis,Sin Análisis,Sin Análisis,Sin Análisis,Sin Análisis,9.7,50685,1062
44348,2,50686,5,176.6600037,Hibrida,0,0,60.01924601,31.24646213,8.73429186,87.35640921,10.65889279,0,87.63285407,0,24,154.13632,87.25,305.6719058,2.326502839,121,19.22336652,16.41571346,13.9816594,8.262773723,44.83332825,61.30625954,28.01666451,6.69999886,10.11666489,118.6088944,7.931914,6305.533037,3.4,66,146,659,195.3903567,1620,Sin Análisis,Sin Análisis,Sin Análisis,Sin Análisis,Sin Análisis,Sin Análisis,Sin Análisis,25.4,50686,1005
44348,2,50687,5,159.6300049,Hibrida,0,0,59.93234354,32.82590992,7.241746539,91.00386304,11.55171334,0,87.42416839,0,27,143.6864,90.01,359.5815213,6.370982703,130,23.25377364,17.97907607,15.47328149,3.649950836,41.33333206,72.75159884,28.53333282,6.74999905,6.04999924,119.9303436,4.238816,5594.509617,3.3,49,145,643,210.4838775,1620,Sin Análisis,Sin Análisis,Sin Análisis,Sin Análisis,Sin Análisis,Sin Análisis,Sin Análisis,30.4,50687,994
44348,2,50688,5,179.7400055,Hibrida,0,0,58.90174697,32.9920997,8.106153333,89.63523798,10.8601313,0,87.56247914,0,27,222.0608,123.55,324.9137544,6.581728963,157,25.94302803,15.02169755,13.74207146,3.941673711,41.44999695,66.93715084,29.69999886,7.34999895,4.39999914,116.8649368,5.135724,6051.852269,3.1,39,156,743,225.8142506,1640,Sin Análisis,Sin Análisis,Sin Análisis,Sin Análisis,Sin Análisis,Sin Análisis,Sin Análisis,43.2,50688,1047
44348,2,50689,5,170.7899933,Hibrida,0,0,60.48949002,33.99496458,5.515545407,93.23697495,10.48656245,0,87.39258739,0,23,154.13632,90.25,360.6768688,10.84372664,110,21.37713065,15.98454305,14.46220562,1.971382289,60.34999466,65.88617571,33.14999771,6.53333282,20.66666603,113.8398132,4.559691,5152.036353,3.3,39,154,548,153.1068901,1625,Sin Análisis,Sin Análisis,Sin Análisis,Sin Análisis,Sin Análisis,Sin Análisis,Sin Análisis,45.7,50689,944
44348,2,50690,5,170.0800018,Hibrida,0,0,55.72671684,36.77681091,7.496472248,93.77622607,9.33678269,0,87.66603951,0,31,80.98688,47.62,378.6453393,14.02281264,149,29.68602978,16.11006568,14.52257745,2.116981132,42.83333206,66.09247842,33.75,7.93333197,1.14999998,114.2631683,2.678184,5039.407462,4.2,51,156,747,218.5214073,1636,9.42,30.08,30.12,11.44,8.3,1.5258,2,24.5,50690,1164
44348,2,50691,5,165.9700012,Hibrida,0,0,62.75230463,29.64391155,7.603783816,87.81409554,9.640296439,0,87.64427306,0,27,146.29888,88.15,349.4607433,12.63481343,154,28.17979132,17.83454828,14.279689,2.230329041,39.01666641,63.64630137,30.33333397,7.34999895,1.33333302,114.4736862,3.856992,5471.538387,2.6,65,150,712,230.6706551,1613,Sin Análisis,Sin Análisis,Sin Análisis,Sin Análisis,Sin Análisis,Sin Análisis,Sin Análisis,45.6,50691,1170
44348,2,50692,5,154.75,Hibrida,0,0,62.33925687,31.27625202,6.384491115,91.75822943,9.046849758,0,87.60607431,0,26,138.46144,89.47,357.3505654,14.27463651,135,25.273021,19.06300485,15.31502423,1.770484382,40.16666412,68.07962428,28.83333206,6.68333197,4.6500001,114.8096924,3.98842,5367.05226,3,61,136,1092,203.1535399,1686,Sin Análisis,Sin Análisis,Sin Análisis,Sin Análisis,Sin Análisis,Sin Análisis,Sin Análisis,30.4,50692,1067
44348,2,50693,5,181.3899994,Hibrida,0,30.08434864,37.44418105,22.58117868,9.890291637,57.29191491,11.14725178,11.19135564,89.70538618,0,27,159.36128,87.86,323.0608093,10.93775846,138,23.78852205,14.88505435,13.28628926,2.174899194,54.74999619,61.62751678,31.06666565,22.34999847,1.33333302,112.8731995,5.678755,5838.734077,4.9,74,150,644,164.3835731,1625,Sin Análisis,Sin Análisis,Sin Análisis,Sin Análisis,Sin Análisis,Sin Análisis,Sin Análisis,43.2,50693,1170
44348,2,50694,3B,182.3800049,Hibrida,0,29.36177212,34.95997368,24.39960522,11.27864897,78.35496118,10.77969076,10.30814782,89.79219213,0,28,177.64864,97.41,345.9809097,14.73845777,149,28.02390538,13.26899844,11.07577556,1.90141369,47.78332901,58.7326853,34.16666412,8.14999866,5.46666527,110.3253861,4.002621,5337.95176,5,74,152,1134,190.861545,1638,Sin Análisis,Sin Análisis,Sin Análisis,Sin Análisis,Sin Análisis,Sin Análisis,Sin Análisis,44.4,50694,1031
44348,2,50695,3B,170.1000061,Hibrida,0,35.80834803,34.69723692,20.20576132,9.288653733,80.29524581,11.42857143,13.58612581,90.02045855,0,29,154.13632,90.62,346.2668894,16.68430275,146,28.31275619,14.22692483,11.93415595,1.696969697,50.51666641,61.66679688,32.76666641,7.93333292,9.81666565,110.0934677,3.951685,5191.251498,5,87,147,567,174.5958438,1609,Sin Análisis,Sin Análisis,Sin Análisis,Sin Análisis,Sin Análisis,Sin Análisis,Sin Análisis,47.6,50695,1164
44348,2,50696,3B,178.5599976,1,0,33.21012545,34.25179211,26.69130824,5.846774194,89.0343541,5.572356631,13.21684588,90.16745072,0,29,159.36128,89.25,316.4202552,13.05443566,137,24.84879066,14.84095002,14.84095002,1.903474903,47.68333054,77.02611549,32.33333206,6.80000019,8.54999924,106.4364166,5.703687,5522.474369,5,71,154,609,193.7784105,1617,Sin Análisis,Sin Análisis,Sin Análisis,Sin Análisis,Sin Análisis,Sin Análisis,Sin Análisis,38.5,50696,1215
44348,2,50697,3B,174.6399994,1,0,33.89830508,33.97274393,26.62620247,5.502748511,90.35243969,6.418918919,12.82638571,90.08875401,0,28,156.7488,89.76,338.983052,15.62643157,128,25.40082464,14.88776918,15.17407243,1.625503848,47.18332672,80.20472637,34.44999695,6.36666632,6.36666489,105.6618881,4.691459,5069.376338,4.6,70,151,517,192.0169821,1603,Sin Análisis,Sin Análisis,Sin Análisis,Sin Análisis,Sin Análisis,Sin Análisis,Sin Análisis,43.3,50697,1073
44348,1,50698,3B,173.3699951,1,0,29.70525466,31.72982638,31.98938686,6.575532099,84.22123353,5.508450136,9.401857299,89.48180193,0,36,156.7488,90.41,384.7263187,15.56786108,136,30.03403211,13.61250543,15.40058877,1.929233049,76.31665802,64.06833891,38.16666412,7.18333197,30.96666527,106.5778961,2.444682,4542.44559,4.6,78,147,901,115.5710985,1605,Sin Análisis,Sin Análisis,Sin Análisis,Sin Análisis,Sin Análisis,Sin Análisis,Sin Análisis,19,50698,1111
44348,1,50699,3B,174.1900024,Hibrida,0,40.99546472,34.73218899,14.59900109,9.673345198,75.47373533,12.62988691,16.1031058,89.85062288,0,22,146.29888,83.99,350.7663996,16.21792273,149,28.64113858,13.20397249,14.86882119,1.766017699,42.75000381,61.62322097,33.33333588,7.4000001,2.01666594,109.7604675,3.749278,5225.699674,3.7,69,143,768,200.7017365,1651,Sin Análisis,Sin Análisis,Sin Análisis,Sin Análisis,Sin Análisis,Sin Análisis,Sin Análisis,55,50699,1154
44348,1,50700,3B,130.8000031,Hibrida,0,44.71712538,36.07033639,16.68960245,2.52293578,79.1617124,13.93730887,24.70183486,89.5809633,0,19,146.29888,111.85,371.5596244,21.00917382,141,29.4495406,17.73700264,17.88990784,1.401746725,45.54999924,53.12208202,27.19999886,9.34999847,9,110.2457428,2.940296,4808.823843,0.6,38,143,760,188.3644378,1650,Sin Análisis,Sin Análisis,Sin Análisis,Sin Análisis,Sin Análisis,Sin Análisis,Sin Análisis,21.9,50700,1191
44348,1,50701,3B,151.699997,Hibrida,0,37.90375742,36.76334871,17.78510218,7.547791694,80.58724496,12.12920237,17.13249835,89.57165458,0,23,130.624,86.11,390.9031061,18.74752839,149,32.30718588,16.54581444,16.74357318,1.723277075,45.46665955,59.39936224,32.73332977,7.73333216,4.99999905,108.9183426,2.081484,4634.419963,4.2,27,143,1260,188.709707,1665,Sin Análisis,Sin Análisis,Sin Análisis,Sin Análisis,Sin Análisis,Sin Análisis,Sin Análisis,15.3,50701,1143
44348,1,50702,3A,167.8099976,Hibrida,0,39.37190871,34.82509982,18.24682677,7.55616471,82.28504436,11.35808355,19.06322627,89.81240689,0,24,143.6864,85.62,351.5881107,14.82033273,165,31.96472247,13.52720358,14.30188925,2.15681544,46.31666565,59.31335045,32.31666565,8.09999943,5.89999914,108.9230728,3.333734,5192.676725,4.7,36,143,885,185.2464956,1623,Sin Análisis,Sin Análisis,Sin Análisis,Sin Análisis,Sin Análisis,Sin Análisis,Sin Análisis,20.2,50702,1101
44348,1,50703,3A,162.8800049,Hibrida,0,39.84528487,33.60756385,19.87966601,6.667485265,86.52239561,11.73256385,18.34479371,89.75282417,0,22,146.29888,89.82,349.9508736,15.55132566,151,29.7212663,13.99803494,15.04174808,1.911172523,94.06999207,60.71774194,31.8833313,8.71666527,53.46999741,110.3225784,3.640461,5108.625675,0.8,33,145,872,92.48432798,1618,10.14,32.08,29.29,9.57,5.84,1.9007,2.56,60.9,50703,1026
44348,1,50704,3A,175.1100006,Hibrida,0,40.46028211,33.11632688,19.54200217,6.881388841,86.14288803,10.7817943,20.43858146,89.92713152,0,24,156.7488,89.51,327.2228873,12.41505335,162,28.30792064,12.84906626,13.59145675,2.280128795,42.23332977,59.83152174,30.58333206,8.31666565,3.33333302,112.2306976,4.625105,5725.667833,4.7,33,146,860,207.4191177,1632,9.52,35.29,28.67,7.94,5.37,2.154,2.87,57.2,50704,1027
44348,1,50705,3A,156.9900055,Hibrida,0,40.88158481,33.346073,18.54258233,7.229759857,84.51296395,12.52309064,19.44072871,89.82737754,0,22,138.46144,88.2,343.3339583,15.40862421,168,30.84909759,13.56774269,15.35129572,2.00206697,46.59999847,63.06942029,28.69999886,7.16666508,10.73333263,112.4869537,3.72186,5470.035252,3.8,33,145,849,186.6952851,1620,Sin Análisis,Sin Análisis,Sin Análisis,Sin Análisis,Sin Análisis,Sin Análisis,Sin Análisis,59.7,50705,949
44348,1,50706,3A,178.0299988,Hibrida,0,38.35308656,35.24686851,19.06981969,7.330225243,82.89172006,10.44767736,18.14300961,89.78711453,0,22,156.7488,88.05,325.7877908,12.68325572,156,27.10779101,11.73959453,13.64938503,2.137289637,39.49999619,67.20945946,30.83333206,7.04999876,1.61666596,112.6821518,4.88281,5773.946145,3.3,31,147,915,223.2911608,1627,Sin Análisis,Sin Análisis,Sin Análisis,Sin Análisis,Sin Análisis,Sin Análisis,Sin Análisis,58.5,50706,1017
44348,1,50707,3A,163.0099945,Hibrida,0,41.85019324,32.04097908,19.22581437,6.883013312,86.94173254,11.92564873,20.56929023,89.93116987,0,24,143.6864,88.15,348.4448924,13.23845207,170,31.60542404,13.31206719,14.90706142,2.387395737,59.54999924,59.51170799,30.28333282,7.26666594,22,112.2899475,3.471084,5382.828749,3.3,36,146,967,147.1032764,1632,9.42,40.1,26.79,6.29,4.82,2.4113,3.26,24.9,50707,1007
44348,1,50708,3A,172.7100067,Hibrida,0,39.48815934,34.10920039,19.99884199,6.403798275,87.00509778,11.25007238,18.57448903,89.73967923,0,25,151.52384,87.73,332.9280167,12.74969553,174,30.67569796,12.10120965,14.06982749,2.40599455,40.61666489,68.31407104,30.43333435,7.39999771,2.78333306,113.1147461,4.082123,5675.027413,3.3,30,145,1024,214.1977935,1624,Sin Análisis,Sin Análisis,Sin Análisis,Sin Análisis,Sin Análisis,Sin Análisis,Sin Análisis,44.4,50708,964
44348,1,50709,3A,175.9900055,Hibrida,0,40.26933348,31.06994716,20.60344338,8.057275982,85.39430769,11.31882493,20.23410421,90.0007955,0,22,151.52384,86.1,339.223809,13.19393106,159,29.05278618,11.93249579,13.35303101,2.201981051,43.20000076,61.96510417,31.96666718,7.93333197,3.29999995,111.8792114,4.093452,5505.422398,3.5,31,146,1106,202.7777742,1643,Sin Análisis,Sin Análisis,Sin Análisis,Sin Análisis,Sin Análisis,Sin Análisis,Sin Análisis,59.7,50709,1019
44348,1,50710,3A,159.9199982,Hibrida,0,60.23636818,15.40145073,15.05752876,9.304652326,74.43001023,8.397948974,35.17383692,92.08216608,0,25,117.5616,73.51,343.9219649,16.26438238,168,31.05302687,13.1940972,15.19509772,1.909265667,40.74999619,55.0509887,29.43333054,5.93333197,5.38333178,111.7381516,3.678483,5433.296037,2.5,30,142,1075,209.0797741,1623,Sin Análisis,Sin Análisis,Sin Análisis,Sin Análisis,Sin Análisis,Sin Análisis,Sin Análisis,44.4,50710,1167
44348,1,50711,3B,180.5399933,Hibrida,0,56.17037776,13.23806359,18.72715188,11.86440678,62.68577097,7.477567298,31.84889775,92.09338651,0,22,180.26112,99.85,304.641642,15.56441844,155,25.19663326,12.40722324,13.01650652,1.61886121,42.04999924,65.17415254,29.28333282,9.13333225,3.63333297,111.7381516,6.092415,6165.281609,4.3,32,145,894,206.8965555,1621,Sin Análisis,Sin Análisis,Sin Análisis,Sin Análisis,Sin Análisis,Sin Análisis,Sin Análisis,48.9,50711,1069
44348,2,50712,3B,119.699997,Hibrida,0,48.03675856,19.71595656,29.8245614,2.422723475,78.76068909,9.690893901,29.74101921,90.50125313,0,0,114.94912,96.03,393.4837193,20.8270682,144,30.7602347,21.13617431,18.37928201,1.476935419,57.58333206,56.59558101,25.44999886,8.19999981,23.93333244,110.4625549,2.102268,4703.339973,5,0,138,1072,143.7916095,1718,Sin Análisis,Sin Análisis,Sin Análisis,Sin Análisis,Sin Análisis,Sin Análisis,Sin Análisis,21.9,50712,943
44348,2,50713,3B,78.12999725,Hibrida,0,51.93026152,31.38231631,15.87795766,0.809464508,70.20013385,0,40.0373599,91.98132005,0,0,135.84896,173.88,902.3422819,35.65851911,108,57.96749212,27.64623161,33.14987957,1.625628141,54.09999466,0,41.89999771,7.39999819,4.79999924,102.132782,-7.662782,1864.677841,4.6,0,135,840,149.7227505,1624,Sin Análisis,Sin Análisis,Sin Análisis,Sin Análisis,Sin Análisis,Sin Análisis,Sin Análisis,3.2,50713,697
44348,2,50714,3B,145.199997,Hibrida,0,60.95931998,15.66484517,18.88281724,4.493017608,74.36635984,6.010928962,35.94414086,92.13479053,0,26,146.29888,100.76,480.0275583,18.30578551,145,38.20248014,17.42424279,15.15151547,2.086907449,50.7666626,68.34743875,38.11666489,8.1833334,4.46666574,111.6192017,-0.572673,3809.357334,5,10,143,880,169.0085493,1623,Sin Análisis,Sin Análisis,Sin Análisis,Sin Análisis,Sin Análisis,Sin Análisis,Sin Análisis,4.7,50714,992
44348,1,50715,3B,175.4600067,Hibrida,0,57.22101904,16.1860253,21.12162316,5.471332497,73.99174309,7.523082184,38.75527186,91.7205061,0,30,151.52384,86.36,419.4688088,13.63843559,135,31.04411143,14.36224726,13.96329594,2.276222315,181.8466797,53.32006205,40.28334045,7.11666632,134.4466705,109.6235123,1.246007,4355.646894,4.1,48,142,1253,46.85265639,1647,Sin Análisis,Sin Análisis,Sin Análisis,Sin Análisis,Sin Análisis,Sin Análisis,Sin Análisis,19,50715,1037
44348,1,50716,3B,148,Hibrida,,,,,,100,,,,0,20,146.29888,98.85,361.4864865,16.03378378,142,27.83108108,14.18918919,17.2972973,1.735777497,46.88333511,57.62471098,28.81667137,8.98333263,9.08333302,111.3938599,3.473221,5135.915877,5,38,144,662,184.2872308,1612,11.38,35.29,25.89,8.78,5.88,1.766,2.54,10.2,50716,947
44348,1,50717,3B,168.8000031,Hibrida,,,,,,100,,,,0,23,159.36128,94.41,358.4123158,16.36848312,151,28.93957294,15.40284332,13.03317512,1.768005791,45.68333054,59.57364341,32.25,9.13333225,4.29999971,112.558136,3.446411,5234.108622,5,40,144,1247,189.128067,1687,Sin Análisis,Sin Análisis,Sin Análisis,Sin Análisis,Sin Análisis,Sin Análisis,Sin Análisis,40.2,50717,986
44348,1,50718,4,155.5500031,Hibrida,0,12.56830601,35.81485053,37.44133719,14.17550627,65.08531847,0,0,89.39376406,0,23,112.33664,72.22,370.9418121,15.59627099,153,31.55255483,18.32208257,17.16489841,2.023083265,127.4833298,66.48110236,31.91666794,9.09999752,86.46666718,108.4699631,2.763902,4873.629144,4.9,35,143,873,67.30291729,1658,Sin Análisis,Sin Análisis,Sin Análisis,Sin Análisis,Sin Análisis,Sin Análisis,Sin Análisis,34.3,50718,928
44348,1,50719,4,153.5200043,Hibrida,0,6.969775925,60.72173007,29.96352267,2.344971339,87.09756622,13.61386139,0,86.44450234,0,23,125.39904,81.68,369.9843566,12.91688343,164,33.46143732,18.10838928,17.39187028,2.590519415,40.86666906,65.98789894,31.31667137,8.48333168,1.06666601,108.8238297,2.634843,4902.181412,4.7,37,144,919,211.4192372,1636,Sin Análisis,Sin Análisis,Sin Análisis,Sin Análisis,Sin Análisis,Sin Análisis,Sin Análisis,20.3,50719,878
44348,1,50720,4,161.3099976,Hibrida,0,6.633190751,60.16366003,30.90942905,2.293720166,88.99935826,12.9254231,0,86.48490484,0,31,148.91136,92.31,357.0764421,10.23495149,149,29.45260723,17.10991285,16.55198091,2.877649909,99.04999638,67.65045872,31.83333397,8.01666546,59.19999695,108.5654602,3.431735,5067.329665,4.8,35,145,864,87.83443027,1622,10.71,32.08,29.22,9.55,6.6,1.8093,2.47,20.5,50720,707
44348,1,50721,4,161.2700043,Hibrida,0,6.324796924,62.24964346,28.69721585,2.728343771,85.3785812,12.99063682,0,86.44509208,0,24,151.52384,93.96,352.2043684,11.99231071,166,31.54337363,16.80411687,16.55608563,2.630299897,41.51666833,68.13756831,30.6000042,8.08333111,2.83333302,111.3725433,3.358728,5270.260854,4.3,32,145,952,209.5543874,1648,Sin Análisis,Sin Análisis,Sin Análisis,Sin Análisis,Sin Análisis,Sin Análisis,Sin Análisis,24.9,50721,1019
44348,1,50722,4,155.9799957,Hibrida,0,6.731632261,59.94358251,30.32440056,3.000384665,84.39217841,13.20682139,0,87.04244134,0,26,107.11168,68.67,392.9991132,12.78369057,156,33.2478532,17.69457671,17.11757965,2.600802407,68.23333215,67.23510101,33.03333282,6.93333292,28.26666641,111.3420868,1.959551,4721.897018,4.2,45,144,838,126.6243305,1614,Sin Análisis,Sin Análisis,Sin Análisis,Sin Análisis,Sin Análisis,Sin Análisis,Sin Análisis,9.7,50722,1004
44348,1,50723,4,157.8300018,Hibrida,0,69.78394475,10.91680923,8.300069695,10.99917633,33.73222584,8.128999556,44.54793132,93.08927327,0,18,237.73568,150.63,373.1863354,16.71418596,151,29.79788345,17.55052885,16.91693575,1.782789992,73.35333109,63.75221477,31.13333321,6.84999895,35.36999893,113.5117874,2.851332,5069.48616,3.7,42,145,1003,118.6040207,1629,Sin Análisis,Sin Análisis,Sin Análisis,Sin Análisis,Sin Análisis,Sin Análisis,Sin Análisis,23.7,50723,895
44348,1,50724,1A,158.3600006,Hibrida,0,65.74261177,10.76660773,14.85855014,8.632230361,51.8377951,7.924981056,46.29325587,92.71166961,0,26,88.82432,56.09,394.0388972,20.54811813,152,32.88077785,12.88204087,11.17706487,1.600184388,43.06666624,53.07640587,34.1166687,7.93333149,1.01666605,109.7411041,1.949804,4641.719331,4,43,146,913,203.4055748,1630,Sin Análisis,Sin Análisis,Sin Análisis,Sin Análisis,Sin Análisis,Sin Análisis,Sin Análisis,3.2,50724,1218
44348,2,50725,1A,165.75,Hibrida,0,72.18099548,9.351432881,6.877828054,11.58974359,61.28026602,6.515837104,45.70739065,93.4638914,0,22,146.29888,88.26,340.2714932,16.38612368,146,27.11915535,11.46304676,13.69532428,1.655007364,44.58333015,57.87092391,30.68333244,8.73333263,5.16666508,110.2878952,4.346687,5401.955616,5,33,145,820,195.1402008,1616,Sin Análisis,Sin Análisis,Sin Análisis,Sin Análisis,Sin Análisis,Sin Análisis,Sin Análisis,50.1,50725,1141
44348,2,50726,1A,172.5200043,Hibrida,0,69.23834918,10.08578716,12.81010897,7.865754695,56.25795011,7.593322513,46.44099235,92.90319963,0,29,156.7488,90.86,366.9139719,14.94899105,148,29.8979821,11.76675139,10.25967978,2,47.56666804,60.38631453,34.76667023,7.61666489,5.18333292,109.2425613,3.051578,4962.223967,3.7,47,146,915,184.1625735,1607,9.96,39.7,22.97,9.8,3.98,1.6669,2.39,19.8,50726,1183
44348,2,50727,1A,168.5,Hibrida,0,71.98813056,10.38575668,14.89614243,2.729970326,49.094173,7.418397626,52.04747774,92.77744807,0,23,151.52384,89.93,323.4421365,14.4272997,144,25.56676558,12.04747774,10.50445104,1.772110243,39.93333554,56.64692737,29.83333778,7.53333187,2.56666589,109.6089478,5.268866,5648.043851,3.4,33,146,1004,219.3655972,1630,Sin Análisis,Sin Análisis,Sin Análisis,Sin Análisis,Sin Análisis,Sin Análisis,Sin Análisis,55,50727,1226
44348,2,50728,1A,179.699997,Hibrida,0,68.55870896,7.679465776,15.97106288,7.790762382,58.72603692,5.342237062,47.35670562,93.10294936,0,31,164.58624,91.59,371.7306685,13.83973312,119,24.34056803,13.52253779,13.6338344,1.758745476,70.36667347,53.31655251,36.53334045,8.19999981,25.63333321,109.7080383,3.550423,4918.794579,5,43,149,865,127.0487798,1647,9.5,35.29,28.76,9.97,3.72,2.1008,2.79,25.7,50728,1152
44348,2,50729,1A,196.0800018,Hibrida,0,63.82088943,14.12688698,15.09587923,6.956344349,51.4741402,7.802937576,47.2256222,92.42350061,0,28,151.52384,77.28,300.89759,13.42309249,114,18.53325156,12.49489992,12.49489992,1.380699088,39.66666281,56.57529566,31.81666374,6.24999905,1.60000002,111.2624283,8.484879,6162.808377,2.9,35,148,763,223.865568,1640,Sin Análisis,Sin Análisis,Sin Análisis,Sin Análisis,Sin Análisis,Sin Análisis,Sin Análisis,33.6,50729,1183
44348,2,50730,1A,163.3000031,Hibrida,0,72.50459277,10.41028781,15.67666871,1.408450704,44.3886797,6.307409675,51.37783221,92.77770974,0,27,146.29888,89.59,379.0569433,14.97856677,117,24.23759906,15.67666842,15.00306157,1.618152085,60.78333712,53.73362283,33.68333817,6.31666613,20.78333282,110.2622528,3.263238,4848.094397,3.1,37,146,576,144.1184445,1611,Sin Análisis,Sin Análisis,Sin Análisis,Sin Análisis,Sin Análisis,Sin Análisis,Sin Análisis,14.1,50730,1107
44348,2,50731,1A,168.8000031,Hibrida,0,72.80805687,10.30805687,14.15876777,2.725118483,49.80938381,7.168246445,48.93364929,92.78554502,0,29,151.52384,89.77,377.9620785,11.87796187,117,24.17653985,14.33649263,14.51421775,2.035411471,41.16665936,54.65216867,34.59999466,6.5666647,0,110.6358337,3.316765,4878.613558,2.6,40,146,930,212.79356,1651,11.03,35.69,27.32,9.31,3.78,2.0871,2.93,10.9,50731,1082
44348,2,50732,1A,166.1000061,Hibrida,0,66.22516556,8.910295003,19.56652619,5.298013245,56.48594107,6.201083685,49.54846478,92.71402769,0,28,154.13632,92.8,370.2588666,13.02227526,115,23.08850006,14.87055936,14.75014997,1.773000462,43.69999647,60.75423515,33.09999847,5.88333178,4.71666622,111.4803619,3.806706,5018.127304,2.6,25,147,768,201.8306799,1611,10.79,37.29,28.18,10.46,4.31,1.9079,2.64,31.6,50732,1211
44348,2,50733,1A,167.2599945,Hibrida,0,68.97046514,9.147435131,14.82721511,7.054884611,58.09228859,6.397225876,51.23759416,93.03264379,0,27,151.52384,90.59,362.9080593,16.19036284,115,23.05392877,14.28913116,14.64785412,1.423929099,71.43333722,56.59949875,33.28333664,14.4333334,23.71666718,109.4241486,4.131267,5025.337343,4.7,21,144,786,120.95193,1610,Sin Análisis,Sin Análisis,Sin Análisis,Sin Análisis,Sin Análisis,Sin Análisis,Sin Análisis,30.1,50733,1186
44348,2,50734,1A,169.8000031,Hibrida,0,60.65959953,16.0188457,17.196702,6.124852768,50.86383924,6.301531213,40.34157833,92.11189635,0,26,154.13632,90.78,392.2261414,14.11071824,116,24.65253195,14.25206099,14.42873943,1.747078464,45.58333027,59.36759907,35.84999847,8.11666584,1.61666596,111.4644394,2.674121,4736.401961,4.7,28,144,661,189.5429743,1625,Sin Análisis,Sin Análisis,Sin Análisis,Sin Análisis,Sin Análisis,Sin Análisis,Sin Análisis,10.9,50734,1096
44348,2,50735,1A,177.4700012,Hibrida,,,,,,100,,,,0,28,143.6864,80.96,317.2367139,10.95959873,142,24.38158545,11.15681516,9.973516582,2.224678663,38.41666031,60.09945055,30.33333015,8.08333206,0,111.362648,5.779496,5850.659995,4,33,147,873,229.5878905,1612,10.76,34.49,29.4,10.8,5.1,1.8491,2.53,43.2,50735,1064
44348,2,50736,1A,173.3200073,Hibrida,,,,,,100,,,,0,32,138.46144,79.89,376.1827674,14.56842773,119,24.86729643,14.07800541,14.13570215,1.706930693,57.68332672,49.78238702,36.06666183,17.36666489,4.25,108.4657974,3.296185,4805.546134,4.1,35,147,922,152.9038026,1622,10.4,38.5,27.49,10.12,5.09,1.8074,2.49,5.3,50736,854
44348,2,50737,5,181.9400024,Hibrida,,,,,,100,,,,0,26,237.73568,130.67,333.0768341,11.6302076,150,26.99791104,14.1255357,12.03693509,2.321361059,39.98332977,62.66484076,32.68333054,7.29999781,0,111.2493744,4.632697,5566.752208,3.6,41,144,1009,216.0900568,1633,Sin Análisis,Sin Análisis,Sin Análisis,Sin Análisis,Sin Análisis,Sin Análisis,Sin Análisis,30.4,50737,1016
44348,2,50738,5,187.0399933,Hibrida,,,,,,100,,,,0,41,143.6864,76.82,328.8066842,12.95444871,147,27.0156126,13.63344788,13.74037688,2.085431284,78,64.65769697,34.29999924,7.75,35.94999695,107.5801697,4.787724,5453.06115,4.6,53,140,908,107.6923077,1659,Sin Análisis,Sin Análisis,Sin Análisis,Sin Análisis,Sin Análisis,Sin Análisis,Sin Análisis,38.5,50738,1055
44348,1,50739,3B,145.6000061,Hibrida,0,30.83791209,33.65384615,24.58791209,10.92032967,80.19239157,12.15659341,12.36263736,89.32554945,0,24,88.82432,61.01,401.0988843,14.47115324,145,31.77884482,17.71977948,16.48351579,2.196013289,41.44999695,63.83552632,31.73333168,8.93333244,0.783333,110.4201737,1.795254,4588.235725,5,65,145,791,209.8914509,1635,Sin Análisis,Sin Análisis,Sin Análisis,Sin Análisis,Sin Análisis,Sin Análisis,Sin Análisis,23.7,50739,970
44348,1,50740,3B,162.199997,Hibrida,0,36.00493218,31.25770654,23.48951911,9.24784217,84.83538324,10.91245376,11.0974106,89.87916153,0,20,146.29888,90.2,349.5684406,11.49198542,145,27.74969226,15.41307057,14.79654775,2.414699571,43.09999847,61.12882273,30.86666679,8.86666489,3.36666584,110.2159729,3.912892,5254.859491,4.6,59,144,479,200.4640442,1584,9.9,28.07,32.4,10.17,6.87,1.9014,2.48,31.9,50740,949
44348,1,50741,3B,166.449997,Hibrida,0,35.22979874,36.77380595,19.88585161,8.110543707,79.99579032,12.41213578,13.48152598,89.79104836,0,21,148.91136,89.46,322.0186301,10.18924621,139,23.68879587,15.74046289,14.41874463,2.324882075,36.25000381,66.17961595,28.28333664,7.96666622,0,113.706543,5.746656,5885.090542,4.1,45,140,803,231.7241136,1612,Sin Análisis,Sin Análisis,Sin Análisis,Sin Análisis,Sin Análisis,Sin Análisis,Sin Análisis,59.7,50741,803
44348,1,50742,3B,164.0399933,Hibrida,0,28.28578396,35.86930017,27.18849061,8.656425262,81.27526635,11.37527432,13.2894416,89.51792246,0,25,151.52384,92.37,374.2989668,13.92343388,142,29.09046693,15.91075413,14.63057851,2.089316988,42.31666946,64.8415212,33.45000458,7.53333187,1.33333302,110.1345215,2.882423,4904.035002,4,61,144,829,204.1748585,1630,Sin Análisis,Sin Análisis,Sin Análisis,Sin Análisis,Sin Análisis,Sin Análisis,Sin Análisis,24.9,50742,1031
44348,1,50743,3B,168.3000031,Hibrida,0,42.2459893,32.85799168,18.59774213,6.298276887,83.33694325,10.81402258,22.57872846,90.27094474,0,21,154.13632,91.58,339.8692749,11.53891839,144,26.47058776,15.56743881,14.2602493,2.294026777,43.59999466,71.21405405,30.88332939,8.85000038,3.86666608,111.1279144,4.468383,5449.542079,5,53,144,838,198.1651619,1648,10.46,27.67,32.93,9,7.47,1.9994,2.63,46.9,50743,1149
44348,1,50744,3B,153.6000061,Hibrida,0,33.984375,36.5234375,24.93489583,4.557291667,90.88649315,11.45833333,9.375,89.30989583,0,25,141.07392,91.84,378.2551933,12.52604117,149,30.30598838,16.92708266,15.62499938,2.419438669,42.46666718,66.40739247,31.11666679,7.38333273,3.96666598,112.0299835,2.636271,4936.261558,4.2,63,142,680,200.6279411,1607,Sin Análisis,Sin Análisis,Sin Análisis,Sin Análisis,Sin Análisis,Sin Análisis,Sin Análisis,23.7,50744,1080
44348,1,50745,3B,160.1000061,Hibrida,0,37.41411618,34.1036852,21.67395378,6.808244847,85.67673287,10.99312929,12.74203623,89.54653342,0,27,146.29888,91.38,354.7782501,12.14241053,149,28.0886935,16.30231043,14.99063028,2.313271605,42.61666107,63.75096953,30.04999542,8.11666584,4.44999886,113.4109802,3.68019,5327.788037,5,56,144,935,202.7376097,1648,Sin Análisis,Sin Análisis,Sin Análisis,Sin Análisis,Sin Análisis,Sin Análisis,Sin Análisis,45.6,50745,1063
44348,1,50746,3B,157.8000031,Hibrida,0,34.03041825,34.28390368,24.20785805,7.477820025,84.62508659,11.21673004,11.15335868,89.61977186,0,27,146.29888,92.71,378.9607024,12.81368797,147,29.59442275,16.53992363,15.20912518,2.309594461,39.6166687,62.82941953,31.66666985,7.94999886,0,113.3052521,2.675818,4983.15749,3.7,62,145,819,219.6045323,1611,Sin Análisis,Sin Análisis,Sin Análisis,Sin Análisis,Sin Análisis,Sin Análisis,Sin Análisis,23.7,50746,1182
44348,1,50747,3B,156.699997,Hibrida,0,34.58838545,35.03509892,22.14422463,8.232291002,82.02191137,11.29546905,11.86981493,89.43331206,0,26,141.07392,90.03,373.9629939,10.54243798,144,28.38545046,16.71984717,15.31589053,2.692493947,37.93333435,58.52567568,30.8500042,7.08333063,0,113.9708252,2.96585,5079.415741,3.4,65,143,814,226.1862857,1613,Sin Análisis,Sin Análisis,Sin Análisis,Sin Análisis,Sin Análisis,Sin Análisis,Sin Análisis,23.7,50747,1204
44348,1,50748,3B,150.699997,Hibrida,0,32.18314532,34.70471135,24.75116125,8.360982084,82.70595458,11.28069011,12.01061712,89.58327804,0,18,135.84896,90.15,351.0285406,13.0656937,140,26.18447299,17.45189153,15.92568048,2.004062976,38.34999466,62.81014925,27.99999619,8.58333302,1.76666594,113.3571472,4.091029,5382.143481,4.8,50,147,725,229.9869942,1638,Sin Análisis,Sin Análisis,Sin Análisis,Sin Análisis,Sin Análisis,Sin Análisis,Sin Análisis,30.4,50748,1098
44348,1,50749,4,176.5,Hibrida,0,6.798866856,57.73371105,32.97450425,2.492917847,88.96561374,12.46458924,0,87.03116147,0,27,159.36128,90.29,304.2492918,10.15864023,168,27.89235127,14.90084986,15.12747875,2.745677635,40.33333588,62.50687679,29.13333702,7.14999866,4.04999924,110.5949783,5.517667,6058.351636,3.6,39,145,935,215.7024657,1649,9.96,30.08,31.18,10.18,7.03,1.8117,2.39,30.7,50749,1141
44348,1,50750,4,158.8000031,Hibrida,0,6.801007557,59.19395466,33.37531486,0.629722922,78.96445379,13.66498741,0,86.57808564,0,23,143.6864,90.48,365.2392877,16.10831203,155,31.36649814,17.75818606,16.81360169,1.947224394,85.9833374,70.7,31.96667099,7.0999999,46.91666412,108.8633881,2.9621,4967.674085,3.4,45,146,908,101.8802045,1645,Sin Análisis,Sin Análisis,Sin Análisis,Sin Análisis,Sin Análisis,Sin Análisis,Sin Análisis,34.3,50750,1046
44348,1,50751,4,163.8000031,Hibrida,0,7.326007326,57.81440781,34.85958486,0,72.59124028,12.51526252,0,86.91575092,0,26,151.52384,92.51,371.1843643,12.67399244,154,31.44688586,16.36141606,16.300366,2.481213873,41.0166626,69.1740276,33.28333282,6.4499979,1.28333294,109.6044159,2.765476,4921.382241,2.9,48,146,909,213.57174,1608,Sin Análisis,Sin Análisis,Sin Análisis,Sin Análisis,Sin Análisis,Sin Análisis,Sin Análisis,20.2,50751,1009
44348,1,50752,4,168.25,Hibrida,0,7.310549777,61.06389302,31.62555721,0,69.99173565,12.60029718,0,86.34769688,0,28,151.52384,90.06,322.7340267,10.25854383,152,26.47251114,16.82020802,15.8692422,2.580533024,42.91666412,67.8205165,29.18333244,10.58333111,3.1499989,111.6390686,5.115342,5765.277161,2.8,40,146,824,204.116517,1615,Sin Análisis,Sin Análisis,Sin Análisis,Sin Análisis,Sin Análisis,Sin Análisis,Sin Análisis,44.4,50752,1022
44348,1,50753,4,168.5,Hibrida,0,6.943620178,56.32047478,34.24332344,2.492581602,89.71121309,12.04747774,0,87.10385757,0,28,146.29888,86.82,351.3353116,10.83679525,146,27.59050445,16.85459941,15.84569733,2.546002191,53.56666183,63.37054161,31.68333054,21.8833313,0,112.1094284,3.871429,5318.25402,5,2,143,853,160.1742522,1609,Sin Análisis,Sin Análisis,Sin Análisis,Sin Análisis,Sin Análisis,Sin Análisis,Sin Análisis,31.6,50753,1098
44348,1,50754,4,163.1000061,Hibrida,0,8.031882281,56.95892091,35.00919681,0,71.5037954,14.04046597,0,86.82526058,0,27,146.29888,89.7,381.9742346,15.25444456,155,31.29981489,17.35131756,16.37032434,2.051848875,44.96666336,66.54816223,32.91666412,8.79999924,3.24999905,113.5594788,2.433744,4954.937278,5,36,143,962,190.80802,1626,Sin Análisis,Sin Análisis,Sin Análisis,Sin Análisis,Sin Análisis,Sin Análisis,Sin Análisis,24.9,50754,1121
44348,2,50755,4,174.7400055,Hibrida,0,40.059517,33.34668651,22.01556598,4.578230514,55.60623198,11.93201328,19.34302392,89.53519515,0,26,201.16096,115.12,361.6801992,16.55030279,165,32.69428763,16.0238063,15.27984386,1.975449516,47.68333054,64.95772947,34.56666565,8.91666603,4.19999886,109.7010498,2.950662,5055.15942,4.9,35,144,1091,181.1953968,1663,Sin Análisis,Sin Análisis,Sin Análisis,Sin Análisis,Sin Análisis,Sin Análisis,Sin Análisis,5,50755,1208
44348,2,50756,3A,167.9700012,Hibrida,0,40.36435078,34.47044115,23.31964041,1.845567661,76.9790474,10.91266298,18.87241769,89.64255522,0,29,96.66176,57.55,383.9971396,16.8899207,143,30.02321821,12.38316357,10.53759592,1.777581953,73.61666107,67.29892601,35.06666565,8.58333206,29.96666527,110.3612061,2.46985,4790.019185,5,36,145,767,118.179769,1600,Sin Análisis,Sin Análisis,Sin Análisis,Sin Análisis,Sin Análisis,Sin Análisis,Sin Análisis,24.9,50756,1277
44348,2,50757,3A,141.3200073,Hibrida,0,38.57911124,26.677045,26.46476083,8.279082932,86.28560368,13.02009624,25.06368525,89.90319841,0,19,146.29888,103.52,363.0059252,15.08632812,143,27.71723604,14.43532334,13.23237973,1.837242026,39.98333359,61.6146789,27.35000229,9.41666508,3.21666622,112.5411301,3.432668,5167.093071,5,52,143,1031,214.5894109,1660,Sin Análisis,Sin Análisis,Sin Análisis,Sin Análisis,Sin Análisis,Sin Análisis,Sin Análisis,9.7,50757,1216
44348,2,50758,3A,162.7599945,Hibrida,0,39.38314082,35.48783485,23.65446056,1.474563775,74.64640703,12.6935365,20.76677316,89.24231998,0,30,143.6864,88.28,412.2634693,20.08478809,172,39.02678922,12.22659171,15.7286808,1.943101866,63.76665878,62.93190045,36.8833313,9.09999847,17.78333092,109.1549759,1.17577,4412.833352,5,23,143,1251,134.5530747,1681,11.01,27.67,31.27,14.13,6.21,1.5374,2.08,2,50758,1205
44348,2,50759,3A,143.3399963,Hibrida,0,40.50509279,36.75177899,20.58043812,2.162690107,75.40180212,12.97614064,16.99455839,89.17008511,0,23,135.84896,94.77,387.8889453,17.6503423,145,30.79391735,13.74354716,12.34826319,1.744664032,48.34999847,61.01969697,30.23333359,8.48333263,9.63333321,110.3417969,2.281653,4741.124425,5,30,147,985,182.419861,1645,Sin Análisis,Sin Análisis,Sin Análisis,Sin Análisis,Sin Análisis,Sin Análisis,Sin Análisis,39,50759,1214
44348,2,50760,3B,199.3600006,3,0,72.23113965,9.22953451,14.6970305,3.842295345,66.57448215,0,64.75722311,93.75180578,0,0,191.77236,96.19,413.8242363,12.08868375,87,21.11757618,12.28932581,13.3928571,1.746887967,126.0499878,33.99740709,48.31666183,10.71666527,67.0166626,102.4491119,2.098998,4126.112878,4.4,0,145,1135,69.02023675,1642,Sin Análisis,Sin Análisis,Sin Análisis,Sin Análisis,Sin Análisis,Sin Análisis,Sin Análisis,5,50760,1078
44348,2,50761,1A,170.8999939,Hibrida,2.340550029,84.3183148,6.963136337,6.37799883,0,72.81433954,6.963136337,68.11000585,93.86541837,0,37,91.46054,53.52,491.5155237,27.13867856,112,29.98244694,15.03803447,14.33586944,1.104786546,67.1166687,61.12963303,45.45000076,7.96666622,13.69999886,110.8910828,-1.112835,3760.175821,4.2,0,147,1085,131.4129585,1657,8.32,37.29,25.51,9.6,4.05,1.8689,2.48,19,50761,1172
44348,2,50762,1A,159.8000031,Hibrida,3.003754693,83.54192741,6.633291615,6.821026283,0,75.19318073,6.633291615,66.58322904,93.86107635,0,34,153.41768,96.01,440.55068,21.6896116,134,31.95869776,12.89111365,11.07634522,1.473456434,53.79999542,63.31938664,38.09999847,12.96666431,2.73333311,110.8661423,0.550689,4194.22597,3.7,17,146,807,162.8252927,1649,11.4,35.69,31.3,10.03,3.98,2.2341,3.05,21.9,50762,1260
44348,2,50763,1A,144.7299957,Hibrida,3.592897119,84.28798452,5.140606647,6.978511711,0,67.09068258,5.140606647,66.12312582,94.08125475,0,28,141.03155,97.44,433.2204923,21.15663712,124,28.88827557,13.7497413,12.2296694,1.36544742,46.24999237,57.85673671,33.71666336,7.14999771,5.38333225,111.5768433,0.862962,4292.536132,3.8,40,146,1003,189.4054367,1626,Sin Análisis,Sin Análisis,Sin Análisis,Sin Análisis,Sin Análisis,Sin Análisis,Sin Análisis,21.9,50763,1281
44348,2,50764,1A,153.8699951,Hibrida,3.444466108,80.82797166,8.3187106,7.408851628,0,69.74586789,8.3187106,63.53415221,93.49515825,0,29,150.92554,98.09,466.6276875,18.08019814,120,30.29180573,12.9329958,11.50321737,1.675413372,48.81666183,64.43261105,38.53332901,7.93333197,2.3499999,111.7993164,-0.279867,3993.166411,3.8,50,146,897,179.446928,1626,Sin Análisis,Sin Análisis,Sin Análisis,Sin Análisis,Sin Análisis,Sin Análisis,Sin Análisis,21.9,50764,1243
44348,1,50765,1A,161.0800018,Hibrida,2.669481003,81.40054631,4.755401043,6.766823938,4.407747703,82.97396101,4.755401043,60.72758878,94.13583313,0,39,148.94148,92.46,454.4325749,22.33051874,134,33.75962216,12.85075724,15.20983345,1.511815402,51.88332367,59.66525336,40.33332825,6.86666489,4.68333197,108.8925705,0.110114,3993.719557,3.6,64,146,1036,168.8403784,1604,Sin Análisis,Sin Análisis,Sin Análisis,Sin Análisis,Sin Análisis,Sin Análisis,Sin Análisis,4.4,50765,1184
44348,1,50766,1A,148.1300049,Hibrida,3.645446567,86.34307703,4.543306555,5.468169851,0,65.73445655,4.543306555,61.72956187,94.179572,0,30,129.2424,87.25,385.4722076,19.94869306,142,29.60237532,12.96158737,16.53952555,1.48392555,48.06666565,56.56185286,30.70000076,7.99999905,9.36666489,111.5960846,2.455133,4825.081473,5,69,135,975,168.5159536,1605,6.56,48.12,23.39,5.98,4.07,2.3274,2.98,21.9,50766,1129
44348,1,50767,1A,162.1300049,Hibrida,3.207302782,75.42712638,8.943440449,7.833220255,4.588910134,84.31726473,8.943440449,58.91568494,93.36914821,0,26,150.79799,93.01,396.5953128,21.25454818,154,33.01671399,13.38432082,14.80293547,1.553395241,58.68333054,51.02259615,34.71666718,8.19999886,15.76666451,111.1281662,1.864349,4670.091286,4.7,48,146,1067,149.275781,1623,Sin Análisis,Sin Análisis,Sin Análisis,Sin Análisis,Sin Análisis,Sin Análisis,Sin Análisis,9.1,50767,1175
44348,1,50768,1A,162.1199951,Hibrida,3.491241056,79.55218357,9.184554651,7.772020725,0,67.47861731,9.184554651,61.28176659,93.30458919,0,27,150.79799,93.02,383.0496044,20.51566802,153,31.71107917,12.89168556,14.80384945,1.545700541,45.24999619,55.26298137,33.54999924,7.86666489,3.83333302,111.0581207,2.368269,4832.190724,3.5,45,146,1082,193.5911765,1602,Sin Análisis,Sin Análisis,Sin Análisis,Sin Análisis,Sin Análisis,Sin Análisis,Sin Análisis,23.1,50768,1286
44348,1,50769,1A,154.9100037,Hibrida,3.163126977,81.11806856,8.747014395,6.971790072,0,71.41748203,8.747014395,63.75960235,93.45736234,0,30,144.6284,93.36,432.5091887,25.4728546,159,38.59660357,12.13607873,11.42598901,1.515205271,63.64999771,51.78673356,37.54999924,6.16666603,19.93333054,107.057251,0.664328,4125.432937,3.1,43,130,986,122.5451733,1586,Sin Análisis,Sin Análisis,Sin Análisis,Sin Análisis,Sin Análisis,Sin Análisis,Sin Análisis,3.2,50769,1289
44348,1,50770,1A,160.8600006,Hibrida,3.232624643,68.19594679,7.938580132,16.35583737,4.277011066,75.27583854,7.938580132,44.13775954,92.71677235,0,32,146.57604,91.12,441.9992523,23.05110025,144,35.21074213,12.8061668,11.00335691,1.527508091,60.08333588,60.14498934,39.26667023,6.56666613,14.24999809,108.6417542,0.458688,4096.604058,3.4,43,147,796,146.7961103,1577,Sin Análisis,Sin Análisis,Sin Análisis,Sin Análisis,Sin Análisis,Sin Análisis,Sin Análisis,4.4,50770,1280
44348,1,50771,1A,169.8099976,Hibrida,3.06224604,68.01719569,7.290501148,15.28178552,6.348271598,82.99210607,7.290501148,43.81367411,92.9198516,0,31,152.32412,89.7,383.9585474,18.24980887,153,32.3950302,15.13456238,13.95677542,1.775088738,47.34999847,43.07631272,35.75,6.71666574,4.88333178,109.4265747,2.29021,4749.930002,3.2,50,147,1082,186.2724453,1628,Sin Análisis,Sin Análisis,Sin Análisis,Sin Análisis,Sin Análisis,Sin Análisis,Sin Análisis,1.2,50771,1289
44348,1,50772,1A,164.1499939,Hibrida,3.228754188,75.58330795,7.267742918,13.92019494,0,65.84712518,7.267742918,50.32592141,93.00846786,0,27,149.45008,91.04,382.5769256,19.81724107,153,31.95248367,12.54949788,14.43801455,1.612357824,43.56666946,51.62780488,34.2333374,6.18333197,3.14999914,110.0681686,2.36517,4795.033332,3.1,43,148,1110,203.8255416,1630,Sin Análisis,Sin Análisis,Sin Análisis,Sin Análisis,Sin Análisis,Sin Análisis,Sin Análisis,23.1,50772,1289
44348,1,50773,1A,167.6199951,Hibrida,3.281231357,72.61663286,7.421548741,16.68058704,0,62.96344619,7.421548741,55.64371793,92.92459134,0,33,152.32412,90.87,419.9976259,20.33766913,147,34.91826853,12.76697329,15.33229969,1.716925785,55.73332214,55.04524313,39.56665802,6.3499999,9.81666565,106.7565231,1.092619,4236.395074,3.2,44,147,1066,158.2536203,1606,Sin Análisis,Sin Análisis,Sin Análisis,Sin Análisis,Sin Análisis,Sin Análisis,Sin Análisis,1.2,50773,1289
44348,1,50774,1A,157.3999939,Hibrida,3.367217281,68.46886912,7.642947903,20.52096569,0,59.54020572,7.642947903,43.10038119,92.40787802,0,25,129.3318,82.17,415.5019221,23.5895816,148,33.73570652,13.72299926,15.24777696,1.430110423,49.96666336,62.78476744,35.79999924,8.19999981,5.96666574,109.6089401,1.264182,4396.647968,5,54,140,1005,168.1120858,1598,Sin Análisis,Sin Análisis,Sin Análisis,Sin Análisis,Sin Análisis,Sin Análisis,Sin Análisis,3.2,50774,1289
44348,2,50775,3B,168.4600067,Hibrida,3.027424908,68.77597056,6.945268907,18.6988009,2.552534726,42.14482705,6.945268907,45.26890657,92.72325775,0,41,214.9173,127.58,477.8582262,21.10886773,109,29.90027187,11.93161534,10.50694485,1.41647919,264.6166382,57.40982712,45.81666183,8.19999981,210.5999908,105.4201431,-0.659132,3676.828472,5,75,148,1066,33.55798056,1632,Sin Análisis,Sin Análisis,Sin Análisis,Sin Análisis,Sin Análisis,Sin Análisis,Sin Análisis,18.4,50775,1092
44348,2,50776,1A,166.2899933,Hibrida,3.271393349,80.46184377,7.727464069,8.539298815,0,69.89875507,7.727464069,58.39196584,93.41908714,0,37,86.2212,51.85,484.0940721,28.69084246,110,30.0619412,11.36568691,10.644056,1.047788724,60.70000839,59.62661142,45.38334274,7.18333197,8.13333225,106.4267197,-0.86302,3664.119548,3.5,51,145,966,143.327822,1630,7.98,38.9,27.85,10.46,7.05,1.5905,2.05,16,50776,1181
44348,2,50777,1A,168.3399963,Hibrida,3.207793751,71.28430557,7.591778543,13.36580729,4.550314839,79.56932254,7.591778543,44.67149816,92.96780326,0,28,149.45008,88.78,467.5062475,28.51966321,113,29.56516638,11.94012144,10.5144353,1.036659029,65.25,72.20028517,43.95000076,7.19999886,14.09999657,107.4402695,-0.316461,3830.261511,3.5,55,146,1034,134.2528736,1683,9.91,29.27,30.5,13.69,7.2,1.46,1.93,16,50777,1168
44348,2,50778,1A,170.9100037,Hibrida,3.101047335,69.66824645,7.489321865,19.74138435,0,61.98383714,7.489321865,45.32795038,92.52378445,0,36,158.0722,92.49,435.3168241,26.25943423,137,33.93598898,12.57972005,11.52653419,1.292335116,62.11665726,61.76306931,42.21665955,6.68333197,13.21666527,105.7402115,0.67283,4048.401875,3.1,49,148,663,142.9568234,1628,Sin Análisis,Sin Análisis,Sin Análisis,Sin Análisis,Sin Análisis,Sin Análisis,Sin Análisis,0,50778,1146
44348,2,50779,1A,168.2700043,Hibrida,4.100552683,69.19831224,7.125453141,13.27628217,6.299399774,80.11131311,7.125453141,41.38586795,93.01705592,0,31,155.19816,92.23,415.9980877,20.4433346,148,34.10590036,13.31193881,11.70737475,1.668313953,54.93333817,59.57626753,38.73334122,6.29999876,9.89999866,108.4337463,1.235912,4344.319363,2.8,60,147,691,160.5582383,1631,9.08,29.27,30.55,13.84,7.4,1.4383,1.87,5.2,50779,1154
44348,2,50780,1A,167.3200073,Hibrida,2.868754482,68.40784126,7.470714798,16.13674396,5.115945494,79.89493809,7.470714798,46.23475974,92.8634951,0,27,149.45008,89.32,356.203666,18.77838789,139,27.1874241,13.44728605,11.77384601,1.447803947,45.68333054,63.82215109,32.66666794,6.31666517,6.6999979,109.469368,3.74976,5122.040841,3,85,147,755,193.0682351,1632,8.86,30.88,30.34,12.76,6.91,1.5425,1.99,25.9,50780,1106
44348,2,50781,1A,165.6100006,Hibrida,3.622969627,74.66940402,8.030916007,13.67671034,0,61.91367235,8.030916007,46.65177224,92.82748626,0,33,154.00272,92.99,420.8683035,25.05283488,143,32.69730077,12.25771386,10.68776036,1.305133767,50.94999695,66.65576497,37.75,6.69999886,6.49999809,110.781456,1.140207,4387.019884,3,69,148,983,174.2885286,1643,Sin Análisis,Sin Análisis,Sin Análisis,Sin Análisis,Sin Análisis,Sin Análisis,Sin Análisis,9.1,50781,1117
44348,2,50782,1A,169.1699982,Hibrida,3.428503872,66.53661997,7.111189927,15.416445,7.507241237,78.01676104,7.111189927,46.26115742,93.01259088,0,33,147.41528,87.14,435.656445,26.71868564,141,33.88307656,12.76822145,11.704203,1.268141593,55.76665878,67.41925466,40.38332748,8.28333187,7.099998,109.5005951,0.663858,4189.104978,3.9,65,146,1083,157.0831065,1656,7.96,36.49,30.12,11.47,5.84,1.74,2.2,2,50782,1112
44348,2,50783,1A,159.3500061,Hibrida,3.620960151,71.28961406,7.028553499,13.11578287,4.945089426,80.40124258,7.028553499,46.43865704,93.1161594,0,28,147.41528,92.51,443.0498732,20.59617116,112,26.80891018,14.18261634,12.36272309,1.301645338,55.49999619,71.49440789,38,6.38333178,11.11666489,111.4736862,0.56325,4193.421213,2.9,66,147,975,158.9189298,1638,Sin Análisis,Sin Análisis,Sin Análisis,Sin Análisis,Sin Análisis,Sin Análisis,Sin Análisis,7.9,50783,1128
44348,2,50784,1A,172.3999939,Hibrida,2.958236659,65.48723898,8.149651972,18.31786543,5.087006961,77.19949665,8.149651972,41.29930394,92.52470998,0,29,157.02932,91.08,457.6566287,17.93503544,92,23.18445558,13.16705383,11.42691456,1.292690815,63.36666107,69.88131655,43.11666107,6.48333311,13.76666546,109.7951431,0.02128,3998.454185,3.6,59,146,1067,138.2430422,1680,Sin Análisis,Sin Análisis,Sin Análisis,Sin Análisis,Sin Análisis,Sin Análisis,Sin Análisis,5,50784,1148
44348,2,50785,1A,150.8399963,Hibrida,3.64624768,69.67647839,7.584195174,14.98276319,4.110315566,74.4907324,7.584195174,39.31317953,92.75603288,0,26,128.1872,84.98,471.3603933,18.42349554,97,25.55688208,13.85574152,13.06019655,1.387189637,55.34999847,67.03711559,39.39999771,6.49999905,9.44999981,108.2741089,-0.516901,3828.426526,2.9,56,148,559,160.4336088,1625,Sin Análisis,Sin Análisis,Sin Análisis,Sin Análisis,Sin Análisis,Sin Análisis,Sin Análisis,3.2,50785,1138
44348,2,50786,1A,160.9600067,Hibrida,2.857852883,70.98658052,8.138667992,12.67395626,5.342942346,81.73391504,8.138667992,43.58846918,92.91600398,0,28,150.61996,93.58,410.6610167,17.08498935,102,23.04920381,14.16500935,12.2390651,1.349090909,47.84999847,63.17202312,36.06666946,6.41666508,5.36666584,109.9630203,2.06033,4462.846421,2.8,70,148,812,185.5799432,1644,Sin Análisis,Sin Análisis,Sin Análisis,Sin Análisis,Sin Análisis,Sin Análisis,Sin Análisis,9.4,50786,1169
